Repository: andreshyer/Ferri_Aerogel_Neo4j

File: backends/si_aerogels.csv (part 2 of 4)
"MTMS3, 0.14 molar ratio of modifier MTMS to N-hexane",Ha-Yoon Nah,Comparisonal studies of surface modification reaction using various silylating agents for silica aerogel,2020.0,65.0,0.0,Sol-gel,,Water Glass,,,,,,,,H2O,,,,,,H2SO4,4,,NH4F,1,,,MTMS,,N-hexane,,,,"Water Glass, H2O",,,,,"11, 12",NH4F,,240,,Ambient,,H2SO4 was added at the end of the 4 hours after NH4F addition,,,,,,,Isopropanol,50,24,,,,"MTMS, N-hexane",1,1,50,N-hexane,1,1,50,,,,,,,,,0.14 modifier/n-hexane molar ratio,Ambient Pressure Drying,,50,Ambient,1,,150,Ambient,2,,,,,,,,,,,,,,,,,Yes,,,,,,No,,,No,,,,Yes,,,,,,,,Yes,,No,,,,No,,,,,,,,,,Yes,,,,,,No,,,,,,Yes,,,No,No,No,No,No,No,No,No,No,No,No,No,No,No,No,No,No,No,No,No,No,No,No,No,No,No,,,Yes,No,,,,,,,55,0.603,10.95,220,0.72,,,,,,,,,,,,,,47
"MTMS4, 0.18 molar ratio of modifier MTMS to N-hexane",Ha-Yoon Nah,Comparisonal studies of surface modification reaction using various silylating agents for silica aerogel,2020.0,65.0,0.0,Sol-gel,,Water Glass,,,,,,,,H2O,,,,,,H2SO4,4,,NH4F,1,,,MTMS,,N-hexane,,,,"Water Glass, H2O",,,,,"11, 12",NH4F,,240,,Ambient,,H2SO4 was added at the end of the 4 hours after NH4F addition,,,,,,,Isopropanol,50,24,,,,"MTMS, N-hexane",1,1,50,N-hexane,1,1,50,,,,,,,,,0.18 modifier/n-hexane molar ratio,Ambient Pressure Drying,,50,Ambient,1,,150,Ambient,2,,,,,,,,,,,,,,,,,Yes,,,,,,No,,,No,,,,Yes,,,,,,,,Yes,,No,,,,No,,,,,,,,,,Yes,,,,,,No,,,,,,Yes,,,No,No,No,No,No,No,No,No,No,No,No,No,No,No,No,No,No,No,No,No,No,No,No,No,No,No,,,Yes,No,,,,,,,57.9,0.171,11.45,60,0.93,,,,,,,,,,,,,,48
"MTMS5, 0.22 molar ratio of modifier MTMS to N-hexane",Ha-Yoon Nah,Comparisonal studies of surface modification reaction using various silylating agents for silica aerogel,2020.0,65.0,0.0,Sol-gel,,Water Glass,,,,,,,,H2O,,,,,,H2SO4,4,,NH4F,1,,,MTMS,,N-hexane,,,,"Water Glass, H2O",,,,,"11, 12",NH4F,,240,,Ambient,,H2SO4 was added at the end of the 4 hours after NH4F addition,,,,,,,Isopropanol,50,24,,,,"MTMS, N-hexane",1,1,50,N-hexane,1,1,50,,,,,,,,,0.22 modifier/n-hexane molar ratio,Ambient Pressure Drying,,50,Ambient,1,,150,Ambient,2,,,,,,,,,,,,,,,,,Yes,,,,,,No,,,No,,,,Yes,,,,,,,,Yes,,No,,,,No,,,,,,,,,,Yes,,,,,,No,,,,,,Yes,,,No,No,No,No,No,No,No,No,No,No,No,No,No,No,No,No,No,No,No,No,No,No,No,No,No,No,,,Yes,No,,,,,,,42,0.1696,12.06,56,0.92,,,,,,,,,,,,,,49
SA-6,Wei Luo et al.,Influence of Hydrolysis Time on Properties of SiO2 Aerogels Prepared by Ambient Pressure Drying,2020.0,23.0,0.0,Sol-gel,Hydrolysis time is the time between addition of acid and base catalyst to sol,TEOS,,,,,,,,EtOH,,,,,,Oxalic Acid,0.01,,NH4OH,0.5,,6,TMCS,,N-hexane,,,,"TEOS, EtOH",,5,,,,Oxalic Acid,0,360,,,,"Sol 2 was added to sol 1 dropwise. After the specified time adding sol 2, NH4OH was also added dropwise",,,,,,37,EtOH,,12,,,,N-hexane,2,1,,"TMCS, N-hexane",1,1,,,N-hexane,,,,,,,,Ambient Pressure Drying,,50,Ambient,3,,100,Ambient,2,,150,1,Ambient,,,,,,,,,,,,,Yes,,,,,,No,,,No,,,,Yes,,,,,,,,Yes,,No,,,,No,,,,,,,,,,Yes,,,,,,No,No,No,No,No,No,Yes,No,No,No,No,No,No,No,No,No,No,No,No,No,No,No,No,No,No,No,No,No,No,No,No,No,No,No,No,,,Yes,No,,,,,,Mesoporous,90,,,801.165,0.21252,,,,,,,,,,,,,,50
SA-12,Wei Luo et al.,Influence of Hydrolysis Time on Properties of SiO2 Aerogels Prepared by Ambient Pressure Drying,2020.0,23.0,0.0,Sol-gel,,TEOS,,,,,,,,EtOH,,,,,,Oxalic Acid,0.01,,NH4OH,0.5,,12,TMCS,,N-hexane,,,,"TEOS, EtOH",,5,,,,Oxalic Acid,0,720,,,,,,,,,,18,EtOH,,12,,,,N-hexane,2,1,,"TMCS, N-hexane",1,1,,,N-hexane,,,,,,,,Ambient Pressure Drying,,50,Ambient,3,,100,Ambient,2,,150,1,Ambient,,,,,,,,,,,,,Yes,,,,,,No,,,No,,,,Yes,,,,,,,,Yes,,No,,,,No,,,,,,,,,,Yes,,,,,,No,No,No,No,No,No,Yes,No,No,No,No,No,No,No,No,No,No,No,No,No,No,No,No,No,No,No,No,No,No,No,No,No,No,No,No,,,Yes,No,,,,,,Mesoporous,93,,,1088.4853,0.15192,,,,,,,,,,,,,,51
SA-18,Wei Luo et al.,Influence of Hydrolysis Time on Properties of SiO2 Aerogels Prepared by Ambient Pressure Drying,2020.0,23.0,0.0,Sol-gel,,TEOS,,,,,,,,EtOH,,,,,,Oxalic Acid,0.01,,NH4OH,0.5,,18,TMCS,,N-hexane,,,,"TEOS, EtOH",,5,,,,Oxalic Acid,0,1080,,,,,,,,,,8,EtOH,,12,,,,N-hexane,2,1,,"TMCS, N-hexane",1,1,,,N-hexane,,,,,,,,Ambient Pressure Drying,,50,Ambient,3,,100,Ambient,2,,150,1,Ambient,,,,,,,,,,,,,Yes,,,,,,No,,,No,,,,Yes,,,,,,,,Yes,,No,,,,No,,,,,,,,,,Yes,,,,,,No,No,No,No,No,No,Yes,No,No,No,No,No,No,No,No,No,No,No,No,No,No,No,No,No,No,No,No,No,No,No,No,No,No,No,No,,,Yes,No,,,,,,Mesoporous,96,,,1539.7706,0.08921,,,,,,,,,,,,,,52
SA-24,Wei Luo et al.,Influence of Hydrolysis Time on Properties of SiO2 Aerogels Prepared by Ambient Pressure Drying,2020.0,23.0,0.0,Sol-gel,,TEOS,,,,,,,,EtOH,,,,,,Oxalic Acid,0.01,,NH4OH,0.5,,24,TMCS,,N-hexane,,,,"TEOS, EtOH",,5,,,,Oxalic Acid,0,1440,,,,,,,,,,5,EtOH,,12,,,,N-hexane,2,1,,"TMCS, N-hexane",1,1,,,N-hexane,,,,,,,,Ambient Pressure Drying,,50,Ambient,3,,100,Ambient,2,,150,1,Ambient,,,,,,,,,,,,,Yes,,,,,,No,,,No,,,,Yes,,,,,,,,Yes,,No,,,,No,,,,,,,,,,Yes,,,,,,No,No,No,No,No,No,Yes,No,No,No,No,No,No,No,No,No,No,No,No,No,No,No,No,No,No,No,No,No,No,No,No,No,No,No,No,,,Yes,No,,,,,,Mesoporous,95,,,935.0971,0.09852,,,,,,,,,,,,,,53
SA-30,Wei Luo et al.,Influence of Hydrolysis Time on Properties of SiO2 Aerogels Prepared by Ambient Pressure Drying,2020.0,23.0,0.0,Sol-gel,,TEOS,,,,,,,,EtOH,,,,,,Oxalic Acid,0.01,,NH4OH,0.5,,30,TMCS,,N-hexane,,,,"TEOS, EtOH",,5,,,,Oxalic Acid,0,1800,,,,,,,,,,3,EtOH,,12,,,,N-hexane,2,1,,"TMCS, N-hexane",1,1,,,N-hexane,,,,,,,,Ambient Pressure Drying,,50,Ambient,3,,100,Ambient,2,,150,1,Ambient,,,,,,,,,,,,,Yes,,,,,,No,,,No,,,,Yes,,,,,,,,Yes,,No,,,,No,,,,,,,,,,Yes,,,,,,No,No,No,No,No,No,Yes,No,No,No,No,No,No,No,No,No,No,No,No,No,No,No,No,No,No,No,No,No,No,No,No,No,No,No,No,,,Yes,No,,,,,,Mesoporous,94,,,823.0562,0.13273,,,,,,,,,,,,,,54
SA-36,Wei Luo et al.,Influence of Hydrolysis Time on Properties of SiO2 Aerogels Prepared by Ambient Pressure Drying,2020.0,23.0,0.0,Sol-gel,,TEOS,,,,,,,,EtOH,,,,,,Oxalic Acid,0.01,,NH4OH,0.5,,36,TMCS,,N-hexane,,,,"TEOS, EtOH",,5,,,,Oxalic Acid,0,2160,,,,,,,,,,2,EtOH,,12,,,,N-hexane,2,1,,"TMCS, N-hexane",1,1,,,N-hexane,,,,,,,,Ambient Pressure Drying,,50,Ambient,3,,100,Ambient,2,,150,1,Ambient,,,,,,,,,,,,,Yes,,,,,,No,,,No,,,,Yes,,,,,,,,Yes,,No,,,,No,,,,,,,,,,Yes,,,,,,No,No,No,No,No,No,Yes,No,No,No,No,No,No,No,No,No,No,No,No,No,No,No,No,No,No,No,No,No,No,No,No,No,No,No,No,,,Yes,No,,,,,,Mesoporous,94,,,823.1393,0.13198,,,,,,,,,,,,,,55
Unmodified Silica Aerogel,Zhi Li et al.,Silica aerogels with tailored chemical functionality,2020.0,119.0,3.0,Sol-gel,,PEDS,,,,,,,,EtOH,,H2O,,,,,,,NH4OH,5.5,,,,,,,,,"PEDS, EtOH, H2O",,,,,,NH4OH,,,,,,"NH4OH added dropwise, also the grelation agent is the NH4OH added",NH4OH,,,,,,EtOH,65,24,,,,HMDZ,1,1,65,,,,,,,,,,,,,The HMDZ wash was with 6 wt% hexamethyldisilazane solution,Supercritical Drying,CO2,50,12,6.5,,,,,,,,,,,,,,,,,,,,,Yes,,,,,,No,,,No,,,,Yes,,,,,,,,Yes,,No,,,,No,,,,,,,,,,Yes,,,,,,No,,,,,,Yes,,,No,,,,No,,,No,,,,,,No,,,,,No,,,,No,,,No,,,Yes,No,,,,,,Mesoporous,94,7.7,26.3,1177,0.12,,,,,,,,,,,,,,56
HMDZ Modified Silica Aerogel,Zhi Li et al.,Silica aerogels with tailored chemical functionality,2020.0,119.0,3.0,Sol-gel,,PEDS,,,,,,,,EtOH,,H2O,,,,,,,NH4OH,5.5,,,HDMZ,1,"EtOH, H2O",,,,"PEDS, EtOH, H2O",,,,,,NH4OH,,,,,,,NH4OH,,,,,,EtOH,65,24,,,,"HDMZ, EtOH, H2O",1,1,65,HMDZ,1,1,65,,,,,,,,,The HMDZ wash was with 6 wt% hexamethyldisilazane solution,Supercritical Drying,CO2,50,12,6.5,,,,,,,,,,,,,,,,,,,,,Yes,,,,,,No,,,No,,,,Yes,,,,,,,,Yes,,No,,,,No,,,,,,,,,,Yes,,,,,,No,,,,,,Yes,,,No,,,,No,,,No,,,,,,No,,,,,No,,,,No,,,No,,,Yes,No,,,,,,Mesoporous,95,9,42.6,848,0.11,,,,,,,,,,,,,,57
APTES Modified Silica Aerogel,Zhi Li et al.,Silica aerogels with tailored chemical functionality,2020.0,119.0,3.0,Sol-gel,,PEDS,,,,,,,,EtOH,,H2O,,,,,,,NH4OH,5.5,,,APTES,1,"EtOH, H2O",,,,"PEDS, EtOH, H2O",,,,,,NH4OH,,,,,,,NH4OH,,,,,,EtOH,65,24,,,,"APTES, EtOH, H2O",1,1,65,HMDZ,1,1,65,,,,,,,,,The HMDZ wash was with 6 wt% hexamethyldisilazane solution,Supercritical Drying,CO2,50,12,6.5,,,,,,,,,,,,,,,,,,,,,Yes,,,,,,No,,,No,,,,Yes,,,,,,,,Yes,,No,,,,No,,,,,,,,,,Yes,,,,,,No,,,,,,Yes,,,No,,,,No,,,No,,,,,,No,,,,,No,,,,No,,,No,,,Yes,No,,,,,,Mesoporous,91,4.6,51.7,356,0.2,,,,,,,,,,,,,,58
VTMS Modified Silica Aerogel,Zhi Li et al.,Silica aerogels with tailored chemical functionality,2020.0,119.0,3.0,Sol-gel,,PEDS,,,,,,,,EtOH,,H2O,,,,,,,NH4OH,5.5,,,VTMS,1,"EtOH, H2O",,,,"PEDS, EtOH, H2O",,,,,,NH4OH,,,,,,,NH4OH,,,,,,EtOH,65,24,,,,"VTMS, EtOH, H2O",1,1,65,HMDZ,1,1,65,,,,,,,,,The HMDZ wash was with 6 wt% hexamethyldisilazane solution,Supercritical Drying,CO2,50,12,6.5,,,,,,,,,,,,,,,,,,,,,Yes,,,,,,No,,,No,,,,Yes,,,,,,,,Yes,,No,,,,No,,,,,,,,,,Yes,,,,,,No,,,,,,Yes,,,No,,,,No,,,No,,,,,,No,,,,,No,,,,No,,,No,,,Yes,No,,,,,,Mesoporous,94,6.7,30.9,865,0.14,,,,,,,,,,,,,,59
MEMO Modified Silica Aerogel,Zhi Li et al.,Silica aerogels with tailored chemical functionality,2020.0,119.0,3.0,Sol-gel,,PEDS,,,,,,,,EtOH,,H2O,,,,,,,NH4OH,5.5,,,MEMO,1,"EtOH, H2O",,,,"PEDS, EtOH, H2O",,,,,,NH4OH,,,,,,,NH4OH,,,,,,EtOH,65,24,,,,"MEMO, EtOH, H2O",1,1,65,HMDZ,1,1,65,,,,,,,,,The HMDZ wash was with 6 wt% hexamethyldisilazane solution,Supercritical Drying,CO2,50,12,6.5,,,,,,,,,,,,,,,,,,,,,Yes,,,,,,No,,,No,,,,Yes,,,,,,,,Yes,,No,,,,No,,,,,,,,,,Yes,,,,,,No,,,,,,Yes,,,No,,,,No,,,No,,,,,,No,,,,,No,,,,No,,,No,,,Yes,No,,,,,,Mesoporous,91,5.5,35.8,611,0.17,,,,,,,,,,,,,,60
GPTMS Modified Silica Aerogel,Zhi Li et al.,Silica aerogels with tailored chemical functionality,2020.0,119.0,3.0,Sol-gel,,PEDS,,,,,,,,EtOH,,H2O,,,,,,,NH4OH,5.5,,,GPTMS,1,"EtOH, H2O",,,,"PEDS, EtOH, H2O",,,,,,NH4OH,,,,,,,NH4OH,,,,,,EtOH,65,24,,,,"GPTMS, EtOH, H2O",1,1,65,HMDZ,1,1,65,,,,,,,,,The HMDZ wash was with 6 wt% hexamethyldisilazane solution,Supercritical Drying,CO2,50,12,6.5,,,,,,,,,,,,,,,,,,,,,Yes,,,,,,No,,,No,,,,Yes,,,,,,,,Yes,,No,,,,No,,,,,,,,,,Yes,,,,,,No,,,,,,Yes,,,No,,,,No,,,No,,,,,,No,,,,,No,,,,No,,,No,,,Yes,No,,,,,,Mesoporous,91,4.8,33.3,579,0.19,,,,,,,,,,,,,,61
PHS Modified Silica Aerogel,Zhi Li et al.,Silica aerogels with tailored chemical functionality,2020.0,119.0,3.0,Sol-gel,,PEDS,,,,,,,,EtOH,,H2O,,,,,,,NH4OH,5.5,,,PHS,1,"EtOH, H2O",,,,"PEDS, EtOH, H2O",,,,,,NH4OH,,,,,,,NH4OH,,,,,,EtOH,65,24,,,,"PHS, EtOH, H2O",1,1,65,HMDZ,1,1,65,,,,,,,,,The HMDZ wash was with 6 wt% hexamethyldisilazane solution,Supercritical Drying,CO2,50,12,6.5,,,,,,,,,,,,,,,,,,,,,Yes,,,,,,No,,,No,,,,Yes,,,,,,,,Yes,,No,,,,No,,,,,,,,,,Yes,,,,,,No,,,,,,Yes,,,No,,,,No,,,No,,,,,,No,,,,,No,,,,No,,,No,,,Yes,No,,,,,,Mesoporous,91,4.7,28.5,663,0.19,,,,,,,,,,,,,,62
"T-0, No Base Catalyst",Yujing Wang et al.,The effect of different alkaline catalysts on the formation of silica aerogels prepared by the sol­gel approach,2020.0,40.0,0.0,Sol-gel,,Water Glass,,,,,,,,H2O,,,,,,,,,,,,,TMCS,,N-hexane,,,,"Water Glass, H2O",,30,,,2,,,,,,,,,,2,,,5840,H2O,50,24,EtOH,50,24,N-hexane,1,1,50,"TMCS, N-hexane",1,1,50,N-hexane,1,1,50,,,,,The initial precursor solution of water glass and DI water was ion-exchanged with styrene cation exchange resin to replace the ions in the solution (like Na+) with H+ ions,Ambient Pressure Drying,,50,Ambient,2,,80,Ambient,2,,120,2,Ambient,180,2,Ambient,,,,,,,,,,Yes,,,,,,No,,,No,,,,Yes,,,,,,,,Yes,,No,,,,No,,,,,,,,,,Yes,,,,,,No,,,,,,Yes,,,No,,,,No,,,No,,,,,,No,,,,,No,,,,No,,,No,No,No,No,No,No,No,No,No,No,Mesoporous,94.9,4.139,21.43,772.6,0.111,,,,,,,,,,,,,,63
"T-1, LiOH Base Catalyst",Yujing Wang et al.,The effect of different alkaline catalysts on the formation of silica aerogels prepared by the sol­gel approach,2020.0,40.0,0.0,Sol-gel,,Water Glass,,,,,,,,H2O,,,,,,,,,LiOH,1,,,TMCS,,N-hexane,,,,"Water Glass, H2O",,30,,,2,LiOH,,,,,"5.15, 5.25",,,,5.17,,,31,H2O,50,24,EtOH,50,24,N-hexane,1,1,50,"TMCS, N-hexane",1,1,50,N-hexane,1,1,50,,,,,pH is after modification,Ambient Pressure Drying,,50,Ambient,2,,80,Ambient,2,,120,2,Ambient,180,2,Ambient,,,,,,,,,,Yes,,,,,,No,,,No,,,,Yes,,,,,,,,Yes,,No,,,,No,,,,,,,,,,Yes,,,,,,No,,,,,,Yes,,,No,,,,No,,,No,,,,,,No,,,,,No,,,,No,,,No,No,No,No,No,No,No,No,No,No,Mesoporous,94.8,2.799,28.38,394.5,0.11,,,,,,,,,,,,,,64
"T-2, NaOH Base Catalyst",Yujing Wang et al.,The effect of different alkaline catalysts on the formation of silica aerogels prepared by the sol­gel approach,2020.0,40.0,0.0,Sol-gel,,Water Glass,,,,,,,,H2O,,,,,,,,,NaOH,1,,,TMCS,,N-hexane,,,,"Water Glass, H2O",,30,,,2,NaOH,,,,,"5.15, 5.25",,,,5.2,,,46,H2O,50,24,EtOH,50,24,N-hexane,1,1,50,"TMCS, N-hexane",1,1,50,N-hexane,1,1,50,,,,,pH is after modification,Ambient Pressure Drying,,50,Ambient,2,,80,Ambient,2,,120,2,Ambient,180,2,Ambient,,,,,,,,,,Yes,,,,,,No,,,No,,,,Yes,,,,,,,,Yes,,No,,,,No,,,,,,,,,,Yes,,,,,,No,,,,,,Yes,,,No,,,,No,,,No,,,,,,No,,,,,No,,,,No,,,No,No,No,No,No,No,No,No,No,No,Mesoporous,94.1,3.349,31.37,427,0.129,,,,,,,,,,,,,,65
"T-3, KOH Base Catalyst",Yujing Wang et al.,The effect of different alkaline catalysts on the formation of silica aerogels prepared by the sol­gel approach,2020.0,40.0,0.0,Sol-gel,,Water Glass,,,,,,,,H2O,,,,,,,,,KOH,1,,,TMCS,,N-hexane,,,,"Water Glass, H2O",,30,,,2,KOH,,,,,"5.15, 5.25",,,,5.24,,,37,H2O,50,24,EtOH,50,24,N-hexane,1,1,50,"TMCS, N-hexane",1,1,50,N-hexane,1,1,50,,,,,pH is after modification,Ambient Pressure Drying,,50,Ambient,2,,80,Ambient,2,,120,2,Ambient,180,2,Ambient,,,,,,,,,,Yes,,,,,,No,,,No,,,,Yes,,,,,,,,Yes,,No,,,,No,,,,,,,,,,Yes,,,,,,No,,,,,,Yes,,,No,,,,No,,,No,,,,,,No,,,,,No,,,,No,,,No,No,No,No,No,No,No,No,No,No,Mesoporous,95.5,2.599,27.3,380.7,0.099,,,,,,,,,,,,,,66
"T-4, NH4OH Base Catalyst",Yujing Wang et al.,The effect of different alkaline catalysts on the formation of silica aerogels prepared by the sol­gel approach,2020.0,40.0,0.0,Sol-gel,,Water Glass,,,,,,,,H2O,,,,,,,,,NH4OH,1,,,TMCS,,N-hexane,,,,"Water Glass, H2O",,30,,,2,NH4OH,,,,,"5.15, 5.25",,,,5.17,,,36,H2O,50,24,EtOH,50,24,N-hexane,1,1,50,"TMCS, N-hexane",1,1,50,N-hexane,1,1,50,,,,,pH is after modification,Ambient Pressure Drying,,50,Ambient,2,,80,Ambient,2,,120,2,Ambient,180,2,Ambient,,,,,,,,,,Yes,,,,,,No,,,No,,,,Yes,,,,,,,,Yes,,No,,,,No,,,,,,,,,,Yes,,,,,,No,,,,,,Yes,,,No,,,,No,,,No,,,,,,No,,,,,No,,,,No,,,No,No,No,No,No,No,No,No,No,No,Mesoporous,95.1,3.238,31.29,413.9,0.107,,,,,,,,,,,,,,67
S1-Ni2+,Xianghua Yang et al.,A Facile Preparation of Ambient Pressure–Dried Hydrophilic Silica Aerogels and Their Application in Aqueous Dye Removal,2020.0,43.0,0.0,Sol-gel,,TEOS,,,,,,,,EtOH,,H2O,,DMF,,HCl,0.1,,NH4OH,0.5,,,Ni2+,0.03,,,,,"TEOS, EtOH, H2O, HCl, DMF",,60,,65,,NH4OH,,18,,Ambient,,"Sols 1 and 2 were both stirred, sol 1 was stirred the whole 60 minutes but sol 2 was only stirred for the first 3",,,,Ambient,,15,EtOH,Ambient,24,,,,Ni2+,1,1,Ambient,N-hexane,4,0.5,Ambient,,,,,,,,,Gels were aged twice in ethanol in 24 hours,Ambient Pressure Drying,,Ambient,Ambient,24,,60,Ambient,4,,100,2,Ambient,,,,,,,,,,,,,Yes,,,,,,No,,,No,,,,Yes,,,,,,,,Yes,,No,,,,No,,,,,,,,,,Yes,,,,,,Yes,,,,,,No,,,No,,,,No,,,No,,,,,,No,,,,,No,,,,No,,,No,,,No,No,,,,,,Mesoporous,,0.91,6.88,530.81,,,,Monolithic,,,,,,,,,,,68
S2-Ba2+,Xianghua Yang et al.,A Facile Preparation of Ambient Pressure–Dried Hydrophilic Silica Aerogels and Their Application in Aqueous Dye Removal,2020.0,43.0,0.0,Sol-gel,,TEOS,,,,,,,,EtOH,,H2O,,DMF,,HCl,0.1,,NH4OH,0.5,,,Ba2+,0.03,,,,,"TEOS, EtOH, H2O, HCl, DMF",,60,,65,,NH4OH,,18,,Ambient,,,,,,Ambient,,15,EtOH,Ambient,24,,,,Ba2+,1,1,Ambient,N-hexane,4,0.5,Ambient,,,,,,,,,There is a modifier solvent but it is not named,Ambient Pressure Drying,,Ambient,Ambient,24,,60,Ambient,4,,100,2,Ambient,,,,,,,,,,,,,Yes,,,,,,No,,,No,,,,Yes,,,,,,,,Yes,,No,,,,No,,,,,,,,,,Yes,,,,,,Yes,,,,,,No,,,No,,,,No,,,No,,,,,,No,,,,,No,,,,No,,,No,,,No,No,,,,,,Mesoporous,,0.52,2.86,713.65,,,,Monolithic,,,,,,,,,,,69
S3-Cu2+,Xianghua Yang et al.,A Facile Preparation of Ambient Pressure–Dried Hydrophilic Silica Aerogels and Their Application in Aqueous Dye Removal,2020.0,43.0,0.0,Sol-gel,,TEOS,,,,,,,,EtOH,,H2O,,DMF,,HCl,0.1,,NH4OH,0.5,,,Cu2+,0.03,,,,,"TEOS, EtOH, H2O, HCl, DMF",,60,,65,,NH4OH,,18,,Ambient,,,,,,Ambient,,15,EtOH,Ambient,24,,,,Cu2+,1,1,Ambient,N-hexane,4,0.5,Ambient,,,,,,,,,,Ambient Pressure Drying,,Ambient,Ambient,24,,60,Ambient,4,,100,2,Ambient,,,,,,,,,,,,,Yes,,,,,,No,,,No,,,,Yes,,,,,,,,Yes,,No,,,,No,,,,,,,,,,Yes,,,,,,Yes,,,,,,No,,,No,,,,No,,,No,,,,,,No,,,,,No,,,,No,,,No,,,No,No,,,,,,Mesoporous,,0.47,2.9,652.83,,,,Monolithic,,,,,,,,,,,70
S4-Fe3+,Xianghua Yang et al.,A Facile Preparation of Ambient Pressure–Dried Hydrophilic Silica Aerogels and Their Application in Aqueous Dye Removal,2020.0,43.0,0.0,Sol-gel,,TEOS,,,,,,,,EtOH,,H2O,,DMF,,HCl,0.1,,NH4OH,0.5,,,Fe3+,0.03,,,,,"TEOS, EtOH, H2O, HCl, DMF",,60,,65,,NH4OH,,18,,Ambient,,,,,,Ambient,,15,EtOH,Ambient,24,,,,Fe3+,1,1,Ambient,N-hexane,4,0.5,Ambient,,,,,,,,,,Ambient Pressure Drying,,Ambient,Ambient,24,,60,Ambient,4,,100,2,Ambient,,,,,,,,,,,,,Yes,,,,,,No,,,No,,,,Yes,,,,,,,,Yes,,No,,,,No,,,,,,,,,,Yes,,,,,,Yes,,,,,,No,,,No,,,,No,,,No,,,,,,No,,,,,No,,,,No,,,No,,,No,No,,,,,,Mesoporous,,0.8,3.7,855.62,,,,Monolithic,,,,,,,,,,,71
S5-Ca2+,Xianghua Yang et al.,A Facile Preparation of Ambient Pressure–Dried Hydrophilic Silica Aerogels and Their Application in Aqueous Dye Removal,2020.0,43.0,0.0,Sol-gel,,TEOS,,,,,,,,EtOH,,H2O,,DMF,,HCl,0.1,,NH4OH,0.5,,,Ca2+,0.03,,,,,"TEOS, EtOH, H2O, HCl, DMF",,60,,65,,NH4OH,,18,,Ambient,,,,,,Ambient,,15,EtOH,Ambient,24,,,,Ca2+,1,1,Ambient,N-hexane,4,0.5,Ambient,,,,,,,,,,Ambient Pressure Drying,,Ambient,Ambient,24,,60,Ambient,4,,100,2,Ambient,,,,,,,,,,,,,Yes,,,,,,No,,,No,,,,Yes,,,,,,,,Yes,,No,,,,No,,,,,,,,,,Yes,,,,,,Yes,,,,,,No,,,No,,,,No,,,No,,,,,,No,,,,,No,,,,No,,,No,,,No,No,,,,,,Mesoporous,,0.64,5.09,504.78,,,,Monolithic,,,,,,,,,,,72
S6-Mg2+,Xianghua Yang et al.,A Facile Preparation of Ambient Pressure–Dried Hydrophilic Silica Aerogels and Their Application in Aqueous Dye Removal,2020.0,43.0,0.0,Sol-gel,,TEOS,,,,,,,,EtOH,,H2O,,DMF,,HCl,0.1,,NH4OH,0.5,,,Mg2+,0.03,,,,,"TEOS, EtOH, H2O, HCl, DMF",,60,,65,,NH4OH,,18,,Ambient,,,,,,Ambient,,15,EtOH,Ambient,24,,,,Mg2+,1,1,Ambient,N-hexane,4,0.5,Ambient,,,,,,,,,,Ambient Pressure Drying,,Ambient,Ambient,24,,60,Ambient,4,,100,2,Ambient,,,,,,,,,,,,,Yes,,,,,,No,,,No,,,,Yes,,,,,,,,Yes,,No,,,,No,,,,,,,,,,Yes,,,,,,Yes,,,,,,No,,,No,,,,No,,,No,,,,,,No,,,,,No,,,,No,,,No,,,No,No,,,,,,Mesoporous,,1.09,9.35,468.18,,,,Monolithic,,,,,,,,,,,73
S7-TMCS,Xianghua Yang et al.,A Facile Preparation of Ambient Pressure–Dried Hydrophilic Silica Aerogels and Their Application in Aqueous Dye Removal,2020.0,43.0,0.0,Sol-gel,,TEOS,,,,,,,,EtOH,,H2O,,DMF,,HCl,0.1,,NH4OH,0.5,,,TMCS,0.03,,,,,"TEOS, EtOH, H2O, HCl, DMF",,60,,65,,NH4OH,,18,,Ambient,,,,,,Ambient,,15,EtOH,Ambient,24,,,,TMCS,1,1,Ambient,N-hexane,4,0.5,Ambient,,,,,,,,,,Ambient Pressure Drying,,Ambient,Ambient,24,,60,Ambient,4,,100,2,Ambient,,,,,,,,,,,,,Yes,,,,,,No,,,No,,,,Yes,,,,,,,,Yes,,No,,,,No,,,,,,,,,,Yes,,,,,,Yes,,,,,,No,,,No,,,,No,,,No,,,,,,No,,,,,No,,,,No,,,No,,,No,No,,,,,,Mesoporous,,0.84,4.87,650.44,,,,Monolithic,,,,,,,,,,,74
"TEOS- EtOH/Si molar ratio of 6, KP wt. % of 5",Mariana Ghica et al.,"Optimization of Polyamide Pulp-Reinforced Silica
Aerogel Composites for Thermal Protection Systems",2020.0,31.0,0.0,Sol-gel,,TEOS,,,,,,,,EtOH,,KP,,,,Oxalic Acid,0.01,,NH4OH,1,,,HMDZ,,N-heptane,,,,"TEOS, EtOH, Oxalic Acid",,30,18,27,,"KP, NH4OH",,,,,,The first 30 minutes of sol 1 is stirring and rest is standing.,,,,,,,,27,144,,,,Heptane,1,2,50,"HMDZ, N-heptane",1,0.666666667,50,N-heptane,1,0.125,50,,,,,Aged in an oven,Ambient Pressure Drying,,60,Ambient,4,,150,Ambient,2,,,,,,,,,,,,,,,,,Yes,,,,,,No,,,No,,,,Yes,,,,,,,,No,,Yes,,,,No,,,,,,,,,,Yes,,,,,,Yes,,,,,,Yes,,,Yes,,,,No,,,No,,,,,,No,,,,,Yes,,,,No,,,No,,,Yes,No,,,,,,,,,,,0.276,1.52,0.0594,,,I am fairly certain prepared gels were mesoporous monolithic but I am not 100%,,,,,,,,,75
"TEOS- EtOH/Si molar ratio of 6, KP wt. % of 8",Mariana Ghica et al.,"Optimization of Polyamide Pulp-Reinforced Silica
Aerogel Composites for Thermal Protection Systems",2020.0,31.0,0.0,Sol-gel,,TEOS,,,,,,,,EtOH,,KP,,,,Oxalic Acid,0.01,,NH4OH,1,,,HMDZ,,N-heptane,,,,"TEOS, EtOH, Oxalic Acid",,30,18,27,,"KP, NH4OH",,,,,,The NH4OH is added after 30 minutes of stirring,,,,,,,,27,144,,,,Heptane,1,2,50,"HMDZ, N-heptane",1,0.666666667,50,N-heptane,1,0.125,50,,,,,Aged in an oven,Ambient Pressure Drying,,60,Ambient,4,,150,Ambient,2,,,,,,,,,,,,,,,,,Yes,,,,,,No,,,No,,,,Yes,,,,,,,,No,,Yes,,,,No,,,,,,,,,,Yes,,,,,,Yes,,,,,,Yes,,,Yes,,,,No,,,No,,,,,,No,,,,,Yes,,,,No,,,No,,,Yes,No,,,,,,,81.6,,32.4,466.2,0.216,1.008,0.0366,,,,,,,,,,,,76
"TEOS- EtOH/Si molar ratio of 10, KP wt. % of 6.5",Mariana Ghica et al.,"Optimization of Polyamide Pulp-Reinforced Silica
Aerogel Composites for Thermal Protection Systems",2020.0,31.0,0.0,Sol-gel,,TEOS,,,,,,,,EtOH,,KP,,,,Oxalic Acid,0.01,,NH4OH,1,,,HMDZ,,N-heptane,,,,"TEOS, EtOH, Oxalic Acid",,30,18,27,,"KP, NH4OH",,,,,,,,,,,,,,27,144,,,,Heptane,1,2,50,"HMDZ, N-heptane",1,0.666666667,50,N-heptane,1,0.125,50,,,,,Aged in an oven,Ambient Pressure Drying,,60,Ambient,4,,150,Ambient,2,,,,,,,,,,,,,,,,,Yes,,,,,,No,,,No,,,,Yes,,,,,,,,No,,Yes,,,,No,,,,,,,,,,Yes,,,,,,Yes,,,,,,Yes,,,Yes,,,,No,,,No,,,,,,No,,,,,Yes,,,,No,,,No,,,Yes,No,,,,,,,,,,,0.211,1.05,0.0449,,,,,,,,,,,,77
"TEOS- EtOH/Si molar ratio of 10, KP wt. % of 5",Mariana Ghica et al.,"Optimization of Polyamide Pulp-Reinforced Silica
Aerogel Composites for Thermal Protection Systems",2020.0,31.0,0.0,Sol-gel,,TEOS,,,,,,,,EtOH,,KP,,,,Oxalic Acid,0.01,,NH4OH,1,,,HMDZ,,N-heptane,,,,"TEOS, EtOH, Oxalic Acid",,30,18,27,,"KP, NH4OH",,,,,,,,,,,,,,27,144,,,,Heptane,1,2,50,"HMDZ, N-heptane",1,0.666666667,50,N-heptane,1,0.125,50,,,,,Aged in an oven,Ambient Pressure Drying,,60,Ambient,4,,150,Ambient,2,,,,,,,,,,,,,,,,,Yes,,,,,,No,,,No,,,,Yes,,,,,,,,No,,Yes,,,,No,,,,,,,,,,Yes,,,,,,Yes,,,,,,Yes,,,Yes,,,,No,,,No,,,,,,No,,,,,Yes,,,,No,,,No,,,Yes,No,,,,,,,,,,,0.288,2.25,0.0556,,,,,,,,,,,,78
"TEOS- EtOH/Si molar ratio of 14, KP wt. % of 8",Mariana Ghica et al.,"Optimization of Polyamide Pulp-Reinforced Silica
Aerogel Composites for Thermal Protection Systems",2020.0,31.0,0.0,Sol-gel,,TEOS,,,,,,,,EtOH,,KP,,,,Oxalic Acid,0.01,,NH4OH,1,,,HMDZ,,N-heptane,,,,"TEOS, EtOH, Oxalic Acid",,30,18,27,,"KP, NH4OH",,,,,,,,,,,,,,27,144,,,,Heptane,1,2,50,"HMDZ, N-heptane",1,0.666666667,50,N-heptane,1,0.125,50,,,,,Aged in an oven,Ambient Pressure Drying,,60,Ambient,4,,150,Ambient,2,,,,,,,,,,,,,,,,,Yes,,,,,,No,,,No,,,,Yes,,,,,,,,No,,Yes,,,,No,,,,,,,,,,Yes,,,,,,Yes,,,,,,Yes,,,Yes,,,,No,,,No,,,,,,No,,,,,Yes,,,,No,,,No,,,Yes,No,,,,,,,81,,31.3,428.4,0.241,2.6,0.0453,,,,,,,,,,,,79
TEOS0.9/VTMS0.1,Mariana Ghica et al.,"Optimization of Polyamide Pulp-Reinforced Silica
Aerogel Composites for Thermal Protection Systems",2020.0,31.0,0.0,Sol-gel,,TEOS,,VTMS,,,,,,EtOH,,KP,,,,Oxalic Acid,0.01,,NH4OH,1,,,HMDZ,,N-heptane,,,,"TEOS, VTMS, EtOH, Oxalic Aid",,30,18,27,,"KP, NH4OH",,,,,,,,,,,,,,27,144,,,,Heptane,1,2,50,"HMDZ, N-heptane",1,0.666666667,50,N-heptane,1,0.125,50,,,,,Aged in an oven,Ambient Pressure Drying,,60,Ambient,4,,150,Ambient,2,,,,,,,,,,,,,,,,,Yes,,,,,,No,,,No,,,,Yes,,,,,,,,No,,Yes,,,,No,,,,,,,,,,Yes,,,,,,Yes,,,,,,No,,,Yes,,,,No,,,No,,,,,,No,,,,,Yes,,,,No,,,No,,,Yes,No,,,,,,,,,,,,,,,,,,,,,,,,,80
TEOS0.8/VTMS0.2,Mariana Ghica et al.,"Optimization of Polyamide Pulp-Reinforced Silica
Aerogel Composites for Thermal Protection Systems",2020.0,31.0,0.0,Sol-gel,,TEOS,,VTMS,,,,,,EtOH,,KP,,,,Oxalic Acid,0.01,,NH4OH,1,,,HMDZ,,N-heptane,,,,"TEOS, VTMS, EtOH, Oxalic Aid",,30,18,27,,"KP, NH4OH",,,,,,,,,,,,,,27,144,,,,Heptane,1,2,50,"HMDZ, N-heptane",1,0.666666667,50,N-heptane,1,0.125,50,,,,,Aged in an oven,Ambient Pressure Drying,,60,Ambient,4,,150,Ambient,2,,,,,,,,,,,,,,,,,Yes,,,,,,No,,,No,,,,Yes,,,,,,,,No,,Yes,,,,No,,,,,,,,,,Yes,,,,,,Yes,,,,,,No,,,Yes,,,,No,,,No,,,,,,No,,,,,Yes,,,,No,,,No,,,Yes,No,,,,,,,,,,,,,,,,,,,,,,,,,81
"TEOS0.75/VTMS0.25-EtOH/Si molar ratio of 6, KP wt. % of 6.5",Mariana Ghica et al.,"Optimization of Polyamide Pulp-Reinforced Silica
Aerogel Composites for Thermal Protection Systems",2020.0,31.0,0.0,Sol-gel,,TEOS,,VTMS,,,,,,EtOH,,KP,,,,Oxalic Acid,0.01,,NH4OH,1,,,HMDZ,,N-heptane,,,,"TEOS, VTMS, EtOH, Oxalic Aid",,30,18,27,,"KP, NH4OH",,,,,,,,,,,,,,27,144,,,,Heptane,1,2,50,"HMDZ, N-heptane",1,0.666666667,50,N-heptane,1,0.125,50,,,,,Aged in an oven,Ambient Pressure Drying,,60,Ambient,4,,150,Ambient,2,,,,,,,,,,,,,,,,,Yes,,,,,,No,,,No,,,,Yes,,,,,,,,No,,Yes,,,,No,,,,,,,,,,Yes,,,,,,Yes,,,,,,Yes,,,Yes,,,,No,,,No,,,,,,No,,,,,Yes,,,,No,,,No,,,Yes,No,,,,,,,,,,,0.208,1.71,0.0347,,,,,,,,,,,,82
"TEOS0.75/VTMS0.25-EtOH/Si molar ratio of 6, KP wt. % of 5",Mariana Ghica et al.,"Optimization of Polyamide Pulp-Reinforced Silica
Aerogel Composites for Thermal Protection Systems",2020.0,31.0,0.0,Sol-gel,,TEOS,,VTMS,,,,,,EtOH,,KP,,,,Oxalic Acid,0.01,,NH4OH,1,,,HMDZ,,N-heptane,,,,"TEOS, VTMS, EtOH, Oxalic Aid",,30,18,27,,"KP, NH4OH",,,,,,,,,,,,,,27,144,,,,Heptane,1,2,50,"HMDZ, N-heptane",1,0.666666667,50,N-heptane,1,0.125,50,,,,,Aged in an oven,Ambient Pressure Drying,,60,Ambient,4,,150,Ambient,2,,,,,,,,,,,,,,,,,Yes,,,,,,No,,,No,,,,Yes,,,,,,,,No,,Yes,,,,No,,,,,,,,,,Yes,,,,,,Yes,,,,,,Yes,,,Yes,,,,No,,,No,,,,,,No,,,,,Yes,,,,No,,,No,,,Yes,No,,,,,,,,,,,0.242,1.81,0.0313,,,,,,,,,,,,83
"TEOS0.75/VTMS0.25-EtOH/Si molar ratio of 10, KP wt. % of 6.5",Mariana Ghica et al.,"Optimization of Polyamide Pulp-Reinforced Silica
Aerogel Composites for Thermal Protection Systems",2020.0,31.0,0.0,Sol-gel,,TEOS,,VTMS,,,,,,EtOH,,KP,,,,Oxalic Acid,0.01,,NH4OH,1,,,HMDZ,,N-heptane,,,,"TEOS, VTMS, EtOH, Oxalic Aid",,30,18,27,,"KP, NH4OH",,,,,,,,,,,,,,27,144,,,,Heptane,1,2,50,"HMDZ, N-heptane",1,0.666666667,50,N-heptane,1,0.125,50,,,,,Aged in an oven,Ambient Pressure Drying,,60,Ambient,4,,150,Ambient,2,,,,,,,,,,,,,,,,,Yes,,,,,,No,,,No,,,,Yes,,,,,,,,No,,Yes,,,,No,,,,,,,,,,Yes,,,,,,Yes,,,,,,Yes,,,Yes,,,,No,,,No,,,,,,No,,,,,Yes,,,,No,,,No,,,Yes,No,,,,,,,81.1,,24.4,619.9,0.214,1.81,0.0387,,,,,,,,,,,,84
"TEOS0.75/VTMS0.25-EtOH/Si molar ratio of 10, KP wt. % of 8",Mariana Ghica et al.,"Optimization of Polyamide Pulp-Reinforced Silica
Aerogel Composites for Thermal Protection Systems",2020.0,31.0,0.0,Sol-gel,,TEOS,,VTMS,,,,,,EtOH,,KP,,,,Oxalic Acid,0.01,,NH4OH,1,,,HMDZ,,N-heptane,,,,"TEOS, VTMS, EtOH, Oxalic Aid",,30,18,27,,"KP, NH4OH",,,,,,,,,,,,,,27,144,,,,Heptane,1,2,50,"HMDZ, N-heptane",1,0.666666667,50,N-heptane,1,0.125,50,,,,,Aged in an oven,Ambient Pressure Drying,,60,Ambient,4,,150,Ambient,2,,,,,,,,,,,,,,,,,Yes,,,,,,No,,,No,,,,Yes,,,,,,,,No,,Yes,,,,No,,,,,,,,,,Yes,,,,,,Yes,,,,,,Yes,,,Yes,,,,No,,,No,,,,,,No,,,,,Yes,,,,No,,,No,,,Yes,No,,,,,,,,,,,0.231,1.56,0.0358,,,,,,,,,,,,85
"TEOS0.75/VTMS0.25-EtOH/Si molar ratio of 14, KP wt. % of 6.5",Mariana Ghica et al.,"Optimization of Polyamide Pulp-Reinforced Silica
Aerogel Composites for Thermal Protection Systems",2020.0,31.0,0.0,Sol-gel,,TEOS,,VTMS,,,,,,EtOH,,KP,,,,Oxalic Acid,0.01,,NH4OH,1,,,HMDZ,,N-heptane,,,,"TEOS, VTMS, EtOH, Oxalic Aid",,30,18,27,,"KP, NH4OH",,,,,,,,,,,,,,27,144,,,,Heptane,1,2,50,"HMDZ, N-heptane",1,0.666666667,50,N-heptane,1,0.125,50,,,,,Aged in an oven,Ambient Pressure Drying,,60,Ambient,4,,150,Ambient,2,,,,,,,,,,,,,,,,,Yes,,,,,,No,,,No,,,,Yes,,,,,,,,No,,Yes,,,,No,,,,,,,,,,Yes,,,,,,Yes,,,,,,Yes,,,Yes,,,,No,,,No,,,,,,No,,,,,Yes,,,,No,,,No,,,Yes,No,,,,,,,,,,,0.236,1.24,0.046,,,,,,,,,,,,86
TEOS0.7/VTMS0.3,Mariana Ghica et al.,"Optimization of Polyamide Pulp-Reinforced Silica
Aerogel Composites for Thermal Protection Systems",2020.0,31.0,0.0,Sol-gel,,TEOS,,VTMS,,,,,,EtOH,,KP,,,,Oxalic Acid,0.01,,NH4OH,1,,,HMDZ,,N-heptane,,,,"TEOS, VTMS, EtOH, Oxalic Aid",,30,18,27,,"KP, NH4OH",,,,,,,,,,,,,,27,144,,,,Heptane,1,2,50,"HMDZ, N-heptane",1,0.666666667,50,N-heptane,1,0.125,50,,,,,Aged in an oven,Ambient Pressure Drying,,60,Ambient,4,,150,Ambient,2,,,,,,,,,,,,,,,,,Yes,,,,,,No,,,No,,,,Yes,,,,,,,,No,,Yes,,,,No,,,,,,,,,,Yes,,,,,,Yes,,,,,,No,,,Yes,,,,No,,,No,,,,,,No,,,,,Yes,,,,No,,,No,,,Yes,No,,,,,,,,,,,,,,,,,,,,,,,,,87
"TEOS0.5/VTMS0.5-EtOH/Si molar ratio of 6, KP wt. % of 5",Mariana Ghica et al.,"Optimization of Polyamide Pulp-Reinforced Silica
Aerogel Composites for Thermal Protection Systems",2020.0,31.0,0.0,Sol-gel,,TEOS,,VTMS,,,,,,EtOH,,KP,,,,Oxalic Acid,0.01,,NH4OH,1,,,HMDZ,,N-heptane,,,,"TEOS, VTMS, EtOH, Oxalic Aid",,30,18,27,,"KP, NH4OH",,,,,,,,,,,,,,27,144,,,,Heptane,1,2,50,"HMDZ, N-heptane",1,0.666666667,50,N-heptane,1,0.125,50,,,,,Aged in an oven,Ambient Pressure Drying,,60,Ambient,4,,150,Ambient,2,,,,,,,,,,,,,,,,,Yes,,,,,,No,,,No,,,,Yes,,,,,,,,No,,Yes,,,,No,,,,,,,,,,Yes,,,,,,Yes,,,,,,Yes,,,Yes,,,,No,,,No,,,,,,No,,,,,Yes,,,,No,,,No,,,Yes,No,,,,,,,,,,,0.275,0.96,0.0401,,,,,,,,,,,,88
"TEOS0.5/VTMS0.5-EtOH/Si molar ratio of 6, KP wt. % of 8",Mariana Ghica et al.,"Optimization of Polyamide Pulp-Reinforced Silica
Aerogel Composites for Thermal Protection Systems",2020.0,31.0,0.0,Sol-gel,,TEOS,,VTMS,,,,,,EtOH,,KP,,,,Oxalic Acid,0.01,,NH4OH,1,,,HMDZ,,N-heptane,,,,"TEOS, VTMS, EtOH, Oxalic Aid",,30,18,27,,"KP, NH4OH",,,,,,,,,,,,,,27,144,,,,Heptane,1,2,50,"HMDZ, N-heptane",1,0.666666667,50,N-heptane,1,0.125,50,,,,,Aged in an oven,Ambient Pressure Drying,,60,Ambient,4,,150,Ambient,2,,,,,,,,,,,,,,,,,Yes,,,,,,No,,,No,,,,Yes,,,,,,,,No,,Yes,,,,No,,,,,,,,,,Yes,,,,,,Yes,,,,,,Yes,,,Yes,,,,No,,,No,,,,,,No,,,,,Yes,,,,No,,,No,,,Yes,No,,,,,,,84.5,,30,488.6,0.229,1.68,0.0351,,,,,,,,,,,,89
"TEOS0.5/VTMS0.5-EtOH/Si molar ratio of 10, KP wt. % of 6.5",Mariana Ghica et al.,"Optimization of Polyamide Pulp-Reinforced Silica
Aerogel Composites for Thermal Protection Systems",2020.0,31.0,0.0,Sol-gel,,TEOS,,VTMS,,,,,,EtOH,,KP,,,,Oxalic Acid,0.01,,NH4OH,1,,,HMDZ,,N-heptane,,,,"TEOS, VTMS, EtOH, Oxalic Aid",,30,18,27,,"KP, NH4OH",,,,,,,,,,,,,,27,144,,,,Heptane,1,2,50,"HMDZ, N-heptane",1,0.666666667,50,N-heptane,1,0.125,50,,,,,Aged in an oven,Ambient Pressure Drying,,60,Ambient,4,,150,Ambient,2,,,,,,,,,,,,,,,,,Yes,,,,,,No,,,No,,,,Yes,,,,,,,,No,,Yes,,,,No,,,,,,,,,,Yes,,,,,,Yes,,,,,,Yes,,,Yes,,,,No,,,No,,,,,,No,,,,,Yes,,,,No,,,No,,,Yes,No,,,,,,,,,,,0.382,2.99,0.0705,,,,,,,,,,,,90
"TEOS0.5/VTMS0.5-EtOH/Si molar ratio of 10, KP wt. % of 8",Mariana Ghica et al.,"Optimization of Polyamide Pulp-Reinforced Silica
Aerogel Composites for Thermal Protection Systems",2020.0,31.0,0.0,Sol-gel,,TEOS,,VTMS,,,,,,EtOH,,KP,,,,Oxalic Acid,0.01,,NH4OH,1,,,HMDZ,,N-heptane,,,,"TEOS, VTMS, EtOH, Oxalic Aid",,30,18,27,,"KP, NH4OH",,,,,,,,,,,,,,27,144,,,,Heptane,1,2,50,"HMDZ, N-heptane",1,0.666666667,50,N-heptane,1,0.125,50,,,,,Aged in an oven,Ambient Pressure Drying,,60,Ambient,4,,150,Ambient,2,,,,,,,,,,,,,,,,,Yes,,,,,,No,,,No,,,,Yes,,,,,,,,No,,Yes,,,,No,,,,,,,,,,Yes,,,,,,Yes,,,,,,Yes,,,Yes,,,,No,,,No,,,,,,No,,,,,Yes,,,,No,,,No,,,Yes,No,,,,,,,,,,,0.375,2.47,0.0789,,,,,,,,,,,,91
"TEOS0.5/VTMS0.5-EtOH/Si molar ratio of 14, KP wt. % of 6.5",Mariana Ghica et al.,"Optimization of Polyamide Pulp-Reinforced Silica
Aerogel Composites for Thermal Protection Systems",2020.0,31.0,0.0,Sol-gel,,TEOS,,VTMS,,,,,,EtOH,,KP,,,,Oxalic Acid,0.01,,NH4OH,1,,,HMDZ,,N-heptane,,,,"TEOS, VTMS, EtOH, Oxalic Aid",,30,18,27,,"KP, NH4OH",,,,,,,,,,,,,,27,144,,,,Heptane,1,2,50,"HMDZ, N-heptane",1,0.666666667,50,N-heptane,1,0.125,50,,,,,Aged in an oven,Ambient Pressure Drying,,60,Ambient,4,,150,Ambient,2,,,,,,,,,,,,,,,,,Yes,,,,,,No,,,No,,,,Yes,,,,,,,,No,,Yes,,,,No,,,,,,,,,,Yes,,,,,,Yes,,,,,,Yes,,,Yes,,,,No,,,No,,,,,,No,,,,,Yes,,,,No,,,No,,,Yes,No,,,,,,,67.4,,10.8,610.7,0.409,2.83,0.0854,,,,,,,,,,,,92
"X-B, xerogel from MTES/TEOS",Joao Vareda et al.,Silica Aerogels/Xerogels Modified with Nitrogen-Containing Groups for Heavy Metal Adsorption,2020.0,53.0,0.0,Sol-gel,,MTES,,TEOS,,,,,,MeOH,,,,,,Oxalic Acid,1,,NH4OH,1,,,,,,,,,"MTES, TEOS, MeOH, Oxalic Acid",,,24,27,,NH4OH,,,,,,,,,,27,,120,,,144,,,,EtOH,,,,,,,,,,,,,,,,Referenced previous papers written by the author to say that the experimental procedure was the same bt did not go into detail on what that procedure was,Oven Drying,,60,,72,,,,,,,,,,,,,,,,,,,,,Yes,,,,,,No,,,No,,,,Yes,,,,,,,,Yes,,No,,,,No,,,,,,,,,,Yes,,,,,,No,,,,,,Yes,,,No,,,,No,,,No,,,,,,No,,,,,No,,,,No,,,No,,,No,No,,,,,,,24,0.22,1,761,1.07,,,,,,,,,,,,,,93
"X-B, aerogel from MTES/TEOS",Joao Vareda et al.,Silica Aerogels/Xerogels Modified with Nitrogen-Containing Groups for Heavy Metal Adsorption,2020.0,53.0,0.0,Sol-gel,,MTES,,TEOS,,,,,,MeOH,,,,,,Oxalic Acid,1,,NH4OH,,,,,,,,,,"MTES, TEOS, MeOH, Oxalic Acid",,,24,27,,NH4OH,,,,,,,,,,27,,120,,,144,,,,EtOH,,,,,,,,,,,,,,,,,Supercritical Drying,CO2,,,,,,,,,,,,,,,,,,,,,,,,Yes,,,,,,No,,,No,,,,Yes,,,,,,,,Yes,,No,,,,No,,,,,,,,,,Yes,,,,,,No,,,,,,Yes,,,No,,,,No,,,No,,,,,,No,,,,,No,,,,No,,,No,,,No,No,,,,,,,90,6.38,25,1006,0.141,,,,,,,,,,,,,,94
"X-A, xerogel from MTES/TEOS/APTMS",Joao Vareda et al.,Silica Aerogels/Xerogels Modified with Nitrogen-Containing Groups for Heavy Metal Adsorption,2020.0,53.0,0.0,Sol-gel,,MTES,,"TEOS, APTMS",,,,,,MeOH,,,,,,Oxalic Acid,1,,NH4OH,,,,,,,,,,"MTES, TEOS, APTMS, MeOH, Oxalic Acid",,,24,27,,NH4OH,,,,,,,,,,27,,10,,,144,,,,EtOH,,,,,,,,,,,,,,,,,Oven Drying,,60,,72,,,,,,,,,,,,,,,,,,,,,Yes,,,,,,No,,,No,,,,Yes,,,,,,,,Yes,,No,,,,No,,,,,,,,,,Yes,,,,,,No,,,,,,Yes,,,No,,,,No,,,No,,,,,,No,,,,,No,,,,No,,,No,,,No,No,,,,,,,3,0.02,4,28,1.41,,,,,,,,,,,,,,95
"A-A, aerogel from MTES/TEOS/APTMS",Joao Vareda et al.,Silica Aerogels/Xerogels Modified with Nitrogen-Containing Groups for Heavy Metal Adsorption,2020.0,53.0,0.0,Sol-gel,,MTES,,"TEOS, APTMS",,,,,,MeOH,,,,,,Oxalic Acid,1,,NH4OH,,,,,,,,,,"MTES, TEOS, APTMS, MeOH, Oxalic Acid",,,24,27,,NH4OH,,,,,,,,,,27,,10,,,144,,,,EtOH,,,,,,,,,,,,,,,,,Supercritical Drying,CO2,,,,,,,,,,,,,,,,,,,,,,,,Yes,,,,,,No,,,No,,,,Yes,,,,,,,,Yes,,No,,,,No,,,,,,,,,,Yes,,,,,,No,,,,,,Yes,,,No,,,,No,,,No,,,,,,No,,,,,No,,,,No,,,No,,,No,No,,,,,,,87,6.48,45,573,0.134,,,,,,,,,,,,,,96
"X3A, Xerogel from MTES/TEOS/AAAPTMS",Joao Vareda et al.,Silica Aerogels/Xerogels Modified with Nitrogen-Containing Groups for Heavy Metal Adsorption,2020.0,53.0,0.0,Sol-gel,,MTES,,"TEOS, AAAPTMS",,,,,,MeOH,,,,,,Oxalic Acid,1,,NH4OH,,,,,,,,,,"MTES, TEOS, AAAPTMS, MeOH, Oxalic Acid",,,24,27,,NH4OH,,,,,,,,,,60,,30,,,24,,,,EtOH,,,,,,,,,,,,,,,,,Oven Drying,,60,,72,,,,,,,,,,,,,,,,,,,,,Yes,,,,,,No,,,No,,,,Yes,,,,,,,,Yes,,No,,,,No,,,,,,,,,,Yes,,,,,,No,,,,,,Yes,,,No,,,,No,,,No,,,,,,No,,,,,No,,,,No,,,No,,,No,No,,,,,,,7,0.05,,,1.3,,,,,,,,,,,,,,97
"A3A, aerogel from MTES/TEOS/AAAPTMS",Joao Vareda et al.,Silica Aerogels/Xerogels Modified with Nitrogen-Containing Groups for Heavy Metal Adsorption,2020.0,53.0,0.0,Sol-gel,,MTES,,"TEOS, AAAPTMS",,,,,,MeOH,,,,,,Oxalic Acid,1,,NH4OH,,,,,,,,,,"MTES, TEOS, AAAPTMS, MeOH, Oxalic Acid",,,24,27,,NH4OH,,,,,,,,,,60,,30,,,24,,,,EtOH,,,,,,,,,,,,,,,,,Supercritical Drying,CO2,,,,,,,,,,,,,,,,,,,,,,,,Yes,,,,,,No,,,No,,,,Yes,,,,,,,,Yes,,No,,,,No,,,,,,,,,,Yes,,,,,,No,,,,,,Yes,,,No,,,,No,,,No,,,,,,No,,,,,No,,,,No,,,No,,,No,No,,,,,,,48,0.64,182,14,0.737,,,,,,,,,,,,,,98
"XA+3A, xerogel from MTES/TEOS/APTMS/AAAPTMS",Joao Vareda et al.,Silica Aerogels/Xerogels Modified with Nitrogen-Containing Groups for Heavy Metal Adsorption,2020.0,53.0,0.0,Sol-gel,,MTES,,"TEOS, APTMS, AAAPTMS",,,,,,MeOH,,,,,,Oxalic Acid,1,,NH4OH,,,,,,,,,,"MTES, TEOS, APTMS, AAAPTMS, MeOH, Oxalic Acid",,,24,27,,NH4OH,,,,,,,,,,27,,30,,,144,,,,EtOH,,,,,,,,,,,,,,,,,Oven Drying,,60,,72,,,,,,,,,,,,,,,,,,,,,Yes,,,,,,No,,,No,,,,Yes,,,,,,,,Yes,,No,,,,No,,,,,,,,,,Yes,,,,,,No,,,,,,Yes,,,No,,,,No,,,No,,,,,,No,,,,,No,,,,No,,,No,,,No,No,,,,,,,23,0.21,268,3,1.12,,,,,,,,,,,,,,99
"AA+3A, Aerogel from MTES/TEOS/APTMS/AAAPTMS",Joao Vareda et al.,Silica Aerogels/Xerogels Modified with Nitrogen-Containing Groups for Heavy Metal Adsorption,2020.0,53.0,0.0,Sol-gel,,MTES,,"TEOS, APTMS, AAAPTMS",,,,,,MeOH,,,,,,Oxalic Acid,1,,NH4OH,,,,,,,,,,"MTES, TEOS, APTMS, AAAPTMS, MeOH, Oxalic Acid",,,24,27,,NH4OH,,,,,,,,,,27,,30,,,144,,,,EtOH,,,,,,,,,,,,,,,,,Supercritical Drying,CO2,,,,,,,,,,,,,,,,,,,,,,,,Yes,,,,,,No,,,No,,,,Yes,,,,,,,,Yes,,No,,,,No,,,,,,,,,,Yes,,,,,,No,,,,,,Yes,,,No,,,,No,,,No,,,,,,No,,,,,No,,,,No,,,No,,,No,No,,,,,,,86,4.49,70,256,0.191,,,,,,,,,,,,,,100
"X-TRIS, Xerogel from MTES/TEOS/TTMSI",Joao Vareda et al.,Silica Aerogels/Xerogels Modified with Nitrogen-Containing Groups for Heavy Metal Adsorption,2020.0,53.0,0.0,Sol-gel,,MTES,,"TEOS, TTMSI",,,,,,MeOH,,,,,,Oxalic Acid,1,,NH4OH,,,,,,,,,,"MTES, TEOS, TTMSI, MeOH, Oxalic Acid",,,24,27,,NH4OH,,,,,,,,,,60,,20,,,144,,,,EtOH,,,,,,,,,,,,,,,,,Oven Drying,,60,,72,,,,,,,,,,,,,,,,,,,,,Yes,,,,,,No,,,No,,,,Yes,,,,,,,,Yes,,No,,,,No,,,,,,,,,,Yes,,,,,,No,,,,,,Yes,,,No,,,,No,,,No,,,,,,No,,,,,No,,,,No,,,No,,,No,No,,,,,,,16,0.14,1,634,1.14,,,,,,,,,,,,,,101
"A-TRIS, Aerogel from MTES/TEOS/TTMSI",Joao Vareda et al.,Silica Aerogels/Xerogels Modified with Nitrogen-Containing Groups for Heavy Metal Adsorption,2020.0,53.0,0.0,Sol-gel,,MTES,,"TEOS, TTMSI",,,,,,MeOH,,,,,,Oxalic Acid,1,,NH4OH,,,,,,,,,,"MTES, TEOS, TTMSI, MeOH, Oxalic Acid",,,24,27,,NH4OH,,,,,,,,,,60,,20,,,144,,,,EtOH,,,,,,,,,,,,,,,,,Supercritical Drying,CO2,,,,,,,,,,,,,,,,,,,,,,,,Yes,,,,,,No,,,No,,,,Yes,,,,,,,,Yes,,No,,,,No,,,,,,,,,,Yes,,,,,,No,,,,,,Yes,,,No,,,,No,,,No,,,,,,No,,,,,No,,,,No,,,No,,,No,No,,,,,,,88,6.67,59,451,0.132,,,,,,,,,,,,,,102
"X-U, Xerogel from MTES/TEOS/UPTMS",Joao Vareda et al.,Silica Aerogels/Xerogels Modified with Nitrogen-Containing Groups for Heavy Metal Adsorption,2020.0,53.0,0.0,Sol-gel,,MTES,,"TEOS, UPTMS",,,,,,MeOH,,,,,,Oxalic Acid,1,,NH4OH,,,,,,,,,,"MTES, TEOS, UPTMS, MeOH, Oxalic Acid",,,24,27,,NH4OH,,,,,,,,,,27,,120,,,144,,,,EtOH,,,,,,,,,,,,,,,,,Oven Drying,,60,,72,,,,,,,,,,,,,,,,,,,,,Yes,,,,,,No,,,No,,,,Yes,,,,,,,,Yes,,No,,,,No,,,,,,,,,,Yes,,,,,,No,,,,,,Yes,,,No,,,,No,,,No,,,,,,No,,,,,No,,,,No,,,No,,,No,No,,,,,,,,,,,1.42,,,,,,,,,,,,,,103
"A-U, Aerogel from MTES/TEOS/UPTS",Joao Vareda et al.,Silica Aerogels/Xerogels Modified with Nitrogen-Containing Groups for Heavy Metal Adsorption,2020.0,53.0,0.0,Sol-gel,,MTES,,"TEOS, UPTMS",,,,,,MeOH,,,,,,Oxalic Acid,1,,NH4OH,,,,,,,,,,"MTES, TEOS, UPTMS, MeOH, Oxalic Acid",,,24,27,,NH4OH,,,,,,,,,,27,,120,,,144,,,,EtOH,,,,,,,,,,,,,,,,,Supercritical Drying,CO2,,,,,,,,,,,,,,,,,,,,,,,,Yes,,,,,,No,,,No,,,,Yes,,,,,,,,Yes,,No,,,,No,,,,,,,,,,Yes,,,,,,No,,,,,,Yes,,,No,,,,No,,,No,,,,,,No,,,,,No,,,,No,,,No,,,No,No,,,,,,,67,1.56,16,398,0.43,,,,,,,,,,,,,,104
Unsintered,Huafei Cai et al.,Nanostructure evolution of silica aerogels under rapid heating from 600 °C to 1300 °C via in-situ TEM observation,2020.0,60.0,1.0,Sol-gel,,TEOS,,,,,,,,EtOH,,H2O,,,,HCl,,,NH4OH,,,,,,,,,,"TEOS, H2O, EtOH, HCl",,,,,,NH4OH,,,,,,,,,,,,,,40,48,,,,,,,,,,,,,,,,,,,,,Supercritical Drying,EtOH,265,7,,,500,,2,,,,,,,,,,,,,,,,,No,,,,,,Yes,,,No,,,,No,,,,,,,,Yes,,No,,,,Yes,,,,,,,,,,Yes,,,,,,Yes,,,,,,Yes,,,No,,,,No,,,No,,,,,,No,,,,,No,,,,No,,,No,,,No,No,,,,,,,,,,690.69,,,,,,,,,,,,,,,105
Sinter 600C-4hr,Huafei Cai et al.,Nanostructure evolution of silica aerogels under rapid heating from 600 °C to 1300 °C via in-situ TEM observation,2020.0,60.0,1.0,Sol-gel,,TEOS,,,,,,,,EtOH,,H2O,,,,HCl,,,NH4OH,,,,,,,,,,"TEOS, H2O, EtOH, HCl",,,,,,NH4OH,,,,,,,,,,,,,,40,48,,,,,,,,,,,,,,,,,,,,,Supercritical Drying,EtOH,265,7,,,500,,2,,,,,,,,,,,,600,240,,,,No,,,,,,Yes,,,No,,,,No,,,,,,,,Yes,,No,,,,Yes,,,,,,,,,,Yes,,,,,,Yes,,,,,,Yes,,,No,,,,No,,,No,,,,,,No,,,,,No,,,,No,,,No,,,No,No,,,,,,,,,,714.06,,,,,,,,,,,,,,,106
Sinter 700C-4hr,Huafei Cai et al.,Nanostructure evolution of silica aerogels under rapid heating from 600 °C to 1300 °C via in-situ TEM observation,2020.0,60.0,1.0,Sol-gel,,TEOS,,,,,,,,EtOH,,H2O,,,,HCl,,,NH4OH,,,,,,,,,,"TEOS, H2O, EtOH, HCl",,,,,,NH4OH,,,,,,,,,,,,,,40,48,,,,,,,,,,,,,,,,,,,,,Supercritical Drying,EtOH,265,7,,,500,,2,,,,,,,,,,,,700,240,,,,No,,,,,,Yes,,,No,,,,No,,,,,,,,Yes,,No,,,,Yes,,,,,,,,,,Yes,,,,,,Yes,,,,,,Yes,,,No,,,,No,,,No,,,,,,No,,,,,No,,,,No,,,No,,,No,No,,,,,,,,,,658.01,,,,,,,,,,,,,,,107
Sinter 800C-4hr,Huafei Cai et al.,Nanostructure evolution of silica aerogels under rapid heating from 600 °C to 1300 °C via in-situ TEM observation,2020.0,60.0,1.0,Sol-gel,,TEOS,,,,,,,,EtOH,,H2O,,,,HCl,,,NH4OH,,,,,,,,,,"TEOS, H2O, EtOH, HCl",,,,,,NH4OH,,,,,,,,,,,,,,40,48,,,,,,,,,,,,,,,,,,,,,Supercritical Drying,EtOH,265,7,,,500,,2,,,,,,,,,,,,800,240,,,,No,,,,,,Yes,,,No,,,,No,,,,,,,,Yes,,No,,,,Yes,,,,,,,,,,Yes,,,,,,Yes,,,,,,Yes,,,No,,,,No,,,No,,,,,,No,,,,,No,,,,No,,,No,,,No,No,,,,,,,,,,609.61,,,,,,,,,,,,,,,108
