Repository: andreshyer/Ferri_Aerogel_Neo4j

File: backends/si_aerogels.csv (part 3 of 4)
Sinter 900C-4hr,Huafei Cai et al.,Nanostructure evolution of silica aerogels under rapid heating from 600 °C to 1300 °C via in-situ TEM observation,2020.0,60.0,1.0,Sol-gel,,TEOS,,,,,,,,EtOH,,H2O,,,,HCl,,,NH4OH,,,,,,,,,,"TEOS, H2O, EtOH, HCl",,,,,,NH4OH,,,,,,,,,,,,,,40,48,,,,,,,,,,,,,,,,,,,,,Supercritical Drying,EtOH,265,7,,,500,,2,,,,,,,,,,,,900,240,,,,No,,,,,,Yes,,,No,,,,No,,,,,,,,Yes,,No,,,,Yes,,,,,,,,,,Yes,,,,,,Yes,,,,,,Yes,,,No,,,,No,,,No,,,,,,No,,,,,No,,,,No,,,No,,,No,No,,,,,,,,,,514.74,,,,,,,,,,,,,,,109
Sinter 1000C-4hr,Huafei Cai et al.,Nanostructure evolution of silica aerogels under rapid heating from 600 °C to 1300 °C via in-situ TEM observation,2020.0,60.0,1.0,Sol-gel,,TEOS,,,,,,,,EtOH,,H2O,,,,HCl,,,NH4OH,,,,,,,,,,"TEOS, H2O, EtOH, HCl",,,,,,NH4OH,,,,,,,,,,,,,,40,48,,,,,,,,,,,,,,,,,,,,,Supercritical Drying,EtOH,265,7,,,500,,2,,,,,,,,,,,,1000,240,,,,No,,,,,,Yes,,,No,,,,No,,,,,,,,Yes,,No,,,,Yes,,,,,,,,,,Yes,,,,,,Yes,,,,,,Yes,,,No,,,,No,,,No,,,,,,No,,,,,No,,,,No,,,No,,,No,No,,,,,,,,,,400.41,,,,,,,,,,,,,,,110
Sinter 1100C-4hr,Huafei Cai et al.,Nanostructure evolution of silica aerogels under rapid heating from 600 °C to 1300 °C via in-situ TEM observation,2020.0,60.0,1.0,Sol-gel,,TEOS,,,,,,,,EtOH,,H2O,,,,HCl,,,NH4OH,,,,,,,,,,"TEOS, H2O, EtOH, HCl",,,,,,NH4OH,,,,,,,,,,,,,,40,48,,,,,,,,,,,,,,,,,,,,,Supercritical Drying,EtOH,265,7,,,500,,2,,,,,,,,,,,,1100,240,,,,No,,,,,,Yes,,,No,,,,No,,,,,,,,Yes,,No,,,,Yes,,,,,,,,,,Yes,,,,,,Yes,,,,,,Yes,,,No,,,,No,,,No,,,,,,No,,,,,No,,,,No,,,No,,,No,No,,,,,,,,,,99.46,,,,,,,,,,,,,,,111
Sinter 1200C-30min,Huafei Cai et al.,Nanostructure evolution of silica aerogels under rapid heating from 600 °C to 1300 °C via in-situ TEM observation,2020.0,60.0,1.0,Sol-gel,,TEOS,,,,,,,,EtOH,,H2O,,,,HCl,,,NH4OH,,,,,,,,,,"TEOS, H2O, EtOH, HCl",,,,,,NH4OH,,,,,,,,,,,,,,40,48,,,,,,,,,,,,,,,,,,,,,Supercritical Drying,EtOH,265,7,,,500,,2,,,,,,,,,,,,1200,30,,,,No,,,,,,Yes,,,No,,,,No,,,,,,,,Yes,,No,,,,Yes,,,,,,,,,,Yes,,,,,,Yes,,,,,,Yes,,,No,,,,No,,,No,,,,,,No,,,,,No,,,,No,,,No,,,No,No,,,,,,,,,,1.51,,,,,,,,,,,,,,,112
Sinter 1300C-30min,Huafei Cai et al.,Nanostructure evolution of silica aerogels under rapid heating from 600 °C to 1300 °C via in-situ TEM observation,2020.0,60.0,1.0,Sol-gel,,TEOS,,,,,,,,EtOH,,H2O,,,,HCl,,,NH4OH,,,,,,,,,,"TEOS, H2O, EtOH, HCl",,,,,,NH4OH,,,,,,,,,,,,,,40,48,,,,,,,,,,,,,,,,,,,,,Supercritical Drying,EtOH,265,7,,,500,,2,,,,,,,,,,,,1300,30,,,,No,,,,,,Yes,,,No,,,,No,,,,,,,,Yes,,No,,,,Yes,,,,,,,,,,Yes,,,,,,Yes,,,,,,Yes,,,No,,,,No,,,No,,,,,,No,,,,,No,,,,No,,,No,,,No,No,,,,,,,,,,0.0018,,,,,,,,,,,,,,,113
Sinter 1000C-15min,Huafei Cai et al.,Nanostructure evolution of silica aerogels under rapid heating from 600 °C to 1300 °C via in-situ TEM observation,2020.0,60.0,1.0,Sol-gel,,TEOS,,,,,,,,EtOH,,H2O,,,,HCl,,,NH4OH,,,,,,,,,,"TEOS, H2O, EtOH, HCl",,,,,,NH4OH,,,,,,,,,,,,,,40,48,,,,,,,,,,,,,,,,,,,,,Supercritical Drying,EtOH,265,7,,,500,,2,,,,,,,,,,,,1000,15,,,,No,,,,,,Yes,,,No,,,,No,,,,,,,,Yes,,No,,,,Yes,,,,,,,,,,Yes,,,,,,Yes,,,,,,Yes,,,No,,,,No,,,No,,,,,,No,,,,,No,,,,No,,,No,,,No,No,,,,,,,,,,594.18,,,,,,,,,,,,,,,114
Sinter 1000C-30min,Huafei Cai et al.,Nanostructure evolution of silica aerogels under rapid heating from 600 °C to 1300 °C via in-situ TEM observation,2020.0,60.0,1.0,Sol-gel,,TEOS,,,,,,,,EtOH,,H2O,,,,HCl,,,NH4OH,,,,,,,,,,"TEOS, H2O, EtOH, HCl",,,,,,NH4OH,,,,,,,,,,,,,,40,48,,,,,,,,,,,,,,,,,,,,,Supercritical Drying,EtOH,265,7,,,500,,2,,,,,,,,,,,,1000,30,,,,No,,,,,,Yes,,,No,,,,No,,,,,,,,Yes,,No,,,,Yes,,,,,,,,,,Yes,,,,,,Yes,,,,,,Yes,,,No,,,,No,,,No,,,,,,No,,,,,No,,,,No,,,No,,,No,No,,,,,,,,,,574.7,,,,,,,,,,,,,,,115
Sinter 1000C-1hr,Huafei Cai et al.,Nanostructure evolution of silica aerogels under rapid heating from 600 °C to 1300 °C via in-situ TEM observation,2020.0,60.0,1.0,Sol-gel,,TEOS,,,,,,,,EtOH,,H2O,,,,HCl,,,NH4OH,,,,,,,,,,"TEOS, H2O, EtOH, HCl",,,,,,NH4OH,,,,,,,,,,,,,,40,48,,,,,,,,,,,,,,,,,,,,,Supercritical Drying,EtOH,265,7,,,500,,2,,,,,,,,,,,,1000,60,,,,No,,,,,,Yes,,,No,,,,No,,,,,,,,Yes,,No,,,,Yes,,,,,,,,,,Yes,,,,,,Yes,,,,,,Yes,,,No,,,,No,,,No,,,,,,No,,,,,No,,,,No,,,No,,,No,No,,,,,,,,,,507.71,,,,,,,,,,,,,,,116
Sinter 1000C-2hr,Huafei Cai et al.,Nanostructure evolution of silica aerogels under rapid heating from 600 °C to 1300 °C via in-situ TEM observation,2020.0,60.0,1.0,Sol-gel,,TEOS,,,,,,,,EtOH,,H2O,,,,HCl,,,NH4OH,,,,,,,,,,"TEOS, H2O, EtOH, HCl",,,,,,NH4OH,,,,,,,,,,,,,,40,48,,,,,,,,,,,,,,,,,,,,,Supercritical Drying,EtOH,265,7,,,500,,2,,,,,,,,,,,,1000,120,,,,No,,,,,,Yes,,,No,,,,No,,,,,,,,Yes,,No,,,,Yes,,,,,,,,,,Yes,,,,,,Yes,,,,,,Yes,,,No,,,,No,,,No,,,,,,No,,,,,No,,,,No,,,No,,,No,No,,,,,,,,,,437.79,,,,,,,,,,,,,,,117
Sinter 1000C-3hr,Huafei Cai et al.,Nanostructure evolution of silica aerogels under rapid heating from 600 °C to 1300 °C via in-situ TEM observation,2020.0,60.0,1.0,Sol-gel,,TEOS,,,,,,,,EtOH,,H2O,,,,HCl,,,NH4OH,,,,,,,,,,"TEOS, H2O, EtOH, HCl",,,,,,NH4OH,,,,,,,,,,,,,,40,48,,,,,,,,,,,,,,,,,,,,,Supercritical Drying,EtOH,265,7,,,500,,2,,,,,,,,,,,,1000,180,,,,No,,,,,,Yes,,,No,,,,No,,,,,,,,Yes,,No,,,,Yes,,,,,,,,,,Yes,,,,,,Yes,,,,,,Yes,,,No,,,,No,,,No,,,,,,No,,,,,No,,,,No,,,No,,,No,No,,,,,,,,,,410.03,,,,,,,,,,,,,,,118
Sinter 1000C-14hr,Huafei Cai et al.,Nanostructure evolution of silica aerogels under rapid heating from 600 °C to 1300 °C via in-situ TEM observation,2020.0,60.0,1.0,Sol-gel,,TEOS,,,,,,,,EtOH,,H2O,,,,HCl,,,NH4OH,,,,,,,,,,"TEOS, H2O, EtOH, HCl",,,,,,NH4OH,,,,,,,,,,,,,,40,48,,,,,,,,,,,,,,,,,,,,,Supercritical Drying,EtOH,265,7,,,500,,2,,,,,,,,,,,,1000,240,,,,No,,,,,,Yes,,,No,,,,No,,,,,,,,Yes,,No,,,,Yes,,,,,,,,,,Yes,,,,,,Yes,,,,,,Yes,,,No,,,,No,,,No,,,,,,No,,,,,No,,,,No,,,No,,,No,No,,,,,,,,,,400.41,,,,,,,,,,,,,,,119
Sinter 1100C-15min,Huafei Cai et al.,Nanostructure evolution of silica aerogels under rapid heating from 600 °C to 1300 °C via in-situ TEM observation,2020.0,60.0,1.0,Sol-gel,,TEOS,,,,,,,,EtOH,,H2O,,,,HCl,,,NH4OH,,,,,,,,,,"TEOS, H2O, EtOH, HCl",,,,,,NH4OH,,,,,,,,,,,,,,40,48,,,,,,,,,,,,,,,,,,,,,Supercritical Drying,EtOH,265,7,,,500,,2,,,,,,,,,,,,1100,15,,,,No,,,,,,Yes,,,No,,,,No,,,,,,,,Yes,,No,,,,Yes,,,,,,,,,,Yes,,,,,,Yes,,,,,,Yes,,,No,,,,No,,,No,,,,,,No,,,,,No,,,,No,,,No,,,No,No,,,,,,,,,,416.98,,,,,,,,,,,,,,,120
Sinter 1100C-30min,Huafei Cai et al.,Nanostructure evolution of silica aerogels under rapid heating from 600 °C to 1300 °C via in-situ TEM observation,2020.0,60.0,1.0,Sol-gel,,TEOS,,,,,,,,EtOH,,H2O,,,,HCl,,,NH4OH,,,,,,,,,,"TEOS, H2O, EtOH, HCl",,,,,,NH4OH,,,,,,,,,,,,,,40,48,,,,,,,,,,,,,,,,,,,,,Supercritical Drying,EtOH,265,7,,,500,,2,,,,,,,,,,,,1100,30,,,,No,,,,,,Yes,,,No,,,,No,,,,,,,,Yes,,No,,,,Yes,,,,,,,,,,Yes,,,,,,Yes,,,,,,Yes,,,No,,,,No,,,No,,,,,,No,,,,,No,,,,No,,,No,,,No,No,,,,,,,,,,339.81,,,,,,,,,,,,,,,121
Sinter 1100C-1hr,Huafei Cai et al.,Nanostructure evolution of silica aerogels under rapid heating from 600 °C to 1300 °C via in-situ TEM observation,2020.0,60.0,1.0,Sol-gel,,TEOS,,,,,,,,EtOH,,H2O,,,,HCl,,,NH4OH,,,,,,,,,,"TEOS, H2O, EtOH, HCl",,,,,,NH4OH,,,,,,,,,,,,,,40,48,,,,,,,,,,,,,,,,,,,,,Supercritical Drying,EtOH,265,7,,,500,,2,,,,,,,,,,,,1100,60,,,,No,,,,,,Yes,,,No,,,,No,,,,,,,,Yes,,No,,,,Yes,,,,,,,,,,Yes,,,,,,Yes,,,,,,Yes,,,No,,,,No,,,No,,,,,,No,,,,,No,,,,No,,,No,,,No,No,,,,,,,,,,263.94,,,,,,,,,,,,,,,122
Sinter 1100C-2hr,Huafei Cai et al.,Nanostructure evolution of silica aerogels under rapid heating from 600 °C to 1300 °C via in-situ TEM observation,2020.0,60.0,1.0,Sol-gel,,TEOS,,,,,,,,EtOH,,H2O,,,,HCl,,,NH4OH,,,,,,,,,,"TEOS, H2O, EtOH, HCl",,,,,,NH4OH,,,,,,,,,,,,,,40,48,,,,,,,,,,,,,,,,,,,,,Supercritical Drying,EtOH,265,7,,,500,,2,,,,,,,,,,,,1100,120,,,,No,,,,,,Yes,,,No,,,,No,,,,,,,,Yes,,No,,,,Yes,,,,,,,,,,Yes,,,,,,Yes,,,,,,Yes,,,No,,,,No,,,No,,,,,,No,,,,,No,,,,No,,,No,,,No,No,,,,,,,,,,178.65,,,,,,,,,,,,,,,123
Sinter 1100C-3hr,Huafei Cai et al.,Nanostructure evolution of silica aerogels under rapid heating from 600 °C to 1300 °C via in-situ TEM observation,2020.0,60.0,1.0,Sol-gel,,TEOS,,,,,,,,EtOH,,H2O,,,,HCl,,,NH4OH,,,,,,,,,,"TEOS, H2O, EtOH, HCl",,,,,,NH4OH,,,,,,,,,,,,,,40,48,,,,,,,,,,,,,,,,,,,,,Supercritical Drying,EtOH,265,7,,,500,,2,,,,,,,,,,,,1100,180,,,,No,,,,,,Yes,,,No,,,,No,,,,,,,,Yes,,No,,,,Yes,,,,,,,,,,Yes,,,,,,Yes,,,,,,Yes,,,No,,,,No,,,No,,,,,,No,,,,,No,,,,No,,,No,,,No,No,,,,,,,,,,127.2,,,,,,,,,,,,,,,124
Aerogel Dried at 85,S.A. Lermontov et al.,Is Supercritical So Critical? The Choice of Temperature to Synthesize SiO2 Aerogels,2020.0,39.0,1.0,Sol-gel,,TEOS,2.13,,,,,,,EtOH,6.37,H2O,8.5,,,HF,0.087,,,,,,,,,,,,"TEOS, EtOH",,,,,,"HF, H2O",,,,,,,,,,,,,,Ambient,24,,,,EtOH,5,5,Ambient,,,,,,,,,,,,,,Supercritical Drying,Isopropanol,85,,"1.5, 2",,,,,,,,,,,,,,,gels were supercritically dried for “1.5-2 hours” ,,,,,,Yes,,,,,,No,,,No,,,,Yes,,,,,,,,Yes,,Yes,,,,No,,,,,,,,,,No,,,,,,Yes,,,,,,Yes,,,No,,,,No,,,Yes,,,,,,No,,,,,No,,,,No,,,No,,,No,No,,,,,,Mesoporous,,,5.48,1115,0.62,,,,,,,,,,,,,,125
Aerogel Dried at 145,S.A. Lermontov et al.,Is Supercritical So Critical? The Choice of Temperature to Synthesize SiO2 Aerogels,2020.0,39.0,1.0,Sol-gel,,TEOS,2.13,,,,,,,EtOH,6.37,H2O,8.5,,,HF,0.087,,,,,,,,,,,,"TEOS, EtOH",,,,,,"HF, H2O",,,,,,,,,,,,,,Ambient,24,,,,EtOH,5,5,Ambient,,,,,,,,,,,,,,Supercritical Drying,Isopropanol,145,,"1.5, 2",,,,,,,,,,,,,,,gels were supercritically dried for “1.5-2 hours” ,,,,,,Yes,,,,,,No,,,No,,,,Yes,,,,,,,,Yes,,Yes,,,,No,,,,,,,,,,No,,,,,,Yes,,,,,,Yes,,,No,,,,No,,,Yes,,,,,,No,,,,,No,,,,No,,,No,,,No,No,,,,,,Mesoporous,,,6.79,1060,0.41,,,,,,,,,,,,,,126
Aerogel Dried at 175,S.A. Lermontov et al.,Is Supercritical So Critical? The Choice of Temperature to Synthesize SiO2 Aerogels,2020.0,39.0,1.0,Sol-gel,,TEOS,2.13,,,,,,,EtOH,6.37,H2O,8.5,,,HF,0.087,,,,,,,,,,,,"TEOS, EtOH",,,,,,"HF, H2O",,,,,,,,,,,,,,Ambient,24,,,,EtOH,5,5,Ambient,,,,,,,,,,,,,,Supercritical Drying,Isopropanol,175,,"1.5, 2",,,,,,,,,,,,,,,gels were supercritically dried for “1.5-2 hours” ,,,,,,Yes,,,,,,No,,,No,,,,Yes,,,,,,,,Yes,,Yes,,,,No,,,,,,,,,,No,,,,,,Yes,,,,,,Yes,,,No,,,,No,,,Yes,,,,,,No,,,,,No,,,,No,,,No,,,No,No,,,,,,Mesoporous,,,7.31,1018,0.34,,,,,,,,,,,,,,127
Aerogel Dried at 205,S.A. Lermontov et al.,Is Supercritical So Critical? The Choice of Temperature to Synthesize SiO2 Aerogels,2020.0,39.0,1.0,Sol-gel,,TEOS,2.13,,,,,,,EtOH,6.37,H2O,8.5,,,HF,0.087,,,,,,,,,,,,"TEOS, EtOH",,,,,,"HF, H2O",,,,,,,,,,,,,,Ambient,24,,,,EtOH,5,5,Ambient,,,,,,,,,,,,,,Supercritical Drying,Isopropanol,205,,"1.5, 2",,,,,,,,,,,,,,,gels were supercritically dried for “1.5-2 hours” ,,,,,,Yes,,,,,,No,,,No,,,,Yes,,,,,,,,Yes,,Yes,,,,No,,,,,,,,,,No,,,,,,Yes,,,,,,Yes,,,No,,,,No,,,Yes,,,,,,No,,,,,No,,,,No,,,No,,,No,No,,,,,,Mesoporous,,,7.87,949,0.28,,,,,,,,,,,,,,128
Aerogel Dried at 235,S.A. Lermontov et al.,Is Supercritical So Critical? The Choice of Temperature to Synthesize SiO2 Aerogels,2020.0,39.0,1.0,Sol-gel,,TEOS,2.13,,,,,,,EtOH,6.37,H2O,8.5,,,HF,0.087,,,,,,,,,,,,"TEOS, EtOH",,,,,,"HF, H2O",,,,,,,,,,,,,,Ambient,24,,,,EtOH,5,5,Ambient,,,,,,,,,,,,,,Supercritical Drying,Isopropanol,235,,"1.5, 2",,,,,,,,,,,,,,,gels were supercritically dried for “1.5-2 hours” ,,,,,,Yes,,,,,,No,,,No,,,,Yes,,,,,,,,Yes,,Yes,,,,No,,,,,,,,,,No,,,,,,Yes,,,,,,Yes,,,No,,,,No,,,Yes,,,,,,No,,,,,No,,,,No,,,No,,,No,No,,,,,,Mesoporous,,,8.46,954,0.15,,,,,,,,,,,,,,129
Aerogel Dried at 265,S.A. Lermontov et al.,Is Supercritical So Critical? The Choice of Temperature to Synthesize SiO2 Aerogels,2020.0,39.0,1.0,Sol-gel,,TEOS,2.13,,,,,,,EtOH,6.37,H2O,8.5,,,HF,0.087,,,,,,,,,,,,"TEOS, EtOH",,,,,,"HF, H2O",,,,,,,,,,,,,,Ambient,24,,,,EtOH,5,5,Ambient,,,,,,,,,,,,,,Supercritical Drying,Isopropanol,265,,"1.5, 2",,,,,,,,,,,,,,,gels were supercritically dried for “1.5-2 hours” ,,,,,,Yes,,,,,,No,,,No,,,,Yes,,,,,,,,Yes,,Yes,,,,No,,,,,,,,,,No,,,,,,Yes,,,,,,Yes,,,No,,,,No,,,Yes,,,,,,No,,,,,No,,,,No,,,No,,,No,No,,,,,,Mesoporous,,,8.15,932,0.14,,,,,,,,,,,,,,130
SiO2 aerogel,Vinayak Parale et al.,Hydrophobic TiO2–SiO2 composite aerogels synthesized via in situ epoxy-ring opening polymerization and sol-gel process for enhanced degradation activity,2020.0,53.0,17.0,Sol-gel,,MTMS,,"GPTMS, APTES",,TBO,,,,MeOH,,,,,,Oxalic Acid,0.01,,,,,,,,,,,,"MTMS, GPTMS, APTES, MeOH",400,1440,,Ambient,,Oxalic Acid,,,,,,,,,,,,<30,MeOH,50,48,,,,,,,,,,,,,,,,,,,,"During the aging process, methanol was refreshed every 12 hours",Supercritical Drying,Nitrogen Atmosphere,265,12.159,,,,,,,,,,,,,,,,,,,,,,Yes,,,,,,No,,,No,,,,Yes,,,,,,,,Yes,,Yes,,,,Yes,,,,,,,,,,Yes,,,,,,Yes,,,,,,No,No,No,No,No,No,No,No,No,No,No,No,No,No,No,No,No,No,No,No,No,No,No,No,No,No,No,No,No,,,Yes,No,,,,,,Mesoporous,,1.85,56.66,131,,,,,,,,,,,,,,,131
(Ti/Si)0.2 aerogel,Vinayak Parale et al.,Hydrophobic TiO2–SiO2 composite aerogels synthesized via in situ epoxy-ring opening polymerization and sol-gel process for enhanced degradation activity,2020.0,53.0,17.0,Sol-gel,,MTMS,,"GPTMS, APTES",,TBO,,,,MeOH,,,,,,Oxalic Acid,0.01,,,,,,,,,,,,"TBO, MTMS, GPTMS, APTES, MeOH",400,1440,,Ambient,,Oxalic Acid,,,,,,,,,,,,<30,MeOH,50,48,,,,,,,,,,,,,,,,,,,,"During the aging process, methanol was refreshed every 12 hours",Supercritical Drying,Nitrogen Atmosphere,265,12.159,,,,,,,,,,,,,,,,,,,,,,Yes,,,,,,No,,,No,,,,Yes,,,,,,,,Yes,,Yes,,,,Yes,,,,,,,,,,Yes,,,,,,Yes,,,,,,No,No,No,No,No,No,No,No,No,No,No,No,No,No,No,No,No,No,No,No,No,No,No,No,No,No,No,No,No,,,Yes,No,,,,,,Mesoporous,,2.27,44.15,206,,,,,,,,,,,,,,,132
(Ti/Si)0.5 aerogel,Vinayak Parale et al.,Hydrophobic TiO2–SiO2 composite aerogels synthesized via in situ epoxy-ring opening polymerization and sol-gel process for enhanced degradation activity,2020.0,53.0,17.0,Sol-gel,,MTMS,,"GPTMS, APTES",,TBO,,,,MeOH,,,,,,Oxalic Acid,0.01,,,,,,,,,,,,"TBO, MTMS, GPTMS, APTES, MeOH",400,1440,,Ambient,,Oxalic Acid,,,,,,,,,,,,<30,MeOH,50,48,,,,,,,,,,,,,,,,,,,,"During the aging process, methanol was refreshed every 12 hours",Supercritical Drying,Nitrogen Atmosphere,265,12.159,,,,,,,,,,,,,,,,,,,,,,Yes,,,,,,No,,,No,,,,Yes,,,,,,,,Yes,,Yes,,,,Yes,,,,,,,,,,Yes,,,,,,Yes,,,,,,No,No,No,No,No,No,No,No,No,No,No,No,No,No,No,No,No,No,No,No,No,No,No,No,No,No,No,No,No,,,Yes,No,,,,,,Mesoporous,,0.98,17.4,227,,,,,,,,,,,,,,,133
(Ti/Si)0.7 aerogel,Vinayak Parale et al.,Hydrophobic TiO2–SiO2 composite aerogels synthesized via in situ epoxy-ring opening polymerization and sol-gel process for enhanced degradation activity,2020.0,53.0,17.0,Sol-gel,,MTMS,,"GPTMS, APTES",,TBO,,,,MeOH,,,,,,Oxalic Acid,0.01,,,,,,,,,,,,"TBO, MTMS, GPTMS, APTES, MeOH",400,1440,,Ambient,,Oxalic Acid,,,,,,,,,,,,<30,MeOH,50,48,,,,,,,,,,,,,,,,,,,,"During the aging process, methanol was refreshed every 12 hours",Supercritical Drying,Nitrogen Atmosphere,265,12.159,,,,,,,,,,,,,,,,,,,,,,Yes,,,,,,No,,,No,,,,Yes,,,,,,,,Yes,,Yes,,,,Yes,,,,,,,,,,Yes,,,,,,Yes,,,,,,No,No,No,No,No,No,No,No,No,No,No,No,No,No,No,No,No,No,No,No,No,No,No,No,No,No,No,No,No,,,Yes,No,,,,,,Mesoporous,,1.01,16.85,252,,,,,,,,,,,,,,,134
(Ti/Si)1.0 aerogel,Vinayak Parale et al.,Hydrophobic TiO2–SiO2 composite aerogels synthesized via in situ epoxy-ring opening polymerization and sol-gel process for enhanced degradation activity,2020.0,53.0,17.0,Sol-gel,,MTMS,,"GPTMS, APTES",,TBO,,,,MeOH,,,,,,Oxalic Acid,0.01,,,,,,,,,,,,"TBO, MTMS, GPTMS, APTES, MeOH",400,1440,,Ambient,,Oxalic Acid,,,,,,,,,,,,<30,MeOH,50,48,,,,,,,,,,,,,,,,,,,,"During the aging process, methanol was refreshed every 12 hours",Supercritical Drying,Nitrogen Atmosphere,265,12.159,,,,,,,,,,,,,,,,,,,,,,Yes,,,,,,No,,,No,,,,Yes,,,,,,,,Yes,,Yes,,,,Yes,,,,,,,,,,Yes,,,,,,Yes,,,,,,No,No,No,No,No,No,No,No,No,No,No,No,No,No,No,No,No,No,No,No,No,No,No,No,No,No,No,No,No,,,Yes,No,,,,,,Mesoporous,,0.66,14.1,188,,,,,,,,,,,,,,,135
BN/SiOC hybrid aerogel 0% BN (vol.),Haixia Yang et al.,New BN/SiOC aerogel composites fabricated by the sol-gel method with excellent thermal insulation performance at high temperature,2020.0,33.0,1.0,Sol-gel,,TEOS,,VTES,,BN,,,,EtOH,,H2O,,DMF,,HCl,,,NH4OH,,,,,,,,,,"TEOS, VTES, EtOH, H2O, HCl",,30,,,,"DMF, NH4OH",,30,,,,the 30 minutes of stirring was between addition of dmf and nh4oh and the addition of bn powders,,,,,,<720,"TEOS, EtOH",50,24,,,,"Isopropanol, N-hexane",1,1,60,"TMCS, N-hexane",1,1,60,N-hexane,1,3,60,,,,,,Supercritical Drying,Nitrogen Atmosphere,900,,2,,,,,,,,,,,,,,,,,,,,,Yes,,,,,,Yes,,,No,,,,Yes,,,,,,,,Yes,,No,,,,Yes,,,,,,,,,,No,,,,,,No,,,,,,Yes,,,Yes,,,,No,,,No,,,,,,No,,,,,Yes,,,,No,,,No,,,No,No,,,,,,Mesoporous,,1.12,10.5,566,0.36,,0.04,,,,,,,,,,,,136
BN/SiOC hybrid aerogel 1% BN (vol.),Haixia Yang et al.,New BN/SiOC aerogel composites fabricated by the sol-gel method with excellent thermal insulation performance at high temperature,2020.0,33.0,1.0,Sol-gel,,TEOS,,VTES,,BN,,,,EtOH,,H2O,,DMF,,HCl,,,NH4OH,,,,,,,,,,"TEOS, VTES, EtOH, H2O, HCl",,30,,,,"DMF, NH4OH, BN",,30,,,,the 30 minutes of stirring was between addition of dmf and nh4oh and the addition of bn powders,,,,,,<720,"TEOS, EtOH",50,24,,,,"Isopropanol, N-hexane",1,1,60,"TMCS, N-hexane",1,1,60,N-hexane,1,3,60,,,,,,Supercritical Drying,Nitrogen Atmosphere,900,,2,,,,,,,,,,,,,,,,,,,,,Yes,,,,,,Yes,,,No,,,,Yes,,,,,,,,Yes,,No,,,,Yes,,,,,,,,,,No,,,,,,No,,,,,,Yes,,,Yes,,,,No,,,No,,,,,,No,,,,,Yes,,,,No,,,No,,,No,No,,,,,,Mesoporous,,0.97,16.2,511,0.52,,0.06,,,,,,,,,,,,137
BN/SiOC hybrid aerogel 5% BN (vol.),Haixia Yang et al.,New BN/SiOC aerogel composites fabricated by the sol-gel method with excellent thermal insulation performance at high temperature,2020.0,33.0,1.0,Sol-gel,,TEOS,,VTES,,BN,,,,EtOH,,H2O,,DMF,,HCl,,,NH4OH,,,,,,,,,,"TEOS, VTES, EtOH, H2O, HCl",,30,,,,"DMF, NH4OH, BN",,30,,,,,,,,,,<720,"TEOS, EtOH",50,24,,,,"Isopropanol, N-hexane",1,1,60,"TMCS, N-hexane",1,1,60,N-hexane,1,3,60,,,,,,Supercritical Drying,Nitrogen Atmosphere,900,,2,,,,,,,,,,,,,,,,,,,,,Yes,,,,,,Yes,,,No,,,,Yes,,,,,,,,Yes,,No,,,,Yes,,,,,,,,,,No,,,,,,No,,,,,,Yes,,,Yes,,,,No,,,No,,,,,,No,,,,,Yes,,,,No,,,No,,,No,No,,,,,,Mesoporous,,0.72,18.3,326,0.63,,,,,,,,,,,,,,138
BN/SiOC hybrid aerogel 10% BN (vol.),Haixia Yang et al.,New BN/SiOC aerogel composites fabricated by the sol-gel method with excellent thermal insulation performance at high temperature,2020.0,33.0,1.0,Sol-gel,,TEOS,,VTES,,BN,,,,EtOH,,H2O,,DMF,,HCl,,,NH4OH,,,,,,,,,,"TEOS, VTES, EtOH, H2O, HCl",,30,,,,"DMF, NH4OH, BN",,30,,,,,,,,,,<720,"TEOS, EtOH",50,24,,,,"Isopropanol, N-hexane",1,1,60,"TMCS, N-hexane",1,1,60,N-hexane,1,3,60,,,,,,Supercritical Drying,Nitrogen Atmosphere,900,,2,,,,,,,,,,,,,,,,,,,,,Yes,,,,,,Yes,,,No,,,,Yes,,,,,,,,Yes,,No,,,,Yes,,,,,,,,,,No,,,,,,No,,,,,,Yes,,,Yes,,,,No,,,No,,,,,,No,,,,,Yes,,,,No,,,No,,,No,No,,,,,,Mesoporous,,0.65,16.6,244,0.76,,,,,,,,,,,,,,139
BN/SiOC hybrid aerogel 15% BN (vol.),Haixia Yang et al.,New BN/SiOC aerogel composites fabricated by the sol-gel method with excellent thermal insulation performance at high temperature,2020.0,33.0,1.0,Sol-gel,,TEOS,,VTES,,BN,,,,EtOH,,H2O,,DMF,,HCl,,,NH4OH,,,,,,,,,,"TEOS, VTES, EtOH, H2O, HCl",,30,,,,"DMF, NH4OH, BN",,30,,,,,,,,,,<720,"TEOS, EtOH",50,24,,,,"Isopropanol, N-hexane",1,1,60,"TMCS, N-hexane",1,1,60,N-hexane,1,3,60,,,,,,Supercritical Drying,Nitrogen Atmosphere,900,,2,,,,,,,,,,,,,,,,,,,,,Yes,,,,,,Yes,,,No,,,,Yes,,,,,,,,Yes,,No,,,,Yes,,,,,,,,,,No,,,,,,No,,,,,,Yes,,,Yes,,,,No,,,No,,,,,,No,,,,,Yes,,,,No,,,No,,,No,No,,,,,,Mesoporous,,0.53,,142,0.89,,0.2,,,,,,,,,,,,140
BN/SiOC hybrid aerogel 10% BN (vol.)-dried 1000,Haixia Yang et al.,New BN/SiOC aerogel composites fabricated by the sol-gel method with excellent thermal insulation performance at high temperature,2020.0,33.0,1.0,Sol-gel,,TEOS,,VTES,,BN,,,,EtOH,,H2O,,DMF,,HCl,,,NH4OH,,,,,,,,,,"TEOS, VTES, EtOH, H2O, HCl",,30,,,,"DMF, NH4OH, BN",,30,,,,,,,,,,<720,"TEOS, EtOH",50,24,,,,"Isopropanol, N-hexane",1,1,60,"TMCS, N-hexane",1,1,60,N-hexane,1,3,60,,,,,,Supercritical Drying,Nitrogen Atmosphere,1000,,2,,,,,,,,,,,,,,,,,,,,,Yes,,,,,,Yes,,,No,,,,Yes,,,,,,,,Yes,,No,,,,Yes,,,,,,,,,,No,,,,,,No,,,,,,No,,,Yes,,,,No,,,No,,,,,,No,,,,,Yes,,,,No,,,No,,,No,No,,,,,,Mesoporous,,0.52,17.8,117,,,,,,,,,,,,,,,141
BN/SiOC hybrid aerogel 10% BN (vol.)-dried 1100,Haixia Yang et al.,New BN/SiOC aerogel composites fabricated by the sol-gel method with excellent thermal insulation performance at high temperature,2020.0,33.0,1.0,Sol-gel,,TEOS,,VTES,,BN,,,,EtOH,,H2O,,DMF,,HCl,,,NH4OH,,,,,,,,,,"TEOS, VTES, EtOH, H2O, HCl",,30,,,,"DMF, NH4OH, BN",,30,,,,,,,,,,<720,"TEOS, EtOH",50,24,,,,"Isopropanol, N-hexane",1,1,60,"TMCS, N-hexane",1,1,60,N-hexane,1,3,60,,,,,,Supercritical Drying,Nitrogen Atmosphere,1100,,2,,,,,,,,,,,,,,,,,,,,,Yes,,,,,,Yes,,,No,,,,Yes,,,,,,,,Yes,,No,,,,Yes,,,,,,,,,,No,,,,,,No,,,,,,No,,,Yes,,,,No,,,No,,,,,,No,,,,,Yes,,,,No,,,No,,,No,No,,,,,,Mesoporous,,0.36,18.5,75,,,,,,,,,,,,,,,142
BN/SiOC hybrid aerogel 10% BN (vol.)-dried 1200,Haixia Yang et al.,New BN/SiOC aerogel composites fabricated by the sol-gel method with excellent thermal insulation performance at high temperature,2020.0,33.0,1.0,Sol-gel,,TEOS,,VTES,,BN,,,,EtOH,,H2O,,DMF,,HCl,,,NH4OH,,,,,,,,,,"TEOS, VTES, EtOH, H2O, HCl",,30,,,,"DMF, NH4OH, BN",,30,,,,,,,,,,<720,"TEOS, EtOH",50,24,,,,"Isopropanol, N-hexane",1,1,60,"TMCS, N-hexane",1,1,60,N-hexane,1,3,60,,,,,,Supercritical Drying,Nitrogen Atmosphere,1200,,2,,,,,,,,,,,,,,,,,,,,,Yes,,,,,,Yes,,,No,,,,Yes,,,,,,,,Yes,,No,,,,Yes,,,,,,,,,,No,,,,,,No,,,,,,No,,,Yes,,,,No,,,No,,,,,,No,,,,,Yes,,,,No,,,No,,,No,No,,,,,,Mesoporous,,0.3,18.6,42,,,,,,,,,,,,,,,143
BN/SiOC hybrid aerogel 10% BN (vol.)-dried 1300,Haixia Yang et al.,New BN/SiOC aerogel composites fabricated by the sol-gel method with excellent thermal insulation performance at high temperature,2020.0,33.0,1.0,Sol-gel,,TEOS,,VTES,,BN,,,,EtOH,,H2O,,DMF,,HCl,,,NH4OH,,,,,,,,,,"TEOS, VTES, EtOH, H2O, HCl",,30,,,,"DMF, NH4OH, BN",,30,,,,,,,,,,<720,"TEOS, EtOH",50,24,,,,"Isopropanol, N-hexane",1,1,60,"TMCS, N-hexane",1,1,60,N-hexane,1,3,60,,,,,,Supercritical Drying,Nitrogen Atmosphere,1300,,2,,,,,,,,,,,,,,,,,,,,,Yes,,,,,,Yes,,,No,,,,Yes,,,,,,,,Yes,,No,,,,Yes,,,,,,,,,,No,,,,,,No,,,,,,No,,,Yes,,,,No,,,No,,,,,,No,,,,,Yes,,,,No,,,No,,,No,No,,,,,,Mesoporous,,0.26,19.3,27,,,,,,,,,,,,,,,144
i0- Isopropanol (0mL),Shanyu Zhao et al.,Phase transfer agents facilitate the production of superinsulating silica aerogel powders by simultaneous hydrophobization and solvent- and ion-exchange,2020.0,57.0,2.0,"Hydrophobization, Solvent/Ion Exchange",,Water Glass,,,,,,,,N-heptane,,HMDZ,,,,,,,,,,,,,,,,,"Water Glass, H2O, N-heptane, HMDZ, HNO3","400, 800",30,,65,,,,,,,,400-800 rpm,HNO3,,,,,,,,,,,,,,,,,,,,,,,,,,,,Isopropanol was added 30 minutes after the gelation agent,Ambient Pressure Drying,,150,Ambient,1,,,,,,,,,,,,,,,,,,,,,Yes,,,,,,Yes,,,No,,,,Yes,,,,,,,,Yes,,No,,,,No,,,,,,,,,,No,,,,,,No,,,,,,Yes,,,No,,,,No,,,No,,,,,,No,,,,,Yes,,,,No,,,No,,,Yes,No,,,,,,Mesoporous,,1.7,11.7,483,0.174,,,Powder,,,,,,,,,,,145
i1- Isopropanol (1mL),Shanyu Zhao et al.,Phase transfer agents facilitate the production of superinsulating silica aerogel powders by simultaneous hydrophobization and solvent- and ion-exchange,2020.0,57.0,2.0,"Hydrophobization, Solvent/Ion Exchange",,Water Glass,,,,,,,,N-heptane,,HMDZ,,,,,,,,,,,Isopropanol,,,,,,"Water Glass, H2O, N-heptane, HMDZ, HNO3","400, 800",30,,65,,Isopropanol,,,,,,,HNO3,,,,,,,,,,,,,,,,,,,,,,,,,,,,Isopropanol was added 30 minutes after the gelation agent,Ambient Pressure Drying,,150,Ambient,1,,,,,,,,,,,,,,,,,,,,,Yes,,,,,,Yes,,,No,,,,Yes,,,,,,,,Yes,,No,,,,No,,,,,,,,,,No,,,,,,No,,,,,,Yes,,,No,,,,No,,,No,,,,,,No,,,,,Yes,,,,No,,,No,,,Yes,No,,,,,,Mesoporous,,2.9,14.9,633,0.133,,,Powder,,,,,,,,,,,146
i3- Isopropanol (3mL),Shanyu Zhao et al.,Phase transfer agents facilitate the production of superinsulating silica aerogel powders by simultaneous hydrophobization and solvent- and ion-exchange,2020.0,57.0,2.0,"Hydrophobization, Solvent/Ion Exchange",,Water Glass,,,,,,,,N-heptane,,HMDZ,,,,,,,,,,,Isopropanol,,,,,,"Water Glass, H2O, N-heptane, HMDZ, HNO3","400, 800",30,,65,,Isopropanol,,,,,,,HNO3,,,,,,,,,,,,,,,,,,,,,,,,,,,,Isopropanol was added 30 minutes after the gelation agent,Ambient Pressure Drying,,150,Ambient,1,,,,,,,,,,,,,,,,,,,,,Yes,,,,,,Yes,,,No,,,,Yes,,,,,,,,Yes,,No,,,,No,,,,,,,,,,No,,,,,,No,,,,,,Yes,,,No,,,,No,,,No,,,,,,No,,,,,Yes,,,,No,,,No,,,Yes,No,,,,,,Mesoporous,,3.1,15,671,0.108,,,Powder,,,,,,,,,,,147
i7.5- Isopropanol (7.5mL),Shanyu Zhao et al.,Phase transfer agents facilitate the production of superinsulating silica aerogel powders by simultaneous hydrophobization and solvent- and ion-exchange,2020.0,57.0,2.0,"Hydrophobization, Solvent/Ion Exchange",,Water Glass,,,,,,,,N-heptane,,HMDZ,,,,,,,,,,,Isopropanol,,,,,,"Water Glass, H2O, N-heptane, HMDZ, HNO3","400, 800",30,,65,,Isopropanol,,,,,,,HNO3,,,,,,,,,,,,,,,,,,,,,,,,,,,,Isopropanol was added 30 minutes after the gelation agent,Ambient Pressure Drying,,150,Ambient,1,,,,,,,,,,,,,,,,,,,,,Yes,,,,,,Yes,,,No,,,,Yes,,,,,,,,Yes,,No,,,,No,,,,,,,,,,No,,,,,,No,,,,,,Yes,,,No,,,,No,,,No,,,,,,No,,,,,Yes,,,,No,,,No,,,Yes,No,,,,,,Mesoporous,,3.1,15.7,690,0.111,,,Powder,,,,,,,,,,,148
i15- Isopropanol (15mL),Shanyu Zhao et al.,Phase transfer agents facilitate the production of superinsulating silica aerogel powders by simultaneous hydrophobization and solvent- and ion-exchange,2020.0,57.0,2.0,"Hydrophobization, Solvent/Ion Exchange",,Water Glass,,,,,,,,N-heptane,,HMDZ,,,,,,,,,,,Isopropanol,,,,,,"Water Glass, H2O, N-heptane, HMDZ, HNO3","400, 800",30,,65,,Isopropanol,,,,,,,HNO3,,,,,,,,,,,,,,,,,,,,,,,,,,,,Isopropanol was added 30 minutes after the gelation agent,Ambient Pressure Drying,,150,Ambient,1,,,,,,,,,,,,,,,,,,,,,Yes,,,,,,Yes,,,No,,,,Yes,,,,,,,,Yes,,No,,,,No,,,,,,,,,,No,,,,,,No,,,,,,Yes,,,No,,,,No,,,No,,,,,,No,,,,,Yes,,,,No,,,No,,,Yes,No,,,,,,Mesoporous,,2.7,12.9,724,0.142,,19.4,Powder,,,,,,,,,,,149
i30- Isopropanol (30mL),Shanyu Zhao et al.,Phase transfer agents facilitate the production of superinsulating silica aerogel powders by simultaneous hydrophobization and solvent- and ion-exchange,2020.0,57.0,2.0,"Hydrophobization, Solvent/Ion Exchange",,Water Glass,,,,,,,,N-heptane,,HMDZ,,,,,,,,,,,Isopropanol,,,,,,"Water Glass, H2O, N-heptane, HMDZ, HNO3","400, 800",30,,65,,Isopropanol,,,,,,,HNO3,,,,,,,,,,,,,,,,,,,,,,,,,,,,Isopropanol was added 30 minutes after the gelation agent,Ambient Pressure Drying,,150,Ambient,1,,,,,,,,,,,,,,,,,,,,,Yes,,,,,,Yes,,,No,,,,Yes,,,,,,,,Yes,,No,,,,No,,,,,,,,,,No,,,,,,No,,,,,,Yes,,,No,,,,No,,,No,,,,,,No,,,,,Yes,,,,No,,,No,,,Yes,No,,,,,,Mesoporous,,2.9,12.8,748,0.144,,,Powder,,,,,,,,,,,150
i60- Isopropanol (60mL),Shanyu Zhao et al.,Phase transfer agents facilitate the production of superinsulating silica aerogel powders by simultaneous hydrophobization and solvent- and ion-exchange,2020.0,57.0,2.0,"Hydrophobization, Solvent/Ion Exchange",,Water Glass,,,,,,,,N-heptane,,HMDZ,,,,,,,,,,,Isopropanol,,,,,,"Water Glass, H2O, N-heptane, HMDZ, HNO3","400, 800",30,,65,,Isopropanol,,,,,,,HNO3,,,,,,,,,,,,,,,,,,,,,,,,,,,,Isopropanol was added 30 minutes after the gelation agent,Ambient Pressure Drying,,150,Ambient,1,,,,,,,,,,,,,,,,,,,,,Yes,,,,,,Yes,,,No,,,,Yes,,,,,,,,Yes,,No,,,,No,,,,,,,,,,No,,,,,,No,,,,,,Yes,,,No,,,,No,,,No,,,,,,No,,,,,Yes,,,,No,,,No,,,Yes,No,,,,,,Mesoporous,,2,7.9,866,0.2,,,Powder,,,,,,,,,,,151
e1- Ethanol (1mL),Shanyu Zhao et al.,Phase transfer agents facilitate the production of superinsulating silica aerogel powders by simultaneous hydrophobization and solvent- and ion-exchange,2020.0,57.0,2.0,"Hydrophobization, Solvent/Ion Exchange",,Water Glass,,,,,,,,N-heptane,,HMDZ,,,,,,,,,,,EtOH,,,,,,"Water Glass, H2O, N-heptane, HMDZ, HNO3","400, 800",30,,65,,EtOH,,,,,,,HNO3,,,,,,,,,,,,,,,,,,,,,,,,,,,,Ethanol was added 30 minutes after the gelation agent,Ambient Pressure Drying,,150,Ambient,1,,,,,,,,,,,,,,,,,,,,,Yes,,,,,,Yes,,,No,,,,Yes,,,,,,,,Yes,,No,,,,No,,,,,,,,,,No,,,,,,No,,,,,,Yes,,,No,,,,No,,,No,,,,,,No,,,,,Yes,,,,No,,,No,,,Yes,No,,,,,,Mesoporous,,2.8,14.9,620,0.118,,,Powder,,,,,,,,,,,152
e3- Ethanol (3mL),Shanyu Zhao et al.,Phase transfer agents facilitate the production of superinsulating silica aerogel powders by simultaneous hydrophobization and solvent- and ion-exchange,2020.0,57.0,2.0,"Hydrophobization, Solvent/Ion Exchange",,Water Glass,,,,,,,,N-heptane,,HMDZ,,,,,,,,,,,EtOH,,,,,,"Water Glass, H2O, N-heptane, HMDZ, HNO3","400, 800",30,,65,,EtOH,,,,,,,HNO3,,,,,,,,,,,,,,,,,,,,,,,,,,,,Ethanol was added 30 minutes after the gelation agent,Ambient Pressure Drying,,150,Ambient,1,,,,,,,,,,,,,,,,,,,,,Yes,,,,,,Yes,,,No,,,,Yes,,,,,,,,Yes,,No,,,,No,,,,,,,,,,No,,,,,,No,,,,,,Yes,,,No,,,,No,,,No,,,,,,No,,,,,Yes,,,,No,,,No,,,Yes,No,,,,,,Mesoporous,,3.6,15.2,828,0.083,,,Powder,,,,,,,,,,,153
e15- Ethanol (15mL),Shanyu Zhao et al.,Phase transfer agents facilitate the production of superinsulating silica aerogel powders by simultaneous hydrophobization and solvent- and ion-exchange,2020.0,57.0,2.0,"Hydrophobization, Solvent/Ion Exchange",,Water Glass,,,,,,,,N-heptane,,HMDZ,,,,,,,,,,,EtOH,,,,,,"Water Glass, H2O, N-heptane, HMDZ, HNO3","400, 800",30,,65,,EtOH,,,,,,,HNO3,,,,,,,,,,,,,,,,,,,,,,,,,,,,Ethanol was added 30 minutes after the gelation agent,Ambient Pressure Drying,,150,Ambient,1,,,,,,,,,,,,,,,,,,,,,Yes,,,,,,Yes,,,No,,,,Yes,,,,,,,,Yes,,No,,,,No,,,,,,,,,,No,,,,,,No,,,,,,Yes,,,No,,,,No,,,No,,,,,,No,,,,,Yes,,,,No,,,No,,,Yes,No,,,,,,Mesoporous,,3.4,16.1,691,0.114,,,Powder,,,,,,,,,,,154
e30- Ethanol (30mL),Shanyu Zhao et al.,Phase transfer agents facilitate the production of superinsulating silica aerogel powders by simultaneous hydrophobization and solvent- and ion-exchange,2020.0,57.0,2.0,"Hydrophobization, Solvent/Ion Exchange",,Water Glass,,,,,,,,N-heptane,,HMDZ,,,,,,,,,,,EtOH,,,,,,"Water Glass, H2O, N-heptane, HMDZ, HNO3","400, 800",30,,65,,EtOH,,,,,,,HNO3,,,,,,,,,,,,,,,,,,,,,,,,,,,,Ethanol was added 30 minutes after the gelation agent,Ambient Pressure Drying,,150,Ambient,1,,,,,,,,,,,,,,,,,,,,,Yes,,,,,,Yes,,,No,,,,Yes,,,,,,,,Yes,,No,,,,No,,,,,,,,,,No,,,,,,No,,,,,,Yes,,,No,,,,No,,,No,,,,,,No,,,,,Yes,,,,No,,,No,,,Yes,No,,,,,,Mesoporous,,2.6,10.9,794,0.15,,,Powder,,,,,,,,,,,155
Unmodified Xerogel,Hyeonjung Kim et al.,Eco-Friendly Synthesis of Water-Glass-Based Silica Aerogels via Catechol-Based Modifier,2020.0,38.0,0.0,Sol-gel,,Water Glass,,,,,,,,H2O,,,,,,HCl,,,,,,,,,,,,,"Water Glass, H2O, HCl",,,,Ambient,,,,,,,,,HCl,,,Ambient,Ambient,<60,,Ambient,48,,,,"Isopropanol, N-hexane",,,,N-hexane,3,,,,,,,,,,,,Ambient Pressure Drying,,Ambient,Ambient,12,,,,,,,,,,,,,,,,,,,,,Yes,,,,,,Yes,,,No,,,,Yes,,,,,,,,Yes,,Yes,,,,No,,,,,,,,,,Yes,,,,,,No,,,,,,No,,,No,,,,No,,,No,,,,,,No,,,,,No,,,,No,,,No,,,Yes,No,,,,,,,,0.08,3.23,98,,,,,,,,,,,,,,,156
TMCS Modified Aerogel,Hyeonjung Kim et al.,Eco-Friendly Synthesis of Water-Glass-Based Silica Aerogels via Catechol-Based Modifier,2020.0,38.0,0.0,Sol-gel,,Water Glass,,,,,,,,H2O,,,,,,HCl,,,,,,,TMCS,,,,,,"Water Glass, H2O, HCl",,,,Ambient,,,,,,,,,HCl,,,Ambient,Ambient,<60,,Ambient,48,,,,"Isopropanol, N-hexane",,,,"TMCS, N-hexane",1,1,,N-hexane,3,,,,,,,,Ambient Pressure Drying,,Ambient,Ambient,12,,,,,,,,,,,,,,,,,,,,,Yes,,,,,,Yes,,,No,,,,Yes,,,,,,,,Yes,,Yes,,,,No,,,,,,,,,,Yes,,,,,,No,,,,,,No,,,No,,,,No,,,No,,,,,,No,,,,,No,,,,No,,,No,,,Yes,No,,,,,,Mesoporous,,4.15,35.11,473,,,,,,,,,,,,,,,157
Catechol Modified Aerogel- TBC,Hyeonjung Kim et al.,Eco-Friendly Synthesis of Water-Glass-Based Silica Aerogels via Catechol-Based Modifier,2020.0,38.0,0.0,Sol-gel,,Water Glass,,,,,,,,H2O,,,,,,HCl,,,,,,,TBC,0.0105,,,,,"Water Glass, H2O, HCl",,,,Ambient,,,,,,,,,HCl,,,Ambient,Ambient,<60,,Ambient,48,,,,"MeOH, EtOH",,,,TBC,1,1,,Alcohol,5,,,,,,,On the third wash it was not specified the type of alcohol,Ambient Pressure Drying,,Ambient,Ambient,12,,60,Ambient,2,,,,,,,,,,,,,,,,,Yes,,,,,,Yes,,,No,,,,Yes,,,,,,,,Yes,,Yes,,,,No,,,,,,,,,,Yes,,,,,,No,,,,,,No,,,No,,,,No,,,No,,,,,,No,,,,,No,,,,No,,,No,,,Yes,No,,,,,,Mesoporous,,1.77,22.9,308,,,,,,,,,,,,,,,158
Catechol Modified Aerogel- TBC and HA,Hyeonjung Kim et al.,Eco-Friendly Synthesis of Water-Glass-Based Silica Aerogels via Catechol-Based Modifier,2020.0,38.0,0.0,Sol-gel,,Water Glass,,,,,,,,H2O,,,,,,HCl,,,,,,,"TBC, HA","0.0105, 0.21",,,,,"Water Glass, H2O, HCl",,,,Ambient,,,,,,,,,HCl,,,Ambient,Ambient,<60,,Ambient,48,,,,"MeOH, EtOH",,,,"TBC, HA",1,1,,Alcohol,5,,,,,,,On the third wash it was not specified the type of alcohol,Ambient Pressure Drying,,Ambient,Ambient,12,,60,Ambient,2,,,,,,,,,,,,,,,,,Yes,,,,,,Yes,,,No,,,,Yes,,,,,,,,Yes,,Yes,,,,No,,,,,,,,,,Yes,,,,,,No,,,,,,No,,,No,,,,No,,,No,,,,,,No,,,,,No,,,,No,,,No,,,Yes,No,,,,,,Mesoporous,,2.13,25.02,340,,,,,,,,,,,,,,,159
Catechol Modified Aerogel- TBC and PDA,Hyeonjung Kim et al.,Eco-Friendly Synthesis of Water-Glass-Based Silica Aerogels via Catechol-Based Modifier,2020.0,38.0,0.0,Sol-gel,,Water Glass,,,,,,,,H2O,,,,,,HCl,,,,,,,"TBC, PDA","0.0105, ----",,,,,"Water Glass, H2O, HCl",,,,Ambient,,,,,,,,,HCl,,,Ambient,Ambient,<60,,Ambient,48,,,,"MeOH, EtOH",,,,"TBC, PDA",1,1,,Alcohol,5,,,,,,,On the third wash it was not specified the type of alcohol,Ambient Pressure Drying,,Ambient,Ambient,12,,60,Ambient,2,,,,,,,,,,,,,,,,,Yes,,,,,,Yes,,,No,,,,Yes,,,,,,,,Yes,,Yes,,,,No,,,,,,,,,,Yes,,,,,,No,,,,,,No,,,No,,,,No,,,No,,,,,,No,,,,,No,,,,No,,,No,,,Yes,No,,,,,,Mesoporous,,2.14,22.82,375,,,,,,,,,,,,,,,160
"Catechol Modified Aerogel- TBC, PDA, AND HA",Hyeonjung Kim et al.,Eco-Friendly Synthesis of Water-Glass-Based Silica Aerogels via Catechol-Based Modifier,2020.0,38.0,0.0,Sol-gel,,Water Glass,,,,,,,,H2O,,,,,,HCl,,,,,,,"TBC, HA, PDA","0.0105, 0.21, ----",,,,,"Water Glass, H2O, HCl",,,,Ambient,,,,,,,,,HCl,,,Ambient,Ambient,<60,,Ambient,48,,,,"MeOH, EtOH",,,,"TBC, HA, PDA",1,1,,Alcohol,5,,,,,,,On the third wash it was not specified the type of alcohol,Ambient Pressure Drying,,Ambient,Ambient,12,,60,Ambient,2,,,,,,,,,,,,,,,,,Yes,,,,,,Yes,,,No,,,,Yes,,,,,,,,Yes,,Yes,,,,No,,,,,,,,,,Yes,,,,,,No,,,,,,No,,,No,,,,No,,,No,,,,,,No,,,,,No,,,,No,,,No,,,Yes,No,,,,,,Mesoporous,,1.93,20.52,377,,,,,,,,,,,,,,,161
Pure TEOS organic-inorganic hybrid aerogel,Haryeong Choi et al.,Structural and mechanical properties of hybrid silica aerogel formed using triethoxy(1-phenylethenyl)silane,2020.0,56.0,6.0,Sol-gel,,TEOS,,,,,,,,Isopropanol,,H2O,,,,HCl,0.01,,NH4OH,10,,,,,,,,,"TEOS, Isopropanol, HCl",300,60,24,Ambient,,NH4OH,,4,,Ambient,,,,,,,,,MeOH,,,,,,Isopropanol,,,50,,,,,,,,,,,,,,Supercritical Drying,CO2,60,9,,,,,,,,,,,,,,,,,,,,,,Yes,,,,,,No,,,No,,,,Yes,,,,,,,,Yes,,Yes,,,,No,,,,,,,,,,Yes,,,,,,No,,,,,,Yes,,,Yes,,,,No,,,No,,,,,,No,,,,,No,,,,No,,,No,,,Yes,No,,,,,,Mesoporous,,8.45,2.06,975.7,0.024,,,,,,,,,,,,,,162
1 mol % PTPES organic-inorganic hybrid aerogel,Haryeong Choi et al.,Structural and mechanical properties of hybrid silica aerogel formed using triethoxy(1-phenylethenyl)silane,2020.0,56.0,6.0,Sol-gel,,TEOS,,,,PTPES,,,,Isopropanol,,H2O,,,,HCl,0.01,,NH4OH,10,,,,,,,,,"TEOS, Isopropanol, HCl",300,60,24,Ambient,,"PTPES, NH4OH",,5,,Ambient,,,,,,,,,MeOH,,,,,,Isopropanol,,,50,,,,,,,,,,,,,,Supercritical Drying,CO2,60,9,,,,,,,,,,,,,,,,,,,,,,Yes,,,,,,No,,,No,,,,Yes,,,,,,,,Yes,,Yes,,,,No,,,,,,,,,,Yes,,,,,,No,,,,,,Yes,,,Yes,,,,No,,,No,,,,,,No,,,,,No,,,,No,,,No,,,Yes,No,,,,,,Mesoporous,,16.56,3.757,907.2,0.035,,,,,,,,,,,,,,163
3 mol % PTPES organic-inorganic hybrid aerogel,Haryeong Choi et al.,Structural and mechanical properties of hybrid silica aerogel formed using triethoxy(1-phenylethenyl)silane,2020.0,56.0,6.0,Sol-gel,,TEOS,,,,PTPES,,,,Isopropanol,,H2O,,,,HCl,0.01,,NH4OH,10,,,,,,,,,"TEOS, Isopropanol, HCl",300,60,24,Ambient,,"PTPES, NH4OH",,5,,Ambient,,,,,,,,,MeOH,,,,,,Isopropanol,,,50,,,,,,,,,,,,,,Supercritical Drying,CO2,60,9,,,,,,,,,,,,,,,,,,,,,,Yes,,,,,,No,,,No,,,,Yes,,,,,,,,Yes,,Yes,,,,No,,,,,,,,,,Yes,,,,,,No,,,,,,Yes,,,Yes,,,,No,,,No,,,,,,No,,,,,No,,,,No,,,No,,,Yes,No,,,,,,Mesoporous,,20.99,3.988,760.1,0.044,,,,,,,,,,,,,,164
5 mol % PTPES organic-inorganic hybrid aerogel,Haryeong Choi et al.,Structural and mechanical properties of hybrid silica aerogel formed using triethoxy(1-phenylethenyl)silane,2020.0,56.0,6.0,Sol-gel,,TEOS,,,,PTPES,,,,Isopropanol,,H2O,,,,HCl,0.01,,NH4OH,10,,,,,,,,,"TEOS, Isopropanol, HCl",300,60,24,Ambient,,"PTPES, NH4OH",,5,,Ambient,,,,,,,,,MeOH,,,,,,Isopropanol,,,50,,,,,,,,,,,,,,Supercritical Drying,CO2,60,9,,,,,,,,,,,,,,,,,,,,,,Yes,,,,,,No,,,No,,,,Yes,,,,,,,,Yes,,Yes,,,,No,,,,,,,,,,Yes,,,,,,No,,,,,,Yes,,,Yes,,,,No,,,No,,,,,,No,,,,,No,,,,No,,,No,,,Yes,No,,,,,,Mesoporous,,34.92,5.56,636.8,0.048,,,,,,,,,,,,,,165
10 mol % PTPES organic-inorganic hybrid aerogel,Haryeong Choi et al.,Structural and mechanical properties of hybrid silica aerogel formed using triethoxy(1-phenylethenyl)silane,2020.0,56.0,6.0,Sol-gel,,TEOS,,,,PTPES,,,,Isopropanol,,H2O,,,,HCl,0.01,,NH4OH,10,,,,,,,,,"TEOS, Isopropanol, HCl",300,60,24,Ambient,,"PTPES, NH4OH",,5,,Ambient,,,,,,,,,MeOH,,,,,,Isopropanol,,,50,,,,,,,,,,,,,,Supercritical Drying,CO2,60,9,,,,,,,,,,,,,,,,,,,,,,Yes,,,,,,No,,,No,,,,Yes,,,,,,,,Yes,,Yes,,,,No,,,,,,,,,,Yes,,,,,,No,,,,,,Yes,,,Yes,,,,No,,,No,,,,,,No,,,,,No,,,,No,,,No,,,Yes,No,,,,,,Mesoporous,,20.55,2.161,521.8,0.084,,,,,,,,,,,,,,166
20 mol % PTPES organic-inorganic hybrid aerogel,Haryeong Choi et al.,Structural and mechanical properties of hybrid silica aerogel formed using triethoxy(1-phenylethenyl)silane,2020.0,56.0,6.0,Sol-gel,,TEOS,,,,PTPES,,,,Isopropanol,,H2O,,,,HCl,0.01,,NH4OH,10,,,,,,,,,"TEOS, Isopropanol, HCl",300,60,24,Ambient,,"PTPES, NH4OH",,5,,Ambient,,,,,,,,,MeOH,,,,,,Isopropanol,,,50,,,,,,,,,,,,,,Supercritical Drying,CO2,60,9,,,,,,,,,,,,,,,,,,,,,,Yes,,,,,,No,,,No,,,,Yes,,,,,,,,Yes,,Yes,,,,No,,,,,,,,,,Yes,,,,,,No,,,,,,Yes,,,Yes,,,,No,,,No,,,,,,No,,,,,No,,,,No,,,No,,,Yes,No,,,,,,Mesoporous,,13.88,1.81,420.5,0.096,,,,,,,,,,,,,,167
Polysiloxane hybrid aerogel; Ethoxy-1.5g OTS,Linbin Wang et al.,Preparation of superhydrophobic and flexible polysiloxane aerogel,2020.0,40.0,4.0,Sol-gel,,OTS,,,,Ethoxy-polysiloxane,,,,EtOH,,H2O,,,,,,,NaOH,,,,TMCS,,,,,,"Ethoxy-polysiloxane, OTS, EtOH, H2O",,15,,,,NaOH,,5,,,,,,,,40,,,,50,48,,,,N-hexane,3,,,,,,,TMCS,,,,,,,,,Ambient Pressure Drying,,Ambient,Ambient,4,,,,,,,,,,,,,,,,,,,,,Yes,,,,,,No,,,No,,,,Yes,,,,,,,,Yes,,No,,,,No,,,,,,,,,,Yes,,,,,,Yes,,,,,,Yes,,,Yes,,,,No,,,No,,,,,,No,,,,,No,,,,No,,,No,,,Yes,No,,,,,,Mesoporous,90,2.21,16,476.3,0.221,3.65,,,,,,,,,,,,,168
Polysiloxane hybrid aerogel; Ethoxy-0.9g OTS,Linbin Wang et al.,Preparation of superhydrophobic and flexible polysiloxane aerogel,2020.0,40.0,4.0,Sol-gel,,OTS,,,,Ethoxy-polysiloxane,,,,EtOH,,H2O,,,,,,,NaOH,,,,TMCS,,,,,,"Ethoxy-polysiloxane, OTS, EtOH, H2O",,15,,,,NaOH,,5,,,,,,,,40,,,,50,48,,,,N-hexane,3,,,,,,,TMCS,,,,,,,,,Ambient Pressure Drying,,Ambient,Ambient,4,,,,,,,,,,,,,,,,,,,,,Yes,,,,,,No,,,No,,,,Yes,,,,,,,,Yes,,No,,,,No,,,,,,,,,,Yes,,,,,,Yes,,,,,,Yes,,,Yes,,,,No,,,No,,,,,,No,,,,,No,,,,No,,,No,,,Yes,No,,,,,,Mesoporous,89.7,3.44,23,542.3,0.227,3.48,,,,,,,,,,,,,169
Polysiloxane hybrid aerogel; Ethoxy-0.3g OTS,Linbin Wang et al.,Preparation of superhydrophobic and flexible polysiloxane aerogel,2020.0,40.0,4.0,Sol-gel,,OTS,,,,Ethoxy-polysiloxane,,,,EtOH,,H2O,,,,,,,NaOH,,,,TMCS,,,,,,"Ethoxy-polysiloxane, OTS, EtOH, H2O",,15,,,,NaOH,,5,,,,,,,,40,,,,50,48,,,,N-hexane,3,,,,,,,TMCS,,,,,,,,,Ambient Pressure Drying,,Ambient,Ambient,4,,,,,,,,,,,,,,,,,,,,,Yes,,,,,,No,,,No,,,,Yes,,,,,,,,Yes,,No,,,,No,,,,,,,,,,Yes,,,,,,Yes,,,,,,Yes,,,Yes,,,,No,,,No,,,,,,No,,,,,No,,,,No,,,No,,,Yes,No,,,,,,Mesoporous,89.8,3.55,24,582.7,0.225,1.34,,,,,,,,,,,,,170
Polysiloxane hybrid aerogel ethoxy:methyl(1:3)-1.5g OTS,Linbin Wang et al.,Preparation of superhydrophobic and flexible polysiloxane aerogel,2020.0,40.0,4.0,Sol-gel,,OTS,,,,Ethoxy-polysiloxane,,,,EtOH,,H2O,,,,,,,NaOH,,,,TMCS,,,,,,"Ethoxy-polysiloxane, OTS, EtOH, H2O",,15,,,,NaOH,,5,,,,,,,,40,,,,50,48,,,,N-hexane,3,,,,,,,TMCS,,,,,,,,,Ambient Pressure Drying,,Ambient,Ambient,4,,,,,,,,,,,,,,,,,,,,,Yes,,,,,,No,,,No,,,,Yes,,,,,,,,Yes,,No,,,,No,,,,,,,,,,Yes,,,,,,Yes,,,,,,Yes,,,Yes,,,,No,,,No,,,,,,No,,,,,No,,,,No,,,No,,,Yes,No,,,,,,Mesoporous,90.6,2.24,18,479.4,0.206,7.26,,,,,,,,,,,,,171
