Repository: andreshyer/Ferri_Aerogel_Neo4j

File: backends/si_aerogels.csv (part 4 of 4)
Polysiloxane hybrid aerogel ethoxy:methyl(1:3)-0.9g OTS,Linbin Wang et al.,Preparation of superhydrophobic and flexible polysiloxane aerogel,2020.0,40.0,4.0,Sol-gel,,OTS,,,,Ethoxy-polysiloxane,,,,EtOH,,H2O,,,,,,,NaOH,,,,TMCS,,,,,,"Ethoxy-polysiloxane, OTS, EtOH, H2O",,15,,,,NaOH,,5,,,,,,,,40,,,,50,48,,,,N-hexane,3,,,,,,,TMCS,,,,,,,,,Ambient Pressure Drying,,Ambient,Ambient,4,,,,,,,,,,,,,,,,,,,,,Yes,,,,,,No,,,No,,,,Yes,,,,,,,,Yes,,No,,,,No,,,,,,,,,,Yes,,,,,,Yes,,,,,,Yes,,,Yes,,,,No,,,No,,,,,,No,,,,,No,,,,No,,,No,,,Yes,No,,,,,,Mesoporous,90.7,3.58,26,551.6,0.204,4.15,,,,,,,,,,,,,172
Polysiloxane hybrid aerogel ethoxy:methyl(1:3)-0.3g OTS,Linbin Wang et al.,Preparation of superhydrophobic and flexible polysiloxane aerogel,2020.0,40.0,4.0,Sol-gel,,OTS,,,,Ethoxy-polysiloxane,,,,EtOH,,H2O,,,,,,,NaOH,,,,TMCS,,,,,,"Ethoxy-polysiloxane, OTS, EtOH, H2O",,15,,,,NaOH,,5,,,,,,,,40,,,,50,48,,,,N-hexane,3,,,,,,,TMCS,,,,,,,,,Ambient Pressure Drying,,Ambient,Ambient,4,,,,,,,,,,,,,,,,,,,,,Yes,,,,,,No,,,No,,,,Yes,,,,,,,,Yes,,No,,,,No,,,,,,,,,,Yes,,,,,,Yes,,,,,,Yes,,,Yes,,,,No,,,No,,,,,,No,,,,,No,,,,No,,,No,,,Yes,No,,,,,,Mesoporous,90.5,3.53,26,629.3,0.21,1.17,,,,,,,,,,,,,173
Polysiloxane hybrid aerogel ethoxy:methyl(1:5)-1.5g OTS,Linbin Wang et al.,Preparation of superhydrophobic and flexible polysiloxane aerogel,2020.0,40.0,4.0,Sol-gel,,OTS,,,,Ethoxy-polysiloxane,,,,EtOH,,H2O,,,,,,,NaOH,,,,TMCS,,,,,,"Ethoxy-polysiloxane, OTS, EtOH, H2O",,15,,,,NaOH,,5,,,,,,,,40,,,,50,48,,,,N-hexane,3,,,,,,,TMCS,,,,,,,,,Ambient Pressure Drying,,Ambient,Ambient,4,,,,,,,,,,,,,,,,,,,,,Yes,,,,,,No,,,No,,,,Yes,,,,,,,,Yes,,No,,,,No,,,,,,,,,,Yes,,,,,,Yes,,,,,,Yes,,,Yes,,,,No,,,No,,,,,,No,,,,,No,,,,No,,,No,,,Yes,No,,,,,,Mesoporous,91.5,2.28,19,546.5,0.188,8.2,,,,,,,,,,,,,174
Polysiloxane hybrid aerogel ethoxy:methyl(1:5)-0.9g OTS,Linbin Wang et al.,Preparation of superhydrophobic and flexible polysiloxane aerogel,2020.0,40.0,4.0,Sol-gel,,OTS,,,,Ethoxy-polysiloxane,,,,EtOH,,H2O,,,,,,,NaOH,,,,TMCS,,,,,,"Ethoxy-polysiloxane, OTS, EtOH, H2O",,15,,,,NaOH,,5,,,,,,,,40,,,,50,48,,,,N-hexane,3,,,,,,,TMCS,,,,,,,,,Ambient Pressure Drying,,Ambient,Ambient,4,,,,,,,,,,,,,,,,,,,,,Yes,,,,,,No,,,No,,,,Yes,,,,,,,,Yes,,No,,,,No,,,,,,,,,,Yes,,,,,,Yes,,,,,,Yes,,,Yes,,,,No,,,No,,,,,,No,,,,,No,,,,No,,,No,,,Yes,No,,,,,,Mesoporous,90.5,3.6,26,557.5,0.208,4.55,,,,,,,,,,,,,175
Polysiloxane hybrid aerogel ethoxy:methyl(1:5)-0.3g OTS,Linbin Wang et al.,Preparation of superhydrophobic and flexible polysiloxane aerogel,2020.0,40.0,4.0,Sol-gel,,OTS,,,,Ethoxy-polysiloxane,,,,EtOH,,H2O,,,,,,,NaOH,,,,TMCS,,,,,,"Ethoxy-polysiloxane, OTS, EtOH, H2O",,15,,,,NaOH,,5,,,,,,,,40,,,,50,48,,,,N-hexane,3,,,,,,,TMCS,,,,,,,,,Ambient Pressure Drying,,Ambient,Ambient,4,,,,,,,,,,,,,,,,,,,,,Yes,,,,,,No,,,No,,,,Yes,,,,,,,,Yes,,No,,,,No,,,,,,,,,,Yes,,,,,,Yes,,,,,,Yes,,,Yes,,,,No,,,No,,,,,,No,,,,,No,,,,No,,,No,,,Yes,No,,,,,,Mesoporous,90.9,3.63,27,632.9,0.201,2.35,,,,,,,,,,,,,176
SiO2-BC composite gel,Fei Shi et al.,Influences of solvothermal-assisted crystallization process on the microstructure and properties of SiO2-W0.02TiO2.06 composite aerogels synthesized via ambient pressure drying,2019.0,45.0,1.0,"Sol-gel, Solvothermal Reaction",,Water Glass,,,,BC,,,,H2O,,KOH,,,,,,,NH4OH,2,,,TMCS,,N-hexane,,,,"Water Glass, H2O",,,,,"2, 3","BC, KOH, H2O",,,6,90,,NH4OH was added after the two sols were mixed,,,"6, 7 ",,,,,,0.3333,,,,"TMCS, N-hexane",1,"1,3",,,,,,,,,,,,,,,Ambient Pressure Drying,,80,Ambient,2,,100,Ambient,2,,150,2,Ambient,,,,,,,,500,120,,,,Yes,,,,,,Yes,,,No,,,,Yes,,,,,,,,Yes,,No,,,,Yes,,,,,,,,,,No,,,,,,No,,,,,,No,,,No,,,,No,,,No,,,,,,No,,,,,No,,,,No,,,No,,,No,No,,,,,,Mesoporous,,0.2,,222,,,,,,,,,,,,,,,177
SiO2-BC composite gel- Solvothermal reaction with WO3-TiO2 precursor @ 120°C for 3hr,Fei Shi et al.,Influences of solvothermal-assisted crystallization process on the microstructure and properties of SiO2-W0.02TiO2.06 composite aerogels synthesized via ambient pressure drying,2019.0,45.0,1.0,"Sol-gel, Solvothermal Reaction",,Water Glass,,,,BC,,,,H2O,,KOH,,,,,,,NH4OH,3,,,TMCS,,N-hexane,,,,"Water Glass, H2O",,,,,"2, 4","BC, KOH, H2O",,,6,90,,NH4OH was added after the two sols were mixed,,,"6, 7 ",,,,,,0.3333,,,,WO3-TiO2,1,1,,EtOH,1,0.125,120,"TMCS, N-hexane",1,"1,3",,,,,,Wash 2 took place in a solvothermal reactor,Ambient Pressure Drying,,80,Ambient,2,,100,Ambient,2,,150,2,Ambient,,,,,,,,500,120,,,,Yes,,,,,,Yes,,,No,,,,Yes,,,,,,,,Yes,,No,,,,Yes,,,,,,,,,,No,,,,,,No,,,,,,No,,,No,,,,No,,,No,,,,,,No,,,,,No,,,,No,,,No,,,No,No,,,,,,Mesoporous,,,,,,,,,4.8,,,,,,,,,,178
SiO2-BC composite gel- Solvothermal reaction with WO3-TiO2 precursor @ 150°C for 3hr,Fei Shi et al.,Influences of solvothermal-assisted crystallization process on the microstructure and properties of SiO2-W0.02TiO2.06 composite aerogels synthesized via ambient pressure drying,2019.0,45.0,1.0,"Sol-gel, Solvothermal Reaction",,Water Glass,,,,BC,,,,H2O,,KOH,,,,,,,NH4OH,3,,,TMCS,,N-hexane,,,,"Water Glass, H2O",,,,,"2, 4","BC, KOH, H2O",,,6,90,,NH4OH was added after the two sols were mixed,,,"6, 7 ",,,,,,0.3333,,,,WO3-TiO2,1,1,,EtOH,1,0.125,150,"TMCS, N-hexane",1,"1,3",,,,,,Wash 2 took place in a solvothermal reactor,Ambient Pressure Drying,,80,Ambient,2,,100,Ambient,2,,150,2,Ambient,,,,,,,,500,120,,,,Yes,,,,,,Yes,,,No,,,,Yes,,,,,,,,Yes,,No,,,,Yes,,,,,,,,,,No,,,,,,No,,,,,,No,,,No,,,,No,,,No,,,,,,No,,,,,No,,,,No,,,No,,,No,No,,,,,,Mesoporous,,,,,,,,,5.9,,,,,,,,,,179
SiO2-BC composite gel- Solvothermal reaction with WO3-TiO2 precursor @ 180°C for 0.5hr,Fei Shi et al.,Influences of solvothermal-assisted crystallization process on the microstructure and properties of SiO2-W0.02TiO2.06 composite aerogels synthesized via ambient pressure drying,2019.0,45.0,1.0,"Sol-gel, Solvothermal Reaction",,Water Glass,,,,BC,,,,H2O,,KOH,,,,,,,NH4OH,3,,,TMCS,,N-hexane,,,,"Water Glass, H2O",,,,,"2, 4","BC, KOH, H2O",,,6,90,,NH4OH was added after the two sols were mixed,,,"6, 7 ",,,,,,0.3333,,,,WO3-TiO2,1,1,,EtOH,1,0.020833333,180,"TMCS, N-hexane",1,"1,3",,,,,,Wash 2 took place in a solvothermal reactor,Ambient Pressure Drying,,80,Ambient,2,,100,Ambient,2,,150,2,Ambient,,,,,,,,500,120,,,,Yes,,,,,,Yes,,,No,,,,Yes,,,,,,,,Yes,,No,,,,Yes,,,,,,,,,,No,,,,,,No,,,,,,No,,,No,,,,No,,,No,,,,,,No,,,,,No,,,,No,,,No,,,No,No,,,,,,Mesoporous,,,,,,,,,4.8,,,,,,,,,,180
SiO2-BC composite gel- Solvothermal reaction with WO3-TiO2 precursor @ 180°C for 3hr,Fei Shi et al.,Influences of solvothermal-assisted crystallization process on the microstructure and properties of SiO2-W0.02TiO2.06 composite aerogels synthesized via ambient pressure drying,2019.0,45.0,1.0,"Sol-gel, Solvothermal Reaction",,Water Glass,,,,BC,,,,H2O,,KOH,,,,,,,NH4OH,3,,,TMCS,,N-hexane,,,,"Water Glass, H2O",,,,,"2, 4","BC, KOH, H2O",,,6,90,,NH4OH was added after the two sols were mixed,,,"6, 7 ",,,,,,0.3333,,,,WO3-TiO2,1,1,,EtOH,1,0.125,180,"TMCS, N-hexane",1,"1,3",,,,,,Wash 2 took place in a solvothermal reactor,Ambient Pressure Drying,,80,Ambient,2,,100,Ambient,2,,150,2,Ambient,,,,,,,,500,120,,,,Yes,,,,,,Yes,,,No,,,,Yes,,,,,,,,Yes,,No,,,,Yes,,,,,,,,,,No,,,,,,No,,,,,,No,,,No,,,,No,,,No,,,,,,No,,,,,No,,,,No,,,No,,,No,No,,,,,,Mesoporous,,,,,,,,,7.2,,,,,,,,,,181
SiO2-BC composite gel- Solvothermal reaction with WO3-TiO2 precursor @ 180°C for 12hr,Fei Shi et al.,Influences of solvothermal-assisted crystallization process on the microstructure and properties of SiO2-W0.02TiO2.06 composite aerogels synthesized via ambient pressure drying,2019.0,45.0,1.0,"Sol-gel, Solvothermal Reaction",,Water Glass,,,,BC,,,,H2O,,KOH,,,,,,,NH4OH,3,,,TMCS,,N-hexane,,,,"Water Glass, H2O",,,,,"2, 4","BC, KOH, H2O",,,6,90,,NH4OH was added after the two sols were mixed,,,"6, 7 ",,,,,,0.3333,,,,WO3-TiO2,1,1,,EtOH,1,0.5,180,"TMCS, N-hexane",1,"1,3",,,,,,Wash 2 took place in a solvothermal reactor,Ambient Pressure Drying,,80,Ambient,2,,100,Ambient,2,,150,2,Ambient,,,,,,,,500,120,,,,Yes,,,,,,Yes,,,No,,,,Yes,,,,,,,,Yes,,No,,,,Yes,,,,,,,,,,No,,,,,,No,,,,,,No,,,No,,,,No,,,No,,,,,,No,,,,,No,,,,No,,,No,,,No,No,,,,,,Mesoporous,,,,,,,,,9.5,,,,ssa,pore volume,,,,,182
SiO2 aerogel- No solvothermal reaction,Fei Shi et al.,Influences of solvothermal-assisted crystallization process on the microstructure and properties of SiO2-W0.02TiO2.06 composite aerogels synthesized via ambient pressure drying,2019.0,45.0,1.0,"Sol-gel, Solvothermal Reaction",,Water Glass,,,,,,,,H2O,,,,,,,,,NH4OH,3,,,TMCS,,N-hexane,,,,"Water Glass, H2O",,,,,,,,,,,,NH4OH was added after the two sols were mixed,,,"6, 7 ",,,,,,0.3333,,,,"TMCS, N-hexane",1,"1,3",,,,,,,,,,,,,,,Ambient Pressure Drying,,80,Ambient,2,,100,Ambient,2,,150,2,Ambient,,,,,,,,500,120,,,,Yes,,,,,,Yes,,,No,,,,Yes,,,,,,,,Yes,,No,,,,Yes,,,,,,,,,,No,,,,,,No,,,,,,No,,,No,,,,No,,,No,,,,,,No,,,,,No,,,,No,,,No,,,No,No,,,,,,Mesoporous,,0.69,,312,,,,,,,,,,,,,,,183
SiO2 aerogel- Solvothermal reaction with WO3-TiO2 precursor @ 150°C for 0.5hr,Fei Shi et al.,Influences of solvothermal-assisted crystallization process on the microstructure and properties of SiO2-W0.02TiO2.06 composite aerogels synthesized via ambient pressure drying,2019.0,45.0,1.0,"Sol-gel, Solvothermal Reaction",,Water Glass,,,,,,,,H2O,,,,,,,,,NH4OH,3,,,TMCS,,N-hexane,,,,"Water Glass, H2O",,,,,,,,,,,,NH4OH was added after the two sols were mixed,,,"6, 7 ",,,,,,0.3333,,,,WO3-TiO2,1,1,,EtOH,1,0.020833333,150,"TMCS, N-hexane",1,"1,3",,,,,,Wash 2 took place in a solvothermal reactor,Ambient Pressure Drying,,80,Ambient,2,,100,Ambient,2,,150,2,Ambient,,,,,,,,500,120,,,,Yes,,,,,,Yes,,,No,,,,Yes,,,,,,,,Yes,,No,,,,Yes,,,,,,,,,,No,,,,,,No,,,,,,No,,,No,,,,No,,,No,,,,,,No,,,,,No,,,,No,,,No,,,No,No,,,,,,Mesoporous,,1.05,,267,,,,,,,,,,,,,,,184
SiO2-BC composite gel- Solvothermal reaction with WO3-TiO2 precursor @ 150°C for 0.5hr,Fei Shi et al.,Influences of solvothermal-assisted crystallization process on the microstructure and properties of SiO2-W0.02TiO2.06 composite aerogels synthesized via ambient pressure drying,2019.0,45.0,1.0,"Sol-gel, Solvothermal Reaction",,Water Glass,,,,BC,,,,H2O,,KOH,,,,,,,NH4OH,3,,,TMCS,,N-hexane,,,,"Water Glass, H2O",,,,,"2, 4","BC, KOH, H2O",,,6,90,,NH4OH was added after the two sols were mixed,,,"6, 7 ",,,,,,0.3333,,,,WO3-TiO2,1,1,,EtOH,1,0.020833333,150,"TMCS, N-hexane",1,"1,3",,,,,,Wash 2 took place in a solvothermal reactor,Ambient Pressure Drying,,80,Ambient,2,,100,Ambient,2,,150,2,Ambient,,,,,,,,500,120,,,,Yes,,,,,,Yes,,,No,,,,Yes,,,,,,,,Yes,,No,,,,Yes,,,,,,,,,,No,,,,,,No,,,,,,No,,,No,,,,No,,,No,,,,,,No,,,,,No,,,,No,,,No,,,No,No,,,,,,Mesoporous,,0.78,,364,,,,,,,,,,,,,,,185
SiO2-BC composite gel- Solvothermal reaction with WO3-TiO2 precursor @ 120°C for 1hr,Fei Shi et al.,Influences of solvothermal-assisted crystallization process on the microstructure and properties of SiO2-W0.02TiO2.06 composite aerogels synthesized via ambient pressure drying,2019.0,45.0,1.0,"Sol-gel, Solvothermal Reaction",,Water Glass,,,,BC,,,,H2O,,KOH,,,,,,,NH4OH,3,,,TMCS,,N-hexane,,,,"Water Glass, H2O",,,,,"2, 4","BC, KOH, H2O",,,6,90,,NH4OH was added after the two sols were mixed,,,"6, 7 ",,,,,,0.3333,,,,WO3-TiO2,1,1,,EtOH,1,0.041666667,120,"TMCS, N-hexane",1,"1,3",,,,,,Wash 2 took place in a solvothermal reactor,Ambient Pressure Drying,,80,Ambient,2,,100,Ambient,2,,150,2,Ambient,,,,,,,,500,120,,,,Yes,,,,,,Yes,,,No,,,,Yes,,,,,,,,Yes,,No,,,,Yes,,,,,,,,,,No,,,,,,No,,,,,,No,,,No,,,,No,,,No,,,,,,No,,,,,No,,,,No,,,No,,,No,No,,,,,,Mesoporous,,1.46,,480,,,,,,,,,,,,,,,186
SiO2-BC composite gel- Solvothermal reaction with WO3-TiO2 precursor @ 180°C for 1hr,Fei Shi et al.,Influences of solvothermal-assisted crystallization process on the microstructure and properties of SiO2-W0.02TiO2.06 composite aerogels synthesized via ambient pressure drying,2019.0,45.0,1.0,"Sol-gel, Solvothermal Reaction",,Water Glass,,,,BC,,,,H2O,,KOH,,,,,,,NH4OH,3,,,TMCS,,N-hexane,,,,"Water Glass, H2O",,,,,"2, 4","BC, KOH, H2O",,,6,90,,NH4OH was added after the two sols were mixed,,,"6, 7 ",,,,,,0.3333,,,,WO3-TiO2,1,1,,EtOH,1,0.041666667,180,"TMCS, N-hexane",1,"1,3",,,,,,Wash 2 took place in a solvothermal reactor,Ambient Pressure Drying,,80,Ambient,2,,100,Ambient,2,,150,2,Ambient,,,,,,,,500,120,,,,Yes,,,,,,Yes,,,No,,,,Yes,,,,,,,,Yes,,No,,,,Yes,,,,,,,,,,No,,,,,,No,,,,,,No,,,No,,,,No,,,No,,,,,,No,,,,,No,,,,No,,,No,,,No,No,,,,,,Mesoporous,,1.65,,461,,,,,,,,,,,,,,,187
