Repository: andreshyer/Ferri_Aerogel_Neo4j

File: files/si_aerogels/si_aerogel_machine_readable.csv (part 1 of 6)
,Formation Method,Si Precursor,Si Precursor Concentration (M),Additional Si Co-Precursor(s),Si Co-Precursor Concentration (M),Hybrid Aerogel Co-Precursor,Co-Precursor Concentration (M),Dopant,Dopant Concentration (M),Solvent 1,Solvent 1 Concentration (M),Solvent 2,Solvent 2 Concentration (M),Additional Solvents,Acid Catalyst,Acid Catalyst Initial Concentration (M),Acid Catalyst concentration in Sol(M),Base Catalyst,Base Catalyst Initial Concentration(M),Base Catalyst concentration in Sol (M),Hydrolysis Time (hr),Modifier,Modifier Concentration (M),Modifier Solvent,Modifier Solvent (M),Molar Ratio (Modifier/Modifier Solvent),Volume % of Modifier in Solvent,Volume Ratio (Modifier/Modifier Solvent/Additional Solvents),Surfactant,Surfactant Concentration (M),Sol 1,Sol 1 Stir rate (rpm),Sol 1 Stir Time (min),Sol 1 Standing time (hr),Sol 1 Temp (°C),pH Sol 1,Sol 2,Sol 2 Stir rate (rpm),Combined Sol Stir Time (min),Combined Sol 2 Standing time (hr),Sol 2 Temp (°C),pH Sol 2,Gelation Agent,pH final sol,Gelation Temp (°C),Gelation Pressure (MPa),Gelation Time (mins),Aging Conditions,Aging Temp (°C),Aging Time (hrs),Aging Conditions 2,Aging Temp 2 (°C),Aging Time 2 (hrs),Wash Solvent 1,Wash Times 1 (#),Wash Duration 1 (days),Wash Temp 1 (°C),Wash Solvent 2,Wash Times 2 (#),Wash Duration 2 (days),Wash Temp 2 (°C),Wash Solvent 3,Wash Times 3 (#),Wash Duration 3 (days),Wash Temp 3 (°C),Wash Solvent 4,Wash Times 4 (#),Wash Duration 4 (days),Wash Temp 4 (°C),Wash Solvent 5,Wash Times 5 (#),Wash Duration 5 (days),Wash Temp 5 (°C),Drying Method,Drying Solvent,Drying Temp (°C),Drying Pressure (MPa),Drying Time (hrs),Drying Method 2,Drying Temp 2 (°C),Drying Pressure 2 (MPa),Drying Time 2 (hrs),Drying Atmosphere 2,Drying Method 3,Drying Temp 3 (°C),Drying Time 3 (hrs),Drying Atmosphere 3,Drying Pressure 3 (MPa),Drying Temp 4 (°C),Drying Time 4 (hrs),Drying Pressure 4 (MPa),Drying Temp 5 (°C),Drying Time 5 (hrs),Drying Pressure 5 (MPa),Sintering Temp (°C),Sintering Time (min),Ramp Rate (°C/min),Porosity,Porosity (%),Pore Volume (cm3/g),Average Pore Diameter (nm),Surface Area (m2/g),Bulk Density (g/cm3),Young Modulus (MPa),Thermal Conductivity (W/mK),Crystalline Phase,Average Pore Size (nm),Nanoparticle Size (nm)
0,Sol-gel,TMOS,0.8,,,PVA,0.0043,,,MeOH,12.2,H2O,22.43,,,,,NH4OH,,0..00699,,,,,,,,,,,"PVA, H2O",250,120,,95,,"TMOS, MeOH, NH4OH",250,2,,60,,,,60,,,,20,24,,,,MeOH,4,,,,,,,,,,,,,,,,,,,Supercritical Drying,CO2,37,9,,,,,,,,,,,,,,,,,,,,,Mesoporous,,1.81,12.1,598,0.211,6.43,,Monolithic,,
1,Sol-gel,TMOS,0.8,,,PVA,0.0043,,,MeOH,12.2,H2O,22.43,,,,,,,,,,,,,,,,,,"PVA, H2O",250,120,,95,,"TMOS, MeOH",250,2,,60,,,,60,,,,20,24,,,,MeOH,4,,,,,,,,,,,,,,,,,,,Supercritical Drying,CO2,37,9,,,,,,,,,,,,,,,,,,,,,Mesoporous,,0.96,7.4,517,0.164,2.12,,Monolithic,,
2,Sol-gel,TMOS,0.8,,,PVA,0.0043,,,MeOH,8.02,H2O,16.31,,,,,NH4OH,,0.00699,,,,,,,,,,,"PVA, H2O",250,120,,95,,"TMOS, MeOH, NH4OH",250,2,,60,,,,60,,,,20,24,,,,MeOH,4,,,,,,,,,,,,,,,,,,,Supercritical Drying,CO2,37,9,,,,,,,,,,,,,,,,,,,,,Mesoporous,,1.52,9.8,618,0.23,6.55,,Monolithic,,
3,Sol-gel,TMOS,0.8,,,PVA,0.0043,,,MeOH,8.02,H2O,16.31,,,,,,,,,,,,,,,,,,"PVA, H2O",250,120,,95,,"TMOS, MeOH",250,2,,60,,,,60,,,,20,24,,,,MeOH,4,,,,,,,,,,,,,,,,,,,Supercritical Drying,CO2,37,9,,,,,,,,,,,,,,,,,,,,,Mesoporous,,1.06,7.2,584,0.183,2.97,,Monolithic,,
4,Sol-gel,TMOS,0.8,,,PVA,0.0071,,,MeOH,7.99,H2O,16.25,,,,,NH4OH,,0.00696,,,,,,,,,,,"PVA, H2O",250,120,,95,,"TMOS, MeOH, NH4OH",250,2,,60,,,,60,,,,20,24,,,,MeOH,4,,,,,,,,,,,,,,,,,,,Supercritical Drying,CO2,37,9,,,,,,,,,,,,,,,,,,,,,Mesoporous,,1.15,9.3,494,0.267,13.77,,Monolithic,,
5,Sol-gel,TMOS,0.8,,,PVA,0.0071,,,MeOH,7.99,H2O,16.25,,,,,,,,,,,,,,,,,,"PVA, H2O",250,120,,95,,"TMOS, MeOH",250,2,,60,,,,60,,,,20,24,,,,MeOH,4,,,,,,,,,,,,,,,,,,,Supercritical Drying,CO2,37,9,,,,,,,,,,,,,,,,,,,,,Mesoporous,,1.04,8.5,489,0.19,4.12,,Monolithic,,
6,Sol-gel,TEOS,,,,,,,,EtOH,,H2O,,,HCl,0.01,,NH4OH,10,,,TMCS,,N-hexane,,,0.06,,,,"TEOS, EtOH, H2O",,100,,,3,"EtOH, H2O",,10,,,7,,,,,3,,,24,EtOH,25,144,EtOH,1,0.29,60,N-hexane,2,4,,"TMCS, N-hexane",2,2,,N-hexane,1,2,40,,,,,Ambient Pressure Drying,,40,0.101325,Overnight,Ambient Pressure Drying,60,0.101325,8,,Ambient Pressure Drying,80,2,,0.101325,,,,,,,,,,Mesoporous,80,1.83,8.2,884,0.44,,,,,
7,Sol-gel,TEOS,,,,,,,,EtOH,,H2O,,,HCl,0.01,,NH4OH,10,,,TMCS,,N-hexane,,,0.1,,,,"TEOS, EtOH, H2O",,100,,,3,"EtOH, H2O",,10,,,7,,,,,3,,,24,EtOH,25,144,EtOH,1,0.29,60,N-hexane,2,4,,"TMCS, N-hexane",2,2,,N-hexane,1,2,40,,,,,Ambient Pressure Drying,,40,0.101325,Overnight,Ambient Pressure Drying,60,0.101325,8,,Ambient Pressure Drying,80,2,,0.101325,,,,,,,,,,Mesoporous,83,2.22,12,858,0.37,,,Monolithic,,
8,Sol-gel,TEOS,,,,,,,,EtOH,,H2O,,,HCl,0.01,,NH4OH,10,,,TMCS,,N-hexane,,,0.2,,,,"TEOS, EtOH, H2O",,100,,,3,"EtOH, H2O",,10,,,7,,,,,3,,,24,EtOH,25,144,EtOH,1,0.29,60,N-hexane,2,4,,"TMCS, N-hexane",2,2,,N-hexane,1,2,40,,,,,Ambient Pressure Drying,,40,0.101325,Overnight,Ambient Pressure Drying,60,0.101325,8,,Ambient Pressure Drying,80,2,,0.101325,,,,,,,,,,Mesoporous,88,3.26,10,917,0.26,,,Monolithic,,
9,Sol-gel,TEOS,,,,,,,,EtOH,,H2O,,,HCl,0.01,,NH4OH,10,,,MTMS,,N-hexane,,,0.06,,,,"TEOS, EtOH, H2O",,100,,,3,"EtOH, H2O",,10,,,7,,,,,3,,,24,EtOH,25,144,EtOH,1,0.29,60,N-hexane,2,4,,"MTMS, N-hexane",2,2,,N-hexane,1,2,40,,,,,Ambient Pressure Drying,,40,0.101325,Overnight,Ambient Pressure Drying,60,0.101325,8,,Ambient Pressure Drying,80,2,,0.101325,,,,,,,,,,Mesoporous,73,1.21,5.3,874,0.59,,,,,
10,Sol-gel,TEOS,,,,,,,,EtOH,,H2O,,,HCl,0.01,,NH4OH,10,,,MTMS,,N-hexane,,,0.1,,,,"TEOS, EtOH, H2O",,100,,,3,"EtOH, H2O",,10,,,7,,,,,3,,,24,EtOH,25,144,EtOH,1,0.29,60,N-hexane,2,4,,"MTMS, N-hexane",2,2,,N-hexane,1,2,40,,,,,Ambient Pressure Drying,,40,0.101325,Overnight,Ambient Pressure Drying,60,0.101325,8,,Ambient Pressure Drying,80,2,,0.101325,,,,,,,,,,Mesoporous,77,1.49,6.6,897,0.5,,,Monolithic,,
11,Sol-gel,TEOS,,,,,,,,EtOH,,H2O,,,HCl,0.01,,NH4OH,10,,,MTMS,,N-hexane,,,0.2,,,,"TEOS, EtOH, H2O",,100,,,3,"EtOH, H2O",,10,,,7,,,,,3,,,24,EtOH,25,144,EtOH,1,0.29,60,N-hexane,2,4,,"MTMS, N-hexane",2,2,,N-hexane,1,2,40,,,,,Ambient Pressure Drying,,40,0.101325,Overnight,Ambient Pressure Drying,60,0.101325,8,,Ambient Pressure Drying,80,2,,0.101325,,,,,,,,,,Mesoporous,71,1.11,6.1,701,0.63,,,,,
12,Sol-gel,TEOS,,,,,,,,EtOH,,H2O,,,HCl,0.01,,NH4OH,10,,,MTES,,N-hexane,,,0.06,,,,"TEOS, EtOH, H2O",,100,,,3,"EtOH, H2O",,10,,,7,,,,,3,,,24,EtOH,25,144,EtOH,1,0.29,60,N-hexane,2,4,,"MTES, N-hexane",2,2,,N-hexane,1,2,40,,,,,Ambient Pressure Drying,,40,0.101325,Overnight,Ambient Pressure Drying,60,0.101325,8,,Ambient Pressure Drying,80,2,,0.101325,,,,,,,,,,Mesoporous,72,1.19,4.7,949,0.61,,,,,
13,Sol-gel,TEOS,,,,,,,,EtOH,,H2O,,,HCl,0.01,,NH4OH,10,,,MTES,,N-hexane,,,0.1,,,,"TEOS, EtOH, H2O",,100,,,3,"EtOH, H2O",,10,,,7,,,,,3,,,24,EtOH,25,144,EtOH,1,0.29,60,N-hexane,2,4,,"MTES, N-hexane",2,2,,N-hexane,1,2,40,,,,,Ambient Pressure Drying,,40,0.101325,Overnight,Ambient Pressure Drying,60,0.101325,8,,Ambient Pressure Drying,80,2,,0.101325,,,,,,,,,,Mesoporous,76,1.47,6.1,964,0.52,,,Monolithic,,
14,Sol-gel,TEOS,,,,,,,,EtOH,,H2O,,,HCl,0.01,,NH4OH,10,,,MTES,,N-hexane,,,0.2,,,,"TEOS, EtOH, H2O",,100,,,3,"EtOH, H2O",,10,,,7,,,,,3,,,24,EtOH,25,144,EtOH,1,0.29,60,N-hexane,2,4,,"MTES, N-hexane",2,2,,N-hexane,1,2,40,,,,,Ambient Pressure Drying,,40,0.101325,Overnight,Ambient Pressure Drying,60,0.101325,8,,Ambient Pressure Drying,80,2,,0.101325,,,,,,,,,,Mesoporous,75,1.35,6.5,800,0.55,,,,,
15,Sol-gel,TEOS,,,,,,,,EtOH,,H2O,,,HCl,0.01,,NH4OH,10,,,MEMO,,N-hexane,,,0.06,,,,"TEOS, EtOH, H2O",,100,,,3,"EtOH, H2O",,10,,,7,,,,,3,,,24,EtOH,25,144,EtOH,1,0.29,60,N-hexane,2,4,,"MEMO, N-hexane",2,2,,N-hexane,1,2,40,,,,,Ambient Pressure Drying,,40,0.101325,Overnight,Ambient Pressure Drying,60,0.101325,8,,Ambient Pressure Drying,80,2,,0.101325,,,,,,,,,,Mesoporous,64,0.81,4.5,671,0.79,,,Monolithic,,
16,Sol-gel,TEOS,,,,,,,,EtOH,,H2O,,,HCl,0.01,,NH4OH,10,,,MEMO,,N-hexane,,,0.1,,,,"TEOS, EtOH, H2O",,100,,,3,"EtOH, H2O",,10,,,7,,,,,3,,,24,EtOH,25,144,EtOH,1,0.29,60,N-hexane,2,4,,"MEMO, N-hexane",2,2,,N-hexane,1,2,40,,,,,Ambient Pressure Drying,,40,0.101325,Overnight,Ambient Pressure Drying,60,0.101325,8,,Ambient Pressure Drying,80,2,,0.101325,,,,,,,,,,Mesoporous,57,0.59,4.2,543,0.94,,,,,
17,Sol-gel,TEOS,,,,,,,,EtOH,,H2O,,,HCl,0.01,,NH4OH,10,,,MEMO,,N-hexane,,,0.2,,,,"TEOS, EtOH, H2O",,100,,,3,"EtOH, H2O",,10,,,7,,,,,3,,,24,EtOH,25,144,EtOH,1,0.29,60,N-hexane,2,4,,"MEMO, N-hexane",2,2,,N-hexane,1,2,40,,,,,Ambient Pressure Drying,,40,0.101325,Overnight,Ambient Pressure Drying,60,0.101325,8,,Ambient Pressure Drying,80,2,,0.101325,,,,,,,,,,Mesoporous,15,0.08,4.3,63,1.87,,,,,
18,Sol-gel,Water Glass,0.97,,,,,,,H2O,,,,,,,,NH4OH,,,,,,,,,,,,,Silicic Acid,,,,,3,NH4OH,,,,,,,5,,,60,H2O,,6,EtOH,,18,,,,,,,,,,,,,,,,,,,,,Ambient Pressure Drying,,20,0.101325,24,,,,,,,,,,,,,,,,,,,,,93.36,,,628.5,0.146,,,,,
19,Sol-gel,Water Glass,0.12,,,,,,,H2O,,,,,,,,NH4OH,,,,,,,,,,,,,Silicic Acid,,,,,3,NH4OH,,,,,,,5,,,60,H2O,,6,EtOH,,18,,,,,,,,,,,,,,,,,,,,,Ambient Pressure Drying,,20,0.101325,24,,,,,,,,,,,,,,,,,,,,,93.37,,,646.7,0.146,,,,,
20,Sol-gel,Water Glass,0.1,,,,,,,H2O,,,,,,,,NH4OH,,,,,,,,,,,,,Silicic Acid,,,,,3,NH4OH,,,,,,,5,,,60,H2O,,6,EtOH,,18,,,,,,,,,,,,,,,,,,,,,Ambient Pressure Drying,,20,0.101325,24,,,,,,,,,,,,,,,,,,,,,95.41,,,791.6,0.101,,,,,
21,Sol-gel,Water Glass,0.0986,,,,,,,H2O,,,,,,,,NH4OH,,,,,,,,,,,,,Silicic Acid,,,,,3,NH4OH,,,,,,,5,,,60,H2O,,6,EtOH,,18,,,,,,,,,,,,,,,,,,,,,Ambient Pressure Drying,,20,0.101325,24,,,,,,,,,,,,,,,,,,,,,96.16,,,914.4,0.085,,,,,
22,Sol-gel,Water Glass,0.13,,,,,,,H2O,,,,,,,,NH4OH,,,,,,,,,,,,,Silicic Acid,,,,,3,NH4OH,,,,,,,5,,,60,H2O,,6,EtOH,,18,,,,,,,,,,,,,,,,,,,,,Ambient Pressure Drying,,20,0.101325,24,,,,,,,,,,,,,,,,,,,,,95.53,,,690,0.098,,,,,
23,Sol-gel,Water Glass,0.168,,,,,,,H2O,,,,,,,,NH4OH,,,,,,,,,,,,,Silicic Acid,,,,,3,NH4OH,,,,,,,5,,,60,H2O,,6,EtOH,,18,,,,,,,,,,,,,,,,,,,,,Ambient Pressure Drying,,20,0.101325,24,,,,,,,,,,,,,,,,,,,,,94.91,,,647.6,0.0112,,,,,
24,Sol-gel,Water Glass,0.123,,,,,,,H2O,,,,,,,,NH4OH,,,,TMCS,,"Isopropanol, N-hexane",,,,"1, 1, 10",,,Silicic Acid,,,,,3,NH4OH,,,,,,,5,,,60,H2O,,6,EtOH,,18,"TMCS, Isopropanol, N-hexane",3,1,,,,,,,,,,,,,,,,,,Ambient Pressure Drying,,20,0.101325,24,Ambient Pressure Drying,50,0.101325,3,,Ambient Pressure Drying,80,1,,0.101325,150,1,0.101325,250,2,0.101325,,,,,95.17,,,816.8,0.106,,,,,
25,Sol-gel,Water Glass,0.114,,,,,,,H2O,,,,,,,,NH4OH,,,,TMCS,,"Isopropanol, N-hexane",,,,"1, 1, 10",,,Silicic Acid,,,,,3,NH4OH,,,,,,,5,,,60,H2O,,6,EtOH,,18,"TMCS, Isopropanol, N-hexane",3,1,,,,,,,,,,,,,,,,,,Ambient Pressure Drying,,20,0.101325,24,Ambient Pressure Drying,50,0.101325,3,,Ambient Pressure Drying,80,1,,0.101325,150,1,0.101325,250,2,0.101325,,,,,95.56,,,851.7,0.098,,,,,
26,Sol-gel,Water Glass,0.099,,,,,,,H2O,,,,,,,,NH4OH,,,,TMCS,,"Isopropanol, N-hexane",,,,"1, 1, 10",,,Silicic Acid,,,,,3,NH4OH,,,,,,,5,,,60,H2O,,6,EtOH,,18,"TMCS, Isopropanol, N-hexane",3,1,,,,,,,,,,,,,,,,,,Ambient Pressure Drying,,20,0.101325,24,Ambient Pressure Drying,50,0.101325,3,,Ambient Pressure Drying,80,1,,0.101325,150,1,0.101325,250,2,0.101325,,,,,96.16,,,914.4,0.085,,,,,
27,Sol-gel,Water Glass,0.099,,,,,,,H2O,,,,,,,,NH4OH,,,,TMCS,,"Isopropanol, N-hexane",,,,"1, 1, 10",,,Silicic Acid,,,,,3,NH4OH,,,,,,,5,,,60,H2O,,6,EtOH,,18,"TMCS, Isopropanol, N-hexane",3,1,,,,,,,,,,,,,,,,,,Ambient Pressure Drying,,20,0.101325,24,Ambient Pressure Drying,50,0.101325,3,,Ambient Pressure Drying,80,1,,0.101325,150,1,0.101325,250,2,0.101325,,,,,96.14,,,924.1,0.085,,,,,
28,Sol-gel,Water Glass,0.107,,,,,,,H2O,,,,,,,,NH4OH,,,,TMCS,,"Isopropanol, N-hexane",,,,"1, 1, 10",,,Silicic Acid,,,,,3,NH4OH,,,,,,,5,,,60,H2O,,6,EtOH,,18,"TMCS, Isopropanol, N-hexane",3,1,,,,,,,,,,,,,,,,,,Ambient Pressure Drying,,20,0.101325,24,Ambient Pressure Drying,50,0.101325,3,,Ambient Pressure Drying,80,1,,0.101325,150,1,0.101325,250,2,0.101325,,,,,95.8,,,830.1,0.092,,,,,
29,Sol-gel,Water Glass,0.112,,,,,,,H2O,,,,,,,,NH4OH,,,,TMCS,,"Isopropanol, N-hexane",,,,"1, 1, 10",,,Silicic Acid,,,,,3,NH4OH,,,,,,,5,,,60,H2O,,6,EtOH,,18,"TMCS, Isopropanol, N-hexane",3,1,,,,,,,,,,,,,,,,,,Ambient Pressure Drying,,20,0.101325,24,Ambient Pressure Drying,50,0.101325,3,,Ambient Pressure Drying,80,1,,0.101325,150,1,0.101325,250,2,0.101325,,,,,95.62,,,802.7,0.096,,,,,
30,Sol-gel,Water Glass,0.076,,,,,,,H2O,69.654,,,,H2SO4,4,0.204,NH4F,1,0.062,,TMCS,,N-hexane,,"0.07, 1",,,,,"Water Glass, H2O",,,,,11,NH4F,,240,,20,,,,,,,Isopropanol,50,24,,,,"TMCS, N-hexane",1,1,50,N-hexane,1,1,50,,,,,,,,,,,,,Ambient Pressure Drying,,50,0.101325,1,Ambient Pressure Drying,150,0.101325,2,,,,,,,,,,,,,,,,,74.7,0.5807,10.36,224,0.48,,,,,
31,Sol-gel,Water Glass,0.027,,,,,,,H2O,24.849,,,,H2SO4,4,0.073,NH4F,1,0.022,,TMCS,,N-hexane,,"0.1, 1",,,,,"Water Glass, H2O",,,,,11,NH4F,,240,,20,,,,,,,Isopropanol,50,24,,,,"TMCS, N-hexane",1,1,50,N-hexane,1,1,50,,,,,,,,,,,,,Ambient Pressure Drying,,50,0.101325,1,Ambient Pressure Drying,150,0.101325,2,,,,,,,,,,,,,,,,,87.1,1.898,17.13,443,0.24,,,,,
32,Sol-gel,Water Glass,0.017,,,,,,,H2O,15.734,,,,H2SO4,4,0.046,NH4F,1,0.014,,TMCS,,N-hexane,,"0.14, 1",,,,,"Water Glass, H2O",,,,,11,NH4F,,240,,20,,,,,,,Isopropanol,50,24,,,,"TMCS, N-hexane",1,1,50,N-hexane,1,1,50,,,,,,,,,,,,,Ambient Pressure Drying,,50,0.101325,1,Ambient Pressure Drying,150,0.101325,2,,,,,,,,,,,,,,,,,89.5,3.08,26.74,461,0.2,,,,,
33,Sol-gel,Water Glass,0.019,,,,,,,H2O,17.08,,,,H2SO4,4,0.05,NH4F,1,0.015,,TMCS,,N-hexane,,"0.18, 1",,,,,"Water Glass, H2O",,,,,11,NH4F,,240,,20,,,,,,,Isopropanol,50,24,,,,"TMCS, N-hexane",1,1,50,N-hexane,1,1,50,,,,,,,,,,,,,Ambient Pressure Drying,,50,0.101325,1,Ambient Pressure Drying,150,0.101325,2,,,,,,,,,,,,,,,,,89.3,2.831,23,492,0.2,,,,,
34,Sol-gel,Water Glass,0.021,,,,,,,H2O,19.579,,,,H2SO4,4,0.057,NH4F,1,0.018,,TMCS,,N-hexane,,"0.22, 1",,,,,"Water Glass, H2O",,,,,11,NH4F,,240,,20,,,,,,,Isopropanol,50,24,,,,"TMCS, N-hexane",1,1,50,N-hexane,1,1,50,,,,,,,,,,,,,Ambient Pressure Drying,,50,0.101325,1,Ambient Pressure Drying,150,0.101325,2,,,,,,,,,,,,,,,,,86.6,2.395,20.94,457,0.26,,,,,
35,Sol-gel,Water Glass,0.039,,,,,,,H2O,36.306,,,,H2SO4,4,0.106,NH4F,1,0.032,,TMMS,,N-hexane,,"0.07, 1",,,,,"Water Glass, H2O",,,,,11,NH4F,,240,,20,,,,,,,Isopropanol,50,24,,,,"TMMS, N-hexane",1,1,50,N-hexane,1,1,50,,,,,,,,,,,,,Ambient Pressure Drying,,50,0.101325,1,Ambient Pressure Drying,150,0.101325,2,,,,,,,,,,,,,,,,,70,1.044,12.62,170,0.6,,,,,
36,Sol-gel,Water Glass,0.077,,,,,,,H2O,70.808,,,,H2SO4,4,0.208,NH4F,1,0.063,,TMMS,,N-hexane,,"0.1, 1",,,,,"Water Glass, H2O",,,,,11,NH4F,,240,,20,,,,,,,Isopropanol,50,24,,,,"TMMS, N-hexane",1,1,50,N-hexane,1,1,50,,,,,,,,,,,,,Ambient Pressure Drying,,50,0.101325,1,Ambient Pressure Drying,150,0.101325,2,,,,,,,,,,,,,,,,,69.7,0.533,9.549,223,0.61,,,,,
37,Sol-gel,Water Glass,0.061,,,,,,,H2O,56.004,,,,H2SO4,4,0.164,NH4F,1,0.05,,TMMS,,N-hexane,,"0.14, 1",,,,,"Water Glass, H2O",,,,,11,NH4F,,240,,20,,,,,,,Isopropanol,50,24,,,,"TMMS, N-hexane",1,1,50,N-hexane,1,1,50,,,,,,,,,,,,,Ambient Pressure Drying,,50,0.101325,1,Ambient Pressure Drying,150,0.101325,2,,,,,,,,,,,,,,,,,69.4,0.671,9,298,0.61,,,,,
38,Sol-gel,Water Glass,0.07,,,,,,,H2O,64.059,,,,H2SO4,4,0.188,NH4F,1,0.057,,TMMS,,N-hexane,,"0.18, 1",,,,,"Water Glass, H2O",,,,,11,NH4F,,240,,20,,,,,,,Isopropanol,50,24,,,,"TMMS, N-hexane",1,1,50,N-hexane,1,1,50,,,,,,,,,,,,,Ambient Pressure Drying,,50,0.101325,1,Ambient Pressure Drying,150,0.101325,2,,,,,,,,,,,,,,,,,69.8,0.59,8.581,275,0.6,,,,,
39,Sol-gel,Water Glass,0.079,,,,,,,H2O,72.754,,,,H2SO4,4,0.213,NH4F,1,0.065,,TMMS,,N-hexane,,"0.22, 1",,,,,"Water Glass, H2O",,,,,11,NH4F,,240,,20,,,,,,,Isopropanol,50,24,,,,"TMMS, N-hexane",1,1,50,N-hexane,1,1,50,,,,,,,,,,,,,Ambient Pressure Drying,,50,0.101325,1,Ambient Pressure Drying,150,0.101325,2,,,,,,,,,,,,,,,,,69.6,0.518,10.39,199,0.61,,,,,
40,Sol-gel,Water Glass,0.022,,,,,,,H2O,20.328,,,,H2SO4,4,0.06,NH4F,1,0.018,,DMDMS,,N-hexane,,"0.07, 1",,,,,"Water Glass, H2O",,,,,11,NH4F,,240,,20,,,,,,,Isopropanol,50,24,,,,"DMDMS, N-hexane",1,1,50,N-hexane,1,1,50,,,,,,,,,,,,,Ambient Pressure Drying,,50,0.101325,1,Ambient Pressure Drying,150,0.101325,2,,,,,,,,,,,,,,,,,89.8,2.392,20.13,475,0.19,,,,,
41,Sol-gel,Water Glass,0.029,,,,,,,H2O,26.558,,,,H2SO4,4,0.078,NH4F,1,0.024,,DMDMS,,N-hexane,,"0.1, 1",,,,,"Water Glass, H2O",,,,,11,NH4F,,240,,20,,,,,,,Isopropanol,50,24,,,,"DMDMS, N-hexane",1,1,50,N-hexane,1,1,50,,,,,,,,,,,,,Ambient Pressure Drying,,50,0.101325,1,Ambient Pressure Drying,150,0.101325,2,,,,,,,,,,,,,,,,,90.1,1.837,16.36,450,0.19,,,,,
42,Sol-gel,Water Glass,0.027,,,,,,,H2O,24.974,,,,H2SO4,4,0.073,NH4F,1,0.022,,DMDMS,,N-hexane,,"0.14, 1",,,,,"Water Glass, H2O",,,,,11,NH4F,,240,,20,,,,,,,Isopropanol,50,24,,,,"DMDMS, N-hexane",1,1,50,N-hexane,1,1,50,,,,,,,,,,,,,Ambient Pressure Drying,,50,0.101325,1,Ambient Pressure Drying,150,0.101325,2,,,,,,,,,,,,,,,,,90.4,1.96,17.41,449,0.18,,,,,
43,Sol-gel,Water Glass,0.031,,,,,,,H2O,28.729,,,,H2SO4,4,0.084,NH4F,1,0.026,,DMDMS,,N-hexane,,"0.18, 1",,,,,"Water Glass, H2O",,,,,11,NH4F,,240,,20,,,,,,,Isopropanol,50,24,,,,"DMDMS, N-hexane",1,1,50,N-hexane,1,1,50,,,,,,,,,,,,,Ambient Pressure Drying,,50,0.101325,1,Ambient Pressure Drying,150,0.101325,2,,,,,,,,,,,,,,,,,91.1,1.717,16.12,427,0.17,,,,,
44,Sol-gel,Water Glass,0.028,,,,,,,H2O,26.019,,,,H2SO4,4,0.076,NH4F,1,0.023,,DMDMS,,N-hexane,,"0.22, 1",,,,,"Water Glass, H2O",,,,,11,NH4F,,240,,20,,,,,,,Isopropanol,50,24,,,,"DMDMS, N-hexane",1,1,50,N-hexane,1,1,50,,,,,,,,,,,,,Ambient Pressure Drying,,50,0.101325,1,Ambient Pressure Drying,150,0.101325,2,,,,,,,,,,,,,,,,,91.3,1.9,20.4,426,0.17,,,,,
45,Sol-gel,Water Glass,0.061,,,,,,,H2O,56.189,,,,H2SO4,4,0.165,NH4F,1,0.05,,MTMS,,N-hexane,,"0.07, 1",,,,,"Water Glass, H2O",,,,,11,NH4F,,240,,20,,,,,,,Isopropanol,50,24,,,,"MTMS, N-hexane",1,1,50,N-hexane,1,1,50,,,,,,,,,,,,,Ambient Pressure Drying,,50,0.101325,1,Ambient Pressure Drying,150,0.101325,2,,,,,,,,,,,,,,,,,63.3,0.61,12.2,200,0.59,,,,,
46,Sol-gel,Water Glass,0.055,,,,,,,H2O,50.695,,,,H2SO4,4,0.149,NH4F,1,0.045,,MTMS,,N-hexane,,"0.1, 1",,,,,"Water Glass, H2O",,,,,11,NH4F,,240,,20,,,,,,,Isopropanol,50,24,,,,"MTMS, N-hexane",1,1,50,N-hexane,1,1,50,,,,,,,,,,,,,Ambient Pressure Drying,,50,0.101325,1,Ambient Pressure Drying,150,0.101325,2,,,,,,,,,,,,,,,,,55.8,0.596,11.61,205,0.71,,,,,
47,Sol-gel,Water Glass,0.054,,,,,,,H2O,49.388,,,,H2SO4,4,0.145,NH4F,1,0.044,,MTMS,,N-hexane,,"0.14, 1",,,,,"Water Glass, H2O",,,,,11,NH4F,,240,,20,,,,,,,Isopropanol,50,24,,,,"MTMS, N-hexane",1,1,50,N-hexane,1,1,50,,,,,,,,,,,,,Ambient Pressure Drying,,50,0.101325,1,Ambient Pressure Drying,150,0.101325,2,,,,,,,,,,,,,,,,,55,0.603,10.95,220,0.72,,,,,
48,Sol-gel,Water Glass,0.199,,,,,,,H2O,183.342,,,,H2SO4,4,0.537,NH4F,1,0.164,,MTMS,,N-hexane,,"0.18, 1",,,,,"Water Glass, H2O",,,,,11,NH4F,,240,,20,,,,,,,Isopropanol,50,24,,,,"MTMS, N-hexane",1,1,50,N-hexane,1,1,50,,,,,,,,,,,,,Ambient Pressure Drying,,50,0.101325,1,Ambient Pressure Drying,150,0.101325,2,,,,,,,,,,,,,,,,,57.9,0.171,11.45,60,0.93,,,,,
49,Sol-gel,Water Glass,0.146,,,,,,,H2O,134.092,,,,H2SO4,4,0.393,NH4F,1,0.12,,MTMS,,N-hexane,,"0.22, 1",,,,,"Water Glass, H2O",,,,,11,NH4F,,240,,20,,,,,,,Isopropanol,50,24,,,,"MTMS, N-hexane",1,1,50,N-hexane,1,1,50,,,,,,,,,,,,,Ambient Pressure Drying,,50,0.101325,1,Ambient Pressure Drying,150,0.101325,2,,,,,,,,,,,,,,,,,42,0.1696,12.06,56,0.92,,,,,
50,Sol-gel,TEOS,,,,,,,,EtOH,,,,,Oxalic Acid,0.01,,NH4OH,0.5,,6,TMCS,,N-hexane,,,,"1, 9",,,"TEOS, EtOH",,5,,,,Oxalic Acid,,360,,,,,,,,37,EtOH,,12,,,,N-hexane,2,1,,"TMCS, N-hexane",1,1,,,N-hexane,,,,,,,,,,,Ambient Pressure Drying,,50,0.101325,3,Ambient Pressure Drying,100,0.101325,2,,Ambient Pressure Drying,150,1,,0.101325,,,,,,,,,,Mesoporous,90,,,801.165,0.21252,,,,,
51,Sol-gel,TEOS,,,,,,,,EtOH,,,,,Oxalic Acid,0.01,,NH4OH,0.5,,12,TMCS,,N-hexane,,,,"1, 9",,,"TEOS, EtOH",,5,,,,Oxalic Acid,,720,,,,,,,,18,EtOH,,12,,,,N-hexane,2,1,,"TMCS, N-hexane",1,1,,,N-hexane,,,,,,,,,,,Ambient Pressure Drying,,50,0.101325,3,Ambient Pressure Drying,100,0.101325,2,,Ambient Pressure Drying,150,1,,0.101325,,,,,,,,,,Mesoporous,93,,,1088.4853,0.15192,,,,,
52,Sol-gel,TEOS,,,,,,,,EtOH,,,,,Oxalic Acid,0.01,,NH4OH,0.5,,18,TMCS,,N-hexane,,,,"1, 9",,,"TEOS, EtOH",,5,,,,Oxalic Acid,,1080,,,,,,,,8,EtOH,,12,,,,N-hexane,2,1,,"TMCS, N-hexane",1,1,,,N-hexane,,,,,,,,,,,Ambient Pressure Drying,,50,0.101325,3,Ambient Pressure Drying,100,0.101325,2,,Ambient Pressure Drying,150,1,,0.101325,,,,,,,,,,Mesoporous,96,,,1539.7706,0.08921,,,,,
53,Sol-gel,TEOS,,,,,,,,EtOH,,,,,Oxalic Acid,0.01,,NH4OH,0.5,,24,TMCS,,N-hexane,,,,"1, 9",,,"TEOS, EtOH",,5,,,,Oxalic Acid,,1440,,,,,,,,5,EtOH,,12,,,,N-hexane,2,1,,"TMCS, N-hexane",1,1,,,N-hexane,,,,,,,,,,,Ambient Pressure Drying,,50,0.101325,3,Ambient Pressure Drying,100,0.101325,2,,Ambient Pressure Drying,150,1,,0.101325,,,,,,,,,,Mesoporous,95,,,935.0971,0.09852,,,,,
54,Sol-gel,TEOS,,,,,,,,EtOH,,,,,Oxalic Acid,0.01,,NH4OH,0.5,,30,TMCS,,N-hexane,,,,"1, 9",,,"TEOS, EtOH",,5,,,,Oxalic Acid,,1800,,,,,,,,3,EtOH,,12,,,,N-hexane,2,1,,"TMCS, N-hexane",1,1,,,N-hexane,,,,,,,,,,,Ambient Pressure Drying,,50,0.101325,3,Ambient Pressure Drying,100,0.101325,2,,Ambient Pressure Drying,150,1,,0.101325,,,,,,,,,,Mesoporous,94,,,823.0562,0.13273,,,,,
55,Sol-gel,TEOS,,,,,,,,EtOH,,,,,Oxalic Acid,0.01,,NH4OH,0.5,,36,TMCS,,N-hexane,,,,"1, 9",,,"TEOS, EtOH",,5,,,,Oxalic Acid,,2160,,,,,,,,2,EtOH,,12,,,,N-hexane,2,1,,"TMCS, N-hexane",1,1,,,N-hexane,,,,,,,,,,,Ambient Pressure Drying,,50,0.101325,3,Ambient Pressure Drying,100,0.101325,2,,Ambient Pressure Drying,150,1,,0.101325,,,,,,,,,,Mesoporous,94,,,823.1393,0.13198,,,,,
56,Sol-gel,PEDS,0.063,,,,,,,EtOH,1,H2O,0.154,,,,,NH4OH,5.5,0.006,,,,,,,,,,,"PEDS, EtOH, H2O",,,,,,NH4OH,,,,,,NH4OH,,,,,EtOH,65,24,,,,HMDZ,1,1,65,,,,,,,,,,,,,,,,,Supercritical Drying,CO2,50,12,6.5,,,,,,,,,,,,,,,,,,,,Mesoporous,94,7.7,26.3,1177,0.12,,,,,
57,Sol-gel,PEDS,0.063,,,,,,,EtOH,1,H2O,0.154,,,,,NH4OH,5.5,0.006,,HMDZ,,"EtOH, H2O","1.0, 0.154",,,,,,"PEDS, EtOH, H2O",,,,,,NH4OH,,,,,,NH4OH,,,,,EtOH,65,24,,,,"HMDZ, EtOH, H2O",1,1,65,HMDZ,1,1,65,,,,,,,,,,,,,Supercritical Drying,CO2,50,12,6.5,,,,,,,,,,,,,,,,,,,,Mesoporous,95,9,42.6,848,0.11,,,,,
58,Sol-gel,PEDS,0.063,,,,,,,EtOH,1,H2O,0.154,,,,,NH4OH,5.5,0.006,,APTES,,"EtOH, H2O","1.0, 0.154",,,,,,"PEDS, EtOH, H2O",,,,,,NH4OH,,,,,,NH4OH,,,,,EtOH,65,24,,,,"APTES, EtOH, H2O",1,1,65,HMDZ,1,1,65,,,,,,,,,,,,,Supercritical Drying,CO2,50,12,6.5,,,,,,,,,,,,,,,,,,,,Mesoporous,91,4.6,51.7,356,0.2,,,,,
59,Sol-gel,PEDS,0.063,,,,,,,EtOH,1,H2O,0.154,,,,,NH4OH,5.5,0.006,,VTMS,,"EtOH, H2O","1.0, 0.154",,,,,,"PEDS, EtOH, H2O",,,,,,NH4OH,,,,,,NH4OH,,,,,EtOH,65,24,,,,"VTMS, EtOH, H2O",1,1,65,HMDZ,1,1,65,,,,,,,,,,,,,Supercritical Drying,CO2,50,12,6.5,,,,,,,,,,,,,,,,,,,,Mesoporous,94,6.7,30.9,865,0.14,,,,,
60,Sol-gel,PEDS,0.063,,,,,,,EtOH,1,H2O,0.154,,,,,NH4OH,5.5,0.006,,MEMO,,"EtOH, H2O","1.0, 0.154",,,,,,"PEDS, EtOH, H2O",,,,,,NH4OH,,,,,,NH4OH,,,,,EtOH,65,24,,,,"MEMO, EtOH, H2O",1,1,65,HMDZ,1,1,65,,,,,,,,,,,,,Supercritical Drying,CO2,50,12,6.5,,,,,,,,,,,,,,,,,,,,Mesoporous,91,5.5,35.8,611,0.17,,,,,
61,Sol-gel,PEDS,0.063,,,,,,,EtOH,1,H2O,0.154,,,,,NH4OH,5.5,0.006,,GPTMS,,"EtOH, H2O","1.0, 0.154",,,,,,"PEDS, EtOH, H2O",,,,,,NH4OH,,,,,,NH4OH,,,,,EtOH,65,24,,,,"GPTMS, EtOH, H2O",1,1,65,HMDZ,1,1,65,,,,,,,,,,,,,Supercritical Drying,CO2,50,12,6.5,,,,,,,,,,,,,,,,,,,,Mesoporous,91,4.8,33.3,579,0.19,,,,,
62,Sol-gel,PEDS,0.063,,,,,,,EtOH,1,H2O,0.154,,,,,NH4OH,5.5,0.006,,PHS,,"EtOH, H2O","1.0, 0.154",,,,,,"PEDS, EtOH, H2O",,,,,,NH4OH,,,,,,NH4OH,,,,,EtOH,65,24,,,,"PHS, EtOH, H2O",1,1,65,HMDZ,1,1,65,,,,,,,,,,,,,Supercritical Drying,CO2,50,12,6.5,,,,,,,,,,,,,,,,,,,,Mesoporous,91,4.7,28.5,663,0.19,,,,,
63,Sol-gel,Water Glass,0.002,,,,,,,H2O,0.056,,,,,,,,,,,TMCS,,N-hexane,,,,,,,"Water Glass, H2O",,30,,,2,,,,,,,,2,,,5840,H2O,50,24,EtOH,50,24,N-hexane,1,1,50,"TMCS, N-hexane",1,1,50,N-hexane,1,1,50,,,,,,,,,Ambient Pressure Drying,,50,0.101325,2,Ambient Pressure Drying,80,0.101325,2,,Ambient Pressure Drying,120,2,,0.101325,180,2,0.101325,,,,,,,Mesoporous,94.9,4.139,21.43,772.6,0.111,,,,,
64,Sol-gel,Water Glass,0.002,,,,,,,H2O,0.056,,,,,,,LiOH,1,,,TMCS,,N-hexane,,,,,,,"Water Glass, H2O",,30,,,2,LiOH,,,,,5.2,,5.17,,,31,H2O,50,24,EtOH,50,24,N-hexane,1,1,50,"TMCS, N-hexane",1,1,50,N-hexane,1,1,50,,,,,,,,,Ambient Pressure Drying,,50,0.101325,2,Ambient Pressure Drying,80,0.101325,2,,Ambient Pressure Drying,120,2,,0.101325,180,2,0.101325,,,,,,,Mesoporous,94.8,2.799,28.38,394.5,0.11,,,,,
65,Sol-gel,Water Glass,0.002,,,,,,,H2O,0.056,,,,,,,NaOH,1,,,TMCS,,N-hexane,,,,,,,"Water Glass, H2O",,30,,,2,NaOH,,,,,5.2,,5.2,,,46,H2O,50,24,EtOH,50,24,N-hexane,1,1,50,"TMCS, N-hexane",1,1,50,N-hexane,1,1,50,,,,,,,,,Ambient Pressure Drying,,50,0.101325,2,Ambient Pressure Drying,80,0.101325,2,,Ambient Pressure Drying,120,2,,0.101325,180,2,0.101325,,,,,,,Mesoporous,94.1,3.349,31.37,427,0.129,,,,,
66,Sol-gel,Water Glass,0.002,,,,,,,H2O,0.056,,,,,,,KOH,1,,,TMCS,,N-hexane,,,,,,,"Water Glass, H2O",,30,,,2,KOH,,,,,5.2,,5.24,,,37,H2O,50,24,EtOH,50,24,N-hexane,1,1,50,"TMCS, N-hexane",1,1,50,N-hexane,1,1,50,,,,,,,,,Ambient Pressure Drying,,50,0.101325,2,Ambient Pressure Drying,80,0.101325,2,,Ambient Pressure Drying,120,2,,0.101325,180,2,0.101325,,,,,,,Mesoporous,95.5,2.599,27.3,380.7,0.099,,,,,
67,Sol-gel,Water Glass,0.002,,,,,,,H2O,0.056,,,,,,,NH4OH,1,,,TMCS,,N-hexane,,,,,,,"Water Glass, H2O",,30,,,2,NH4OH,,,,,5.2,,5.17,,,36,H2O,50,24,EtOH,50,24,N-hexane,1,1,50,"TMCS, N-hexane",1,1,50,N-hexane,1,1,50,,,,,,,,,Ambient Pressure Drying,,50,0.101325,2,Ambient Pressure Drying,80,0.101325,2,,Ambient Pressure Drying,120,2,,0.101325,180,2,0.101325,,,,,,,Mesoporous,95.1,3.238,31.29,413.9,0.107,,,,,
68,Sol-gel,TEOS,,,,,,,,EtOH,,H2O,,DMF,HCl,0.1,,NH4OH,0.5,,,Ni2+,0.03,,,,,,,,"TEOS, EtOH, H2O, HCl, DMF",,60,,65,,NH4OH,,18,,20,,,,20,,15,EtOH,20,24,,,,Ni2+,1,1,20,N-hexane,4,0.5,20,,,,,,,,,,,,,Ambient Pressure Drying,,20,0.101325,24,Ambient Pressure Drying,60,0.101325,4,,Ambient Pressure Drying,100,2,,0.101325,,,,,,,,,,Mesoporous,,0.91,6.88,530.81,,,,Monolithic,,
69,Sol-gel,TEOS,,,,,,,,EtOH,,H2O,,DMF,HCl,0.1,,NH4OH,0.5,,,Ba2+,0.03,,,,,,,,"TEOS, EtOH, H2O, HCl, DMF",,60,,65,,NH4OH,,18,,20,,,,20,,15,EtOH,20,24,,,,Ba2+,1,1,20,N-hexane,4,0.5,20,,,,,,,,,,,,,Ambient Pressure Drying,,20,0.101325,24,Ambient Pressure Drying,60,0.101325,4,,Ambient Pressure Drying,100,2,,0.101325,,,,,,,,,,Mesoporous,,0.52,2.86,713.65,,,,Monolithic,,
70,Sol-gel,TEOS,,,,,,,,EtOH,,H2O,,DMF,HCl,0.1,,NH4OH,0.5,,,Cu2+,0.03,,,,,,,,"TEOS, EtOH, H2O, HCl, DMF",,60,,65,,NH4OH,,18,,20,,,,20,,15,EtOH,20,24,,,,Cu2+,1,1,20,N-hexane,4,0.5,20,,,,,,,,,,,,,Ambient Pressure Drying,,20,0.101325,24,Ambient Pressure Drying,60,0.101325,4,,Ambient Pressure Drying,100,2,,0.101325,,,,,,,,,,Mesoporous,,0.47,2.9,652.83,,,,Monolithic,,
71,Sol-gel,TEOS,,,,,,,,EtOH,,H2O,,DMF,HCl,0.1,,NH4OH,0.5,,,Fe3+,0.03,,,,,,,,"TEOS, EtOH, H2O, HCl, DMF",,60,,65,,NH4OH,,18,,20,,,,20,,15,EtOH,20,24,,,,Fe3+,1,1,20,N-hexane,4,0.5,20,,,,,,,,,,,,,Ambient Pressure Drying,,20,0.101325,24,Ambient Pressure Drying,60,0.101325,4,,Ambient Pressure Drying,100,2,,0.101325,,,,,,,,,,Mesoporous,,0.8,3.7,855.62,,,,Monolithic,,
72,Sol-gel,TEOS,,,,,,,,EtOH,,H2O,,DMF,HCl,0.1,,NH4OH,0.5,,,Ca2+,0.03,,,,,,,,"TEOS, EtOH, H2O, HCl, DMF",,60,,65,,NH4OH,,18,,20,,,,20,,15,EtOH,20,24,,,,Ca2+,1,1,20,N-hexane,4,0.5,20,,,,,,,,,,,,,Ambient Pressure Drying,,20,0.101325,24,Ambient Pressure Drying,60,0.101325,4,,Ambient Pressure Drying,100,2,,0.101325,,,,,,,,,,Mesoporous,,0.64,5.09,504.78,,,,Monolithic,,
73,Sol-gel,TEOS,,,,,,,,EtOH,,H2O,,DMF,HCl,0.1,,NH4OH,0.5,,,Mg2+,0.03,,,,,,,,"TEOS, EtOH, H2O, HCl, DMF",,60,,65,,NH4OH,,18,,20,,,,20,,15,EtOH,20,24,,,,Mg2+,1,1,20,N-hexane,4,0.5,20,,,,,,,,,,,,,Ambient Pressure Drying,,20,0.101325,24,Ambient Pressure Drying,60,0.101325,4,,Ambient Pressure Drying,100,2,,0.101325,,,,,,,,,,Mesoporous,,1.09,9.35,468.18,,,,Monolithic,,
74,Sol-gel,TEOS,,,,,,,,EtOH,,H2O,,DMF,HCl,0.1,,NH4OH,0.5,,,TMCS,0.03,,,,,,,,"TEOS, EtOH, H2O, HCl, DMF",,60,,65,,NH4OH,,18,,20,,,,20,,15,EtOH,20,24,,,,TMCS,1,1,20,N-hexane,4,0.5,20,,,,,,,,,,,,,Ambient Pressure Drying,,20,0.101325,24,Ambient Pressure Drying,60,0.101325,4,,Ambient Pressure Drying,100,2,,0.101325,,,,,,,,,,Mesoporous,,0.84,4.87,650.44,,,,Monolithic,,
75,Sol-gel,TEOS,,,,,,,,EtOH,,KP,,,Oxalic Acid,0.01,,NH4OH,1,,,HMDZ,,N-heptane,,,15,,,,"TEOS, EtOH, Oxalic Acid",,30,18,27,,"KP, NH4OH",,,,,,,,,,,,27,144,,,,Heptane,1,2,50,"HMDZ, N-heptane",1,0.666666666667,50,N-heptane,1,0.125,50,,,,,,,,,Ambient Pressure Drying,,60,0.101325,4,Ambient Pressure Drying,150,0.101325,2,,,,,,,,,,,,,,,,,,,,,0.276,1.52,0.0594,,,
76,Sol-gel,TEOS,,,,,,,,EtOH,,KP,,,Oxalic Acid,0.01,,NH4OH,1,,,HMDZ,,N-heptane,,,15,,,,"TEOS, EtOH, Oxalic Acid",,30,18,27,,"KP, NH4OH",,,,,,,,,,,,27,144,,,,Heptane,1,2,50,"HMDZ, N-heptane",1,0.666666666667,50,N-heptane,1,0.125,50,,,,,,,,,Ambient Pressure Drying,,60,0.101325,4,Ambient Pressure Drying,150,0.101325,2,,,,,,,,,,,,,,,,,81.6,,32.4,466.2,0.216,1.008,0.0366,,,
77,Sol-gel,TEOS,,,,,,,,EtOH,,KP,,,Oxalic Acid,0.01,,NH4OH,1,,,HMDZ,,N-heptane,,,15,,,,"TEOS, EtOH, Oxalic Acid",,30,18,27,,"KP, NH4OH",,,,,,,,,,,,27,144,,,,Heptane,1,2,50,"HMDZ, N-heptane",1,0.666666666667,50,N-heptane,1,0.125,50,,,,,,,,,Ambient Pressure Drying,,60,0.101325,4,Ambient Pressure Drying,150,0.101325,2,,,,,,,,,,,,,,,,,,,,,0.211,1.05,0.0449,,,
78,Sol-gel,TEOS,,,,,,,,EtOH,,KP,,,Oxalic Acid,0.01,,NH4OH,1,,,HMDZ,,N-heptane,,,15,,,,"TEOS, EtOH, Oxalic Acid",,30,18,27,,"KP, NH4OH",,,,,,,,,,,,27,144,,,,Heptane,1,2,50,"HMDZ, N-heptane",1,0.666666666667,50,N-heptane,1,0.125,50,,,,,,,,,Ambient Pressure Drying,,60,0.101325,4,Ambient Pressure Drying,150,0.101325,2,,,,,,,,,,,,,,,,,,,,,0.288,2.25,0.0556,,,
79,Sol-gel,TEOS,,,,,,,,EtOH,,KP,,,Oxalic Acid,0.01,,NH4OH,1,,,HMDZ,,N-heptane,,,15,,,,"TEOS, EtOH, Oxalic Acid",,30,18,27,,"KP, NH4OH",,,,,,,,,,,,27,144,,,,Heptane,1,2,50,"HMDZ, N-heptane",1,0.666666666667,50,N-heptane,1,0.125,50,,,,,,,,,Ambient Pressure Drying,,60,0.101325,4,Ambient Pressure Drying,150,0.101325,2,,,,,,,,,,,,,,,,,81,,31.3,428.4,0.241,2.6,0.0453,,,
80,Sol-gel,TEOS,,VTMS,,,,,,EtOH,,KP,,,Oxalic Acid,0.01,,NH4OH,1,,,HMDZ,,N-heptane,,,15,,,,"TEOS, VTMS, EtOH, Oxalic Acid",,30,18,27,,"KP, NH4OH",,,,,,,,,,,,27,144,,,,Heptane,1,2,50,"HMDZ, N-heptane",1,0.666666666667,50,N-heptane,1,0.125,50,,,,,,,,,Ambient Pressure Drying,,60,0.101325,4,Ambient Pressure Drying,150,0.101325,2,,,,,,,,,,,,,,,,,,,,,,,,,,
81,Sol-gel,TEOS,,VTMS,,,,,,EtOH,,KP,,,Oxalic Acid,0.01,,NH4OH,1,,,HMDZ,,N-heptane,,,15,,,,"TEOS, VTMS, EtOH, Oxalic Acid",,30,18,27,,"KP, NH4OH",,,,,,,,,,,,27,144,,,,Heptane,1,2,50,"HMDZ, N-heptane",1,0.666666666667,50,N-heptane,1,0.125,50,,,,,,,,,Ambient Pressure Drying,,60,0.101325,4,Ambient Pressure Drying,150,0.101325,2,,,,,,,,,,,,,,,,,,,,,,,,,,
82,Sol-gel,TEOS,,VTMS,,,,,,EtOH,,KP,,,Oxalic Acid,0.01,,NH4OH,1,,,HMDZ,,N-heptane,,,15,,,,"TEOS, VTMS, EtOH, Oxalic Acid",,30,18,27,,"KP, NH4OH",,,,,,,,,,,,27,144,,,,Heptane,1,2,50,"HMDZ, N-heptane",1,0.666666666667,50,N-heptane,1,0.125,50,,,,,,,,,Ambient Pressure Drying,,60,0.101325,4,Ambient Pressure Drying,150,0.101325,2,,,,,,,,,,,,,,,,,,,,,0.208,1.71,0.0347,,,
83,Sol-gel,TEOS,,VTMS,,,,,,EtOH,,KP,,,Oxalic Acid,0.01,,NH4OH,1,,,HMDZ,,N-heptane,,,15,,,,"TEOS, VTMS, EtOH, Oxalic Acid",,30,18,27,,"KP, NH4OH",,,,,,,,,,,,27,144,,,,Heptane,1,2,50,"HMDZ, N-heptane",1,0.666666666667,50,N-heptane,1,0.125,50,,,,,,,,,Ambient Pressure Drying,,60,0.101325,4,Ambient Pressure Drying,150,0.101325,2,,,,,,,,,,,,,,,,,,,,,0.242,1.81,0.0313,,,
84,Sol-gel,TEOS,,VTMS,,,,,,EtOH,,KP,,,Oxalic Acid,0.01,,NH4OH,1,,,HMDZ,,N-heptane,,,15,,,,"TEOS, VTMS, EtOH, Oxalic Acid",,30,18,27,,"KP, NH4OH",,,,,,,,,,,,27,144,,,,Heptane,1,2,50,"HMDZ, N-heptane",1,0.666666666667,50,N-heptane,1,0.125,50,,,,,,,,,Ambient Pressure Drying,,60,0.101325,4,Ambient Pressure Drying,150,0.101325,2,,,,,,,,,,,,,,,,,81.1,,24.4,619.9,0.214,1.81,0.0387,,,
85,Sol-gel,TEOS,,VTMS,,,,,,EtOH,,KP,,,Oxalic Acid,0.01,,NH4OH,1,,,HMDZ,,N-heptane,,,15,,,,"TEOS, VTMS, EtOH, Oxalic Acid",,30,18,27,,"KP, NH4OH",,,,,,,,,,,,27,144,,,,Heptane,1,2,50,"HMDZ, N-heptane",1,0.666666666667,50,N-heptane,1,0.125,50,,,,,,,,,Ambient Pressure Drying,,60,0.101325,4,Ambient Pressure Drying,150,0.101325,2,,,,,,,,,,,,,,,,,,,,,0.231,1.56,0.0358,,,
86,Sol-gel,TEOS,,VTMS,,,,,,EtOH,,KP,,,Oxalic Acid,0.01,,NH4OH,1,,,HMDZ,,N-heptane,,,15,,,,"TEOS, VTMS, EtOH, Oxalic Acid",,30,18,27,,"KP, NH4OH",,,,,,,,,,,,27,144,,,,Heptane,1,2,50,"HMDZ, N-heptane",1,0.666666666667,50,N-heptane,1,0.125,50,,,,,,,,,Ambient Pressure Drying,,60,0.101325,4,Ambient Pressure Drying,150,0.101325,2,,,,,,,,,,,,,,,,,,,,,0.236,1.24,0.046,,,
87,Sol-gel,TEOS,,VTMS,,,,,,EtOH,,KP,,,Oxalic Acid,0.01,,NH4OH,1,,,HMDZ,,N-heptane,,,15,,,,"TEOS, VTMS, EtOH, Oxalic Acid",,30,18,27,,"KP, NH4OH",,,,,,,,,,,,27,144,,,,Heptane,1,2,50,"HMDZ, N-heptane",1,0.666666666667,50,N-heptane,1,0.125,50,,,,,,,,,Ambient Pressure Drying,,60,0.101325,4,Ambient Pressure Drying,150,0.101325,2,,,,,,,,,,,,,,,,,,,,,,,,,,
88,Sol-gel,TEOS,,VTMS,,,,,,EtOH,,KP,,,Oxalic Acid,0.01,,NH4OH,1,,,HMDZ,,N-heptane,,,15,,,,"TEOS, VTMS, EtOH, Oxalic Acid",,30,18,27,,"KP, NH4OH",,,,,,,,,,,,27,144,,,,Heptane,1,2,50,"HMDZ, N-heptane",1,0.666666666667,50,N-heptane,1,0.125,50,,,,,,,,,Ambient Pressure Drying,,60,0.101325,4,Ambient Pressure Drying,150,0.101325,2,,,,,,,,,,,,,,,,,,,,,0.275,0.96,0.0401,,,
89,Sol-gel,TEOS,,VTMS,,,,,,EtOH,,KP,,,Oxalic Acid,0.01,,NH4OH,1,,,HMDZ,,N-heptane,,,15,,,,"TEOS, VTMS, EtOH, Oxalic Acid",,30,18,27,,"KP, NH4OH",,,,,,,,,,,,27,144,,,,Heptane,1,2,50,"HMDZ, N-heptane",1,0.666666666667,50,N-heptane,1,0.125,50,,,,,,,,,Ambient Pressure Drying,,60,0.101325,4,Ambient Pressure Drying,150,0.101325,2,,,,,,,,,,,,,,,,,84.5,,30,488.6,0.229,1.68,0.0351,,,
90,Sol-gel,TEOS,,VTMS,,,,,,EtOH,,KP,,,Oxalic Acid,0.01,,NH4OH,1,,,HMDZ,,N-heptane,,,15,,,,"TEOS, VTMS, EtOH, Oxalic Acid",,30,18,27,,"KP, NH4OH",,,,,,,,,,,,27,144,,,,Heptane,1,2,50,"HMDZ, N-heptane",1,0.666666666667,50,N-heptane,1,0.125,50,,,,,,,,,Ambient Pressure Drying,,60,0.101325,4,Ambient Pressure Drying,150,0.101325,2,,,,,,,,,,,,,,,,,,,,,0.382,2.99,0.0705,,,
91,Sol-gel,TEOS,,VTMS,,,,,,EtOH,,KP,,,Oxalic Acid,0.01,,NH4OH,1,,,HMDZ,,N-heptane,,,15,,,,"TEOS, VTMS, EtOH, Oxalic Acid",,30,18,27,,"KP, NH4OH",,,,,,,,,,,,27,144,,,,Heptane,1,2,50,"HMDZ, N-heptane",1,0.666666666667,50,N-heptane,1,0.125,50,,,,,,,,,Ambient Pressure Drying,,60,0.101325,4,Ambient Pressure Drying,150,0.101325,2,,,,,,,,,,,,,,,,,,,,,0.375,2.47,0.0789,,,
92,Sol-gel,TEOS,,VTMS,,,,,,EtOH,,KP,,,Oxalic Acid,0.01,,NH4OH,1,,,HMDZ,,N-heptane,,,15,,,,"TEOS, VTMS, EtOH, Oxalic Acid",,30,18,27,,"KP, NH4OH",,,,,,,,,,,,27,144,,,,Heptane,1,2,50,"HMDZ, N-heptane",1,0.666666666667,50,N-heptane,1,0.125,50,,,,,,,,,Ambient Pressure Drying,,60,0.101325,4,Ambient Pressure Drying,150,0.101325,2,,,,,,,,,,,,,,,,,67.4,,10.8,610.7,0.409,2.83,0.0854,,,
93,Sol-gel,MTES,,TEOS,,,,,,MeOH,20.428,,,,Oxalic Acid,1,2.423,NH4OH,1,6.226,,,,,,,,,,,"MTES, TEOS, MeOH, Oxalic Acid",,,24,27,,NH4OH,,,,,,,,27,,120,,,144,,,,EtOH,,,,,,,,,,,,,,,,,,,,Oven Drying,,60,,72,,,,,,,,,,,,,,,,,,,,,24,0.22,1,761,1.07,,,,,
94,Sol-gel,MTES,,TEOS,,,,,,MeOH,2.642,,,,Oxalic Acid,1,0.313,NH4OH,1,0.805,,,,,,,,,,,"MTES, TEOS, MeOH, Oxalic Acid",,,24,27,,NH4OH,,,,,,,,27,,120,,,144,,,,EtOH,,,,,,,,,,,,,,,,,,,,Supercritical Drying,CO2,,,,,,,,,,,,,,,,,,,,,,,,90,6.38,25,1006,0.141,,,,,
95,Sol-gel,MTES,,"TEOS, APTMS",,,,,,MeOH,28.088,,,,Oxalic Acid,1,3.332,NH4OH,1,8.56,,,,,,,,,,,"MTES, TEOS, APTMS, MeOH, Oxalic Acid",,,24,27,,NH4OH,,,,,,,,27,,10,,,144,,,,EtOH,,,,,,,,,,,,,,,,,,,,Oven Drying,,60,,72,,,,,,,,,,,,,,,,,,,,,3,0.02,4,28,1.41,,,,,
96,Sol-gel,MTES,,"TEOS, APTMS",,,,,,MeOH,2.514,,,,Oxalic Acid,1,0.298,NH4OH,1,0.766,,,,,,,,,,,"MTES, TEOS, APTMS, MeOH, Oxalic Acid",,,24,27,,NH4OH,,,,,,,,27,,10,,,144,,,,EtOH,,,,,,,,,,,,,,,,,,,,Supercritical Drying,CO2,,,,,,,,,,,,,,,,,,,,,,,,87,6.48,45,573,0.134,,,,,
97,Sol-gel,MTES,,"TEOS, AAAPTMS",,,,,,MeOH,26.216,,,,Oxalic Acid,1,3.11,NH4OH,1,7.989,,,,,,,,,,,"MTES, TEOS, AAAPTMS, MeOH, Oxalic Acid",,,24,27,,NH4OH,,,,,,,,60,,30,,,24,,,,EtOH,,,,,,,,,,,,,,,,,,,,Oven Drying,,60,,72,,,,,,,,,,,,,,,,,,,,,7,0.05,,,1.3,,,,,
98,Sol-gel,MTES,,"TEOS, AAAPTMS",,,,,,MeOH,14.044,,,,Oxalic Acid,1,1.666,NH4OH,1,4.28,,,,,,,,,,,"MTES, TEOS, AAAPTMS, MeOH, Oxalic Acid",,,24,27,,NH4OH,,,,,,,,60,,30,,,24,,,,EtOH,,,,,,,,,,,,,,,,,,,,Supercritical Drying,CO2,,,,,,,,,,,,,,,,,,,,,,,,48,0.64,182,14,0.737,,,,,
99,Sol-gel,MTES,,"TEOS, APTMS, AAAPTMS",,,,,,MeOH,20.509,,,,Oxalic Acid,1,2.433,NH4OH,1,6.25,,,,,,,,,,,"MTES, TEOS, APTMS, AAAPTMS, MeOH, Oxalic Acid",,,24,27,,NH4OH,,,,,,,,27,,30,,,144,,,,EtOH,,,,,,,,,,,,,,,,,,,,Oven Drying,,60,,72,,,,,,,,,,,,,,,,,,,,,23,0.21,268,3,1.12,,,,,
100,Sol-gel,MTES,,"TEOS, APTMS, AAAPTMS",,,,,,MeOH,3.587,,,,Oxalic Acid,1,0.425,NH4OH,1,1.093,,,,,,,,,,,"MTES, TEOS, APTMS, AAAPTMS, MeOH, Oxalic Acid",,,24,27,,NH4OH,,,,,,,,27,,30,,,144,,,,EtOH,,,,,,,,,,,,,,,,,,,,Supercritical Drying,CO2,,,,,,,,,,,,,,,,,,,,,,,,86,4.49,70,256,0.191,,,,,
101,Sol-gel,MTES,,"TEOS, TTMSI",,,,,,MeOH,21.4,,,,Oxalic Acid,1,2.539,NH4OH,10,6.522,,,,,,,,,,,"MTES, TEOS, TTMSI, MeOH, Oxalic Acid",,,24,27,,NH4OH,,,,,,,,60,,20,,,144,,,,EtOH,,,,,,,,,,,,,,,,,,,,Oven Drying,,60,,72,,,,,,,,,,,,,,,,,,,,,16,0.14,1,634,1.14,,,,,
102,Sol-gel,MTES,,"TEOS, TTMSI",,,,,,MeOH,2.471,,,,Oxalic Acid,1,0.293,NH4OH,10,0.753,,,,,,,,,,,"MTES, TEOS, TTMSI, MeOH, Oxalic Acid",,,24,27,,NH4OH,,,,,,,,60,,20,,,144,,,,EtOH,,,,,,,,,,,,,,,,,,,,Supercritical Drying,CO2,,,,,,,,,,,,,,,,,,,,,,,,88,6.67,59,451,0.132,,,,,
103,Sol-gel,MTES,,"TEOS, UPTMS",,,,,,MeOH,,,,,Oxalic Acid,1,,NH4OH,10,,,,,,,,,,,,"MTES, TEOS, UPTMS, MeOH, Oxalic Acid",,,24,27,,NH4OH,,,,,,,,27,,120,,,144,,,,EtOH,,,,,,,,,,,,,,,,,,,,Oven Drying,,60,,72,,,,,,,,,,,,,,,,,,,,,,,,,1.42,,,,,
104,Sol-gel,MTES,,"TEOS, UPTMS",,,,,,MeOH,8.042,,,,Oxalic Acid,1,0.954,NH4OH,10,2.451,,,,,,,,,,,"MTES, TEOS, UPTMS, MeOH, Oxalic Acid",,,24,27,,NH4OH,,,,,,,,27,,120,,,144,,,,EtOH,,,,,,,,,,,,,,,,,,,,Supercritical Drying,CO2,,,,,,,,,,,,,,,,,,,,,,,,67,1.56,16,398,0.43,,,,,
105,Sol-gel,TEOS,,,,,,,,EtOH,,H2O,,,HCl,,,NH4OH,,,,,,,,,,,,,"TEOS, H2O, EtOH, HCl",,,,,,NH4OH,,,,,,,,,,,,40,48,,,,,,,,,,,,,,,,,,,,,,,,Supercritical Drying,EtOH,265,7,,Supercritical Drying,500,,2,,,,,,,,,,,,,,,,,,,,690.69,,,,,,
106,Sol-gel,TEOS,,,,,,,,EtOH,,H2O,,,HCl,,,NH4OH,,,,,,,,,,,,,"TEOS, H2O, EtOH, HCl",,,,,,NH4OH,,,,,,,,,,,,40,48,,,,,,,,,,,,,,,,,,,,,,,,Supercritical Drying,EtOH,265,7,,Supercritical Drying,500,,2,,,,,,,,,,,,,600,240,,,,,,714.06,,,,,,
107,Sol-gel,TEOS,,,,,,,,EtOH,,H2O,,,HCl,,,NH4OH,,,,,,,,,,,,,"TEOS, H2O, EtOH, HCl",,,,,,NH4OH,,,,,,,,,,,,40,48,,,,,,,,,,,,,,,,,,,,,,,,Supercritical Drying,EtOH,265,7,,Supercritical Drying,500,,2,,,,,,,,,,,,,700,240,,,,,,658.01,,,,,,
108,Sol-gel,TEOS,,,,,,,,EtOH,,H2O,,,HCl,,,NH4OH,,,,,,,,,,,,,"TEOS, H2O, EtOH, HCl",,,,,,NH4OH,,,,,,,,,,,,40,48,,,,,,,,,,,,,,,,,,,,,,,,Supercritical Drying,EtOH,265,7,,Supercritical Drying,500,,2,,,,,,,,,,,,,800,240,,,,,,609.61,,,,,,
109,Sol-gel,TEOS,,,,,,,,EtOH,,H2O,,,HCl,,,NH4OH,,,,,,,,,,,,,"TEOS, H2O, EtOH, HCl",,,,,,NH4OH,,,,,,,,,,,,40,48,,,,,,,,,,,,,,,,,,,,,,,,Supercritical Drying,EtOH,265,7,,Supercritical Drying,500,,2,,,,,,,,,,,,,900,240,,,,,,514.74,,,,,,
110,Sol-gel,TEOS,,,,,,,,EtOH,,H2O,,,HCl,,,NH4OH,,,,,,,,,,,,,"TEOS, H2O, EtOH, HCl",,,,,,NH4OH,,,,,,,,,,,,40,48,,,,,,,,,,,,,,,,,,,,,,,,Supercritical Drying,EtOH,265,7,,Supercritical Drying,500,,2,,,,,,,,,,,,,1000,240,,,,,,400.41,,,,,,
111,Sol-gel,TEOS,,,,,,,,EtOH,,H2O,,,HCl,,,NH4OH,,,,,,,,,,,,,"TEOS, H2O, EtOH, HCl",,,,,,NH4OH,,,,,,,,,,,,40,48,,,,,,,,,,,,,,,,,,,,,,,,Supercritical Drying,EtOH,265,7,,Supercritical Drying,500,,2,,,,,,,,,,,,,1100,240,,,,,,99.46,,,,,,
112,Sol-gel,TEOS,,,,,,,,EtOH,,H2O,,,HCl,,,NH4OH,,,,,,,,,,,,,"TEOS, H2O, EtOH, HCl",,,,,,NH4OH,,,,,,,,,,,,40,48,,,,,,,,,,,,,,,,,,,,,,,,Supercritical Drying,EtOH,265,7,,Supercritical Drying,500,,2,,,,,,,,,,,,,1200,30,,,,,,1.51,,,,,,
113,Sol-gel,TEOS,,,,,,,,EtOH,,H2O,,,HCl,,,NH4OH,,,,,,,,,,,,,"TEOS, H2O, EtOH, HCl",,,,,,NH4OH,,,,,,,,,,,,40,48,,,,,,,,,,,,,,,,,,,,,,,,Supercritical Drying,EtOH,265,7,,Supercritical Drying,500,,2,,,,,,,,,,,,,1300,30,,,,,,0.0018,,,,,,
