Repository: andreshyer/Ferri_Aerogel_Neo4j

File: files/si_aerogels/si_aerogel_machine_readable.csv (part 2 of 6)
114,Sol-gel,TEOS,,,,,,,,EtOH,,H2O,,,HCl,,,NH4OH,,,,,,,,,,,,,"TEOS, H2O, EtOH, HCl",,,,,,NH4OH,,,,,,,,,,,,40,48,,,,,,,,,,,,,,,,,,,,,,,,Supercritical Drying,EtOH,265,7,,Supercritical Drying,500,,2,,,,,,,,,,,,,1000,15,,,,,,594.18,,,,,,
115,Sol-gel,TEOS,,,,,,,,EtOH,,H2O,,,HCl,,,NH4OH,,,,,,,,,,,,,"TEOS, H2O, EtOH, HCl",,,,,,NH4OH,,,,,,,,,,,,40,48,,,,,,,,,,,,,,,,,,,,,,,,Supercritical Drying,EtOH,265,7,,Supercritical Drying,500,,2,,,,,,,,,,,,,1000,30,,,,,,574.7,,,,,,
116,Sol-gel,TEOS,,,,,,,,EtOH,,H2O,,,HCl,,,NH4OH,,,,,,,,,,,,,"TEOS, H2O, EtOH, HCl",,,,,,NH4OH,,,,,,,,,,,,40,48,,,,,,,,,,,,,,,,,,,,,,,,Supercritical Drying,EtOH,265,7,,Supercritical Drying,500,,2,,,,,,,,,,,,,1000,60,,,,,,507.71,,,,,,
117,Sol-gel,TEOS,,,,,,,,EtOH,,H2O,,,HCl,,,NH4OH,,,,,,,,,,,,,"TEOS, H2O, EtOH, HCl",,,,,,NH4OH,,,,,,,,,,,,40,48,,,,,,,,,,,,,,,,,,,,,,,,Supercritical Drying,EtOH,265,7,,Supercritical Drying,500,,2,,,,,,,,,,,,,1000,120,,,,,,437.79,,,,,,
118,Sol-gel,TEOS,,,,,,,,EtOH,,H2O,,,HCl,,,NH4OH,,,,,,,,,,,,,"TEOS, H2O, EtOH, HCl",,,,,,NH4OH,,,,,,,,,,,,40,48,,,,,,,,,,,,,,,,,,,,,,,,Supercritical Drying,EtOH,265,7,,Supercritical Drying,500,,2,,,,,,,,,,,,,1000,180,,,,,,410.03,,,,,,
119,Sol-gel,TEOS,,,,,,,,EtOH,,H2O,,,HCl,,,NH4OH,,,,,,,,,,,,,"TEOS, H2O, EtOH, HCl",,,,,,NH4OH,,,,,,,,,,,,40,48,,,,,,,,,,,,,,,,,,,,,,,,Supercritical Drying,EtOH,265,7,,Supercritical Drying,500,,2,,,,,,,,,,,,,1000,240,,,,,,400.41,,,,,,
120,Sol-gel,TEOS,,,,,,,,EtOH,,H2O,,,HCl,,,NH4OH,,,,,,,,,,,,,"TEOS, H2O, EtOH, HCl",,,,,,NH4OH,,,,,,,,,,,,40,48,,,,,,,,,,,,,,,,,,,,,,,,Supercritical Drying,EtOH,265,7,,Supercritical Drying,500,,2,,,,,,,,,,,,,1100,15,,,,,,416.98,,,,,,
121,Sol-gel,TEOS,,,,,,,,EtOH,,H2O,,,HCl,,,NH4OH,,,,,,,,,,,,,"TEOS, H2O, EtOH, HCl",,,,,,NH4OH,,,,,,,,,,,,40,48,,,,,,,,,,,,,,,,,,,,,,,,Supercritical Drying,EtOH,265,7,,Supercritical Drying,500,,2,,,,,,,,,,,,,1100,30,,,,,,339.81,,,,,,
122,Sol-gel,TEOS,,,,,,,,EtOH,,H2O,,,HCl,,,NH4OH,,,,,,,,,,,,,"TEOS, H2O, EtOH, HCl",,,,,,NH4OH,,,,,,,,,,,,40,48,,,,,,,,,,,,,,,,,,,,,,,,Supercritical Drying,EtOH,265,7,,Supercritical Drying,500,,2,,,,,,,,,,,,,1100,60,,,,,,263.94,,,,,,
123,Sol-gel,TEOS,,,,,,,,EtOH,,H2O,,,HCl,,,NH4OH,,,,,,,,,,,,,"TEOS, H2O, EtOH, HCl",,,,,,NH4OH,,,,,,,,,,,,40,48,,,,,,,,,,,,,,,,,,,,,,,,Supercritical Drying,EtOH,265,7,,Supercritical Drying,500,,2,,,,,,,,,,,,,1100,120,,,,,,178.65,,,,,,
124,Sol-gel,TEOS,,,,,,,,EtOH,,H2O,,,HCl,,,NH4OH,,,,,,,,,,,,,"TEOS, H2O, EtOH, HCl",,,,,,NH4OH,,,,,,,,,,,,40,48,,,,,,,,,,,,,,,,,,,,,,,,Supercritical Drying,EtOH,265,7,,Supercritical Drying,500,,2,,,,,,,,,,,,,1100,180,,,,,,127.2,,,,,,
125,Sol-gel,TEOS,2.13,,,,,,,EtOH,6.37,H2O,8.5,,HF,0.087,,,,,,,,,,,,,,,"TEOS, EtOH",,,,,,"HF, H2O",,,,,,,,,,,,20,24,,,,EtOH,5,5,20,,,,,,,,,,,,,,,,,Supercritical Drying,Isopropanol,85,,1.75,,,,,,,,,,,,,,,,,,,,Mesoporous,,,5.48,1115,0.62,,,,,
126,Sol-gel,TEOS,2.13,,,,,,,EtOH,6.37,H2O,8.5,,HF,0.087,,,,,,,,,,,,,,,"TEOS, EtOH",,,,,,"HF, H2O",,,,,,,,,,,,20,24,,,,EtOH,5,5,20,,,,,,,,,,,,,,,,,Supercritical Drying,Isopropanol,145,,1.75,,,,,,,,,,,,,,,,,,,,Mesoporous,,,6.79,1060,0.41,,,,,
127,Sol-gel,TEOS,2.13,,,,,,,EtOH,6.37,H2O,8.5,,HF,0.087,,,,,,,,,,,,,,,"TEOS, EtOH",,,,,,"HF, H2O",,,,,,,,,,,,20,24,,,,EtOH,5,5,20,,,,,,,,,,,,,,,,,Supercritical Drying,Isopropanol,175,,1.75,,,,,,,,,,,,,,,,,,,,Mesoporous,,,7.31,1018,0.34,,,,,
128,Sol-gel,TEOS,2.13,,,,,,,EtOH,6.37,H2O,8.5,,HF,0.087,,,,,,,,,,,,,,,"TEOS, EtOH",,,,,,"HF, H2O",,,,,,,,,,,,20,24,,,,EtOH,5,5,20,,,,,,,,,,,,,,,,,Supercritical Drying,Isopropanol,205,,1.75,,,,,,,,,,,,,,,,,,,,Mesoporous,,,7.87,949,0.28,,,,,
129,Sol-gel,TEOS,2.13,,,,,,,EtOH,6.37,H2O,8.5,,HF,0.087,,,,,,,,,,,,,,,"TEOS, EtOH",,,,,,"HF, H2O",,,,,,,,,,,,20,24,,,,EtOH,5,5,20,,,,,,,,,,,,,,,,,Supercritical Drying,Isopropanol,235,,1.75,,,,,,,,,,,,,,,,,,,,Mesoporous,,,8.46,954,0.15,,,,,
130,Sol-gel,TEOS,2.13,,,,,,,EtOH,6.37,H2O,8.5,,HF,0.087,,,,,,,,,,,,,,,"TEOS, EtOH",,,,,,"HF, H2O",,,,,,,,,,,,20,24,,,,EtOH,5,5,20,,,,,,,,,,,,,,,,,Supercritical Drying,Isopropanol,265,,1.75,,,,,,,,,,,,,,,,,,,,Mesoporous,,,8.15,932,0.14,,,,,
131,Sol-gel,MTMS,,"GPTMS, APTES",,TBO,,,,MeOH,,,,,Oxalic Acid,0.01,,,,,,,,,,,,,,,"MTMS, GPTMS, APTES, MeOH",400,1440,,20,,Oxalic Acid,,,,,,,,,,30,MeOH,50,48,,,,,,,,,,,,,,,,,,,,,,,,Supercritical Drying,Nitrogen Atmosphere,265,12.159,,,,,,,,,,,,,,,,,,,,,Mesoporous,,1.85,56.66,131,,,,,,
132,Sol-gel,MTMS,,"GPTMS, APTES",,TBO,,,,MeOH,,,,,Oxalic Acid,0.01,,,,,,,,,,,,,,,"TBO, MTMS, GPTMS, APTES, MeOH",400,1440,,20,,Oxalic Acid,,,,,,,,,,30,MeOH,50,48,,,,,,,,,,,,,,,,,,,,,,,,Supercritical Drying,Nitrogen Atmosphere,265,12.159,,,,,,,,,,,,,,,,,,,,,Mesoporous,,2.27,44.15,206,,,,,,
133,Sol-gel,MTMS,,"GPTMS, APTES",,TBO,,,,MeOH,,,,,Oxalic Acid,0.01,,,,,,,,,,,,,,,"TBO, MTMS, GPTMS, APTES, MeOH",400,1440,,20,,Oxalic Acid,,,,,,,,,,30,MeOH,50,48,,,,,,,,,,,,,,,,,,,,,,,,Supercritical Drying,Nitrogen Atmosphere,265,12.159,,,,,,,,,,,,,,,,,,,,,Mesoporous,,0.98,17.4,227,,,,,,
134,Sol-gel,MTMS,,"GPTMS, APTES",,TBO,,,,MeOH,,,,,Oxalic Acid,0.01,,,,,,,,,,,,,,,"TBO, MTMS, GPTMS, APTES, MeOH",400,1440,,20,,Oxalic Acid,,,,,,,,,,30,MeOH,50,48,,,,,,,,,,,,,,,,,,,,,,,,Supercritical Drying,Nitrogen Atmosphere,265,12.159,,,,,,,,,,,,,,,,,,,,,Mesoporous,,1.01,16.85,252,,,,,,
135,Sol-gel,MTMS,,"GPTMS, APTES",,TBO,,,,MeOH,,,,,Oxalic Acid,0.01,,,,,,,,,,,,,,,"TBO, MTMS, GPTMS, APTES, MeOH",400,1440,,20,,Oxalic Acid,,,,,,,,,,30,MeOH,50,48,,,,,,,,,,,,,,,,,,,,,,,,Supercritical Drying,Nitrogen Atmosphere,265,12.159,,,,,,,,,,,,,,,,,,,,,Mesoporous,,0.66,14.1,188,,,,,,
136,Sol-gel,TEOS,,VTES,,BN,,,,EtOH,,H2O,,DMF,HCl,,,NH4OH,,,,,,,,,,,,,"TEOS, VTES, EtOH, H2O, HCl",,30,,,,"DMF, NH4OH",,30,,,,,,,,720,"TEOS, EtOH",50,24,,,,"Isopropanol, N-hexane",1,1,60,"TMCS, N-hexane",1,1,60,N-hexane,1,3,60,,,,,,,,,Supercritical Drying,Nitrogen Atmosphere,900,,2,,,,,,,,,,,,,,,,,,,,Mesoporous,,1.12,10.5,566,0.36,,0.04,,,
137,Sol-gel,TEOS,,VTES,,BN,,,,EtOH,,H2O,,DMF,HCl,,,NH4OH,,,,,,,,,,,,,"TEOS, VTES, EtOH, H2O, HCl",,30,,,,"DMF, NH4OH, BN",,30,,,,,,,,720,"TEOS, EtOH",50,24,,,,"Isopropanol, N-hexane",1,1,60,"TMCS, N-hexane",1,1,60,N-hexane,1,3,60,,,,,,,,,Supercritical Drying,Nitrogen Atmosphere,900,,2,,,,,,,,,,,,,,,,,,,,Mesoporous,,0.97,16.2,511,0.52,,0.06,,,
138,Sol-gel,TEOS,,VTES,,BN,,,,EtOH,,H2O,,DMF,HCl,,,NH4OH,,,,,,,,,,,,,"TEOS, VTES, EtOH, H2O, HCl",,30,,,,"DMF, NH4OH, BN",,30,,,,,,,,720,"TEOS, EtOH",50,24,,,,"Isopropanol, N-hexane",1,1,60,"TMCS, N-hexane",1,1,60,N-hexane,1,3,60,,,,,,,,,Supercritical Drying,Nitrogen Atmosphere,900,,2,,,,,,,,,,,,,,,,,,,,Mesoporous,,0.72,18.3,326,0.63,,,,,
139,Sol-gel,TEOS,,VTES,,BN,,,,EtOH,,H2O,,DMF,HCl,,,NH4OH,,,,,,,,,,,,,"TEOS, VTES, EtOH, H2O, HCl",,30,,,,"DMF, NH4OH, BN",,30,,,,,,,,720,"TEOS, EtOH",50,24,,,,"Isopropanol, N-hexane",1,1,60,"TMCS, N-hexane",1,1,60,N-hexane,1,3,60,,,,,,,,,Supercritical Drying,Nitrogen Atmosphere,900,,2,,,,,,,,,,,,,,,,,,,,Mesoporous,,0.65,16.6,244,0.76,,,,,
140,Sol-gel,TEOS,,VTES,,BN,,,,EtOH,,H2O,,DMF,HCl,,,NH4OH,,,,,,,,,,,,,"TEOS, VTES, EtOH, H2O, HCl",,30,,,,"DMF, NH4OH, BN",,30,,,,,,,,720,"TEOS, EtOH",50,24,,,,"Isopropanol, N-hexane",1,1,60,"TMCS, N-hexane",1,1,60,N-hexane,1,3,60,,,,,,,,,Supercritical Drying,Nitrogen Atmosphere,900,,2,,,,,,,,,,,,,,,,,,,,Mesoporous,,0.53,,142,0.89,,0.2,,,
141,Sol-gel,TEOS,,VTES,,BN,,,,EtOH,,H2O,,DMF,HCl,,,NH4OH,,,,,,,,,,,,,"TEOS, VTES, EtOH, H2O, HCl",,30,,,,"DMF, NH4OH, BN",,30,,,,,,,,720,"TEOS, EtOH",50,24,,,,"Isopropanol, N-hexane",1,1,60,"TMCS, N-hexane",1,1,60,N-hexane,1,3,60,,,,,,,,,Supercritical Drying,Nitrogen Atmosphere,1000,,2,,,,,,,,,,,,,,,,,,,,Mesoporous,,0.52,17.8,117,,,,,,
142,Sol-gel,TEOS,,VTES,,BN,,,,EtOH,,H2O,,DMF,HCl,,,NH4OH,,,,,,,,,,,,,"TEOS, VTES, EtOH, H2O, HCl",,30,,,,"DMF, NH4OH, BN",,30,,,,,,,,720,"TEOS, EtOH",50,24,,,,"Isopropanol, N-hexane",1,1,60,"TMCS, N-hexane",1,1,60,N-hexane,1,3,60,,,,,,,,,Supercritical Drying,Nitrogen Atmosphere,1100,,2,,,,,,,,,,,,,,,,,,,,Mesoporous,,0.36,18.5,75,,,,,,
143,Sol-gel,TEOS,,VTES,,BN,,,,EtOH,,H2O,,DMF,HCl,,,NH4OH,,,,,,,,,,,,,"TEOS, VTES, EtOH, H2O, HCl",,30,,,,"DMF, NH4OH, BN",,30,,,,,,,,720,"TEOS, EtOH",50,24,,,,"Isopropanol, N-hexane",1,1,60,"TMCS, N-hexane",1,1,60,N-hexane,1,3,60,,,,,,,,,Supercritical Drying,Nitrogen Atmosphere,1200,,2,,,,,,,,,,,,,,,,,,,,Mesoporous,,0.3,18.6,42,,,,,,
144,Sol-gel,TEOS,,VTES,,BN,,,,EtOH,,H2O,,DMF,HCl,,,NH4OH,,,,,,,,,,,,,"TEOS, VTES, EtOH, H2O, HCl",,30,,,,"DMF, NH4OH, BN",,30,,,,,,,,720,"TEOS, EtOH",50,24,,,,"Isopropanol, N-hexane",1,1,60,"TMCS, N-hexane",1,1,60,N-hexane,1,3,60,,,,,,,,,Supercritical Drying,Nitrogen Atmosphere,1300,,2,,,,,,,,,,,,,,,,,,,,Mesoporous,,0.26,19.3,27,,,,,,
145,"Hydrophobization, Solvent/Ion Exchange",Water Glass,,,,,,,,N-heptane,,HMDZ,,,,,,,,,,,,,,,,,,,"Water Glass, H2O, N-heptane, HMDZ, HNO3",400,30,,65,,,,,,,,HNO3,,,,,,,,,,,,,,,,,,,,,,,,,,,,,,,Ambient Pressure Drying,,150,0.101325,1,,,,,,,,,,,,,,,,,,,,Mesoporous,,1.7,11.7,483,0.174,,,Powder,,
146,"Hydrophobization, Solvent/Ion Exchange",Water Glass,,,,,,,,N-heptane,,HMDZ,,,,,,,,,,Isopropanol,,,,,,,,,"Water Glass, H2O, N-heptane, HMDZ, HNO3",400,30,,65,,Isopropanol,,,,,,HNO3,,,,,,,,,,,,,,,,,,,,,,,,,,,,,,,Ambient Pressure Drying,,150,0.101325,1,,,,,,,,,,,,,,,,,,,,Mesoporous,,2.9,14.9,633,0.133,,,Powder,,
147,"Hydrophobization, Solvent/Ion Exchange",Water Glass,,,,,,,,N-heptane,,HMDZ,,,,,,,,,,Isopropanol,,,,,,,,,"Water Glass, H2O, N-heptane, HMDZ, HNO3",400,30,,65,,Isopropanol,,,,,,HNO3,,,,,,,,,,,,,,,,,,,,,,,,,,,,,,,Ambient Pressure Drying,,150,0.101325,1,,,,,,,,,,,,,,,,,,,,Mesoporous,,3.1,15,671,0.108,,,Powder,,
148,"Hydrophobization, Solvent/Ion Exchange",Water Glass,,,,,,,,N-heptane,,HMDZ,,,,,,,,,,Isopropanol,,,,,,,,,"Water Glass, H2O, N-heptane, HMDZ, HNO3",400,30,,65,,Isopropanol,,,,,,HNO3,,,,,,,,,,,,,,,,,,,,,,,,,,,,,,,Ambient Pressure Drying,,150,0.101325,1,,,,,,,,,,,,,,,,,,,,Mesoporous,,3.1,15.7,690,0.111,,,Powder,,
149,"Hydrophobization, Solvent/Ion Exchange",Water Glass,,,,,,,,N-heptane,,HMDZ,,,,,,,,,,Isopropanol,,,,,,,,,"Water Glass, H2O, N-heptane, HMDZ, HNO3",400,30,,65,,Isopropanol,,,,,,HNO3,,,,,,,,,,,,,,,,,,,,,,,,,,,,,,,Ambient Pressure Drying,,150,0.101325,1,,,,,,,,,,,,,,,,,,,,Mesoporous,,2.7,12.9,724,0.142,,19.4,Powder,,
150,"Hydrophobization, Solvent/Ion Exchange",Water Glass,,,,,,,,N-heptane,,HMDZ,,,,,,,,,,Isopropanol,,,,,,,,,"Water Glass, H2O, N-heptane, HMDZ, HNO3",400,30,,65,,Isopropanol,,,,,,HNO3,,,,,,,,,,,,,,,,,,,,,,,,,,,,,,,Ambient Pressure Drying,,150,0.101325,1,,,,,,,,,,,,,,,,,,,,Mesoporous,,2.9,12.8,748,0.144,,,Powder,,
151,"Hydrophobization, Solvent/Ion Exchange",Water Glass,,,,,,,,N-heptane,,HMDZ,,,,,,,,,,Isopropanol,,,,,,,,,"Water Glass, H2O, N-heptane, HMDZ, HNO3",400,30,,65,,Isopropanol,,,,,,HNO3,,,,,,,,,,,,,,,,,,,,,,,,,,,,,,,Ambient Pressure Drying,,150,0.101325,1,,,,,,,,,,,,,,,,,,,,Mesoporous,,2,7.9,866,0.2,,,Powder,,
152,"Hydrophobization, Solvent/Ion Exchange",Water Glass,,,,,,,,N-heptane,,HMDZ,,,,,,,,,,EtOH,,,,,,,,,"Water Glass, H2O, N-heptane, HMDZ, HNO3",400,30,,65,,EtOH,,,,,,HNO3,,,,,,,,,,,,,,,,,,,,,,,,,,,,,,,Ambient Pressure Drying,,150,0.101325,1,,,,,,,,,,,,,,,,,,,,Mesoporous,,2.8,14.9,620,0.118,,,Powder,,
153,"Hydrophobization, Solvent/Ion Exchange",Water Glass,,,,,,,,N-heptane,,HMDZ,,,,,,,,,,EtOH,,,,,,,,,"Water Glass, H2O, N-heptane, HMDZ, HNO3",400,30,,65,,EtOH,,,,,,HNO3,,,,,,,,,,,,,,,,,,,,,,,,,,,,,,,Ambient Pressure Drying,,150,0.101325,1,,,,,,,,,,,,,,,,,,,,Mesoporous,,3.6,15.2,828,0.083,,,Powder,,
154,"Hydrophobization, Solvent/Ion Exchange",Water Glass,,,,,,,,N-heptane,,HMDZ,,,,,,,,,,EtOH,,,,,,,,,"Water Glass, H2O, N-heptane, HMDZ, HNO3",400,30,,65,,EtOH,,,,,,HNO3,,,,,,,,,,,,,,,,,,,,,,,,,,,,,,,Ambient Pressure Drying,,150,0.101325,1,,,,,,,,,,,,,,,,,,,,Mesoporous,,3.4,16.1,691,0.114,,,Powder,,
155,"Hydrophobization, Solvent/Ion Exchange",Water Glass,,,,,,,,N-heptane,,HMDZ,,,,,,,,,,EtOH,,,,,,,,,"Water Glass, H2O, N-heptane, HMDZ, HNO3",400,30,,65,,EtOH,,,,,,HNO3,,,,,,,,,,,,,,,,,,,,,,,,,,,,,,,Ambient Pressure Drying,,150,0.101325,1,,,,,,,,,,,,,,,,,,,,Mesoporous,,2.6,10.9,794,0.15,,,Powder,,
156,Sol-gel,Water Glass,,,,,,,,H2O,,,,,HCl,,,,,,,,,,,,,,,,"Water Glass, H2O, HCl",,,,20,,,,,,,,HCl,,20,0.101325,60,,20,48,,,,"Isopropanol, N-hexane",,,,N-hexane,3,,,,,,,,,,,,,,,Ambient Pressure Drying,,20,0.101325,12,,,,,,,,,,,,,,,,,,,,,,0.08,3.23,98,,,,,,
157,Sol-gel,Water Glass,,,,,,,,H2O,,,,,HCl,,,,,,,TMCS,,,,,6.25,,,,"Water Glass, H2O, HCl",,,,20,,,,,,,,HCl,,20,0.101325,60,,20,48,,,,"Isopropanol, N-hexane",,,,"TMCS, N-hexane",1,1,,N-hexane,3,,,,,,,,,,,Ambient Pressure Drying,,20,0.101325,12,,,,,,,,,,,,,,,,,,,,Mesoporous,,4.15,35.11,473,,,,,,
158,Sol-gel,Water Glass,,,,,,,,H2O,,,,,HCl,,,,,,,TBC,0.0105,,,,,,,,"Water Glass, H2O, HCl",,,,20,,,,,,,,HCl,,20,0.101325,60,,20,48,,,,"MeOH, EtOH",,,,TBC,1,1,,Alcohol,5,,,,,,,,,,,Ambient Pressure Drying,,20,0.101325,12,Ambient Pressure Drying,60,0.101325,2,,,,,,,,,,,,,,,,Mesoporous,,1.77,22.9,308,,,,,,
159,Sol-gel,Water Glass,,,,,,,,H2O,,,,,HCl,,,,,,,"TBC, HA",,,,"1, 5",,,,,"Water Glass, H2O, HCl",,,,20,,,,,,,,HCl,,20,0.101325,60,,20,48,,,,"MeOH, EtOH",,,,"TBC, HA",1,1,,Alcohol,5,,,,,,,,,,,Ambient Pressure Drying,,20,0.101325,12,Ambient Pressure Drying,60,0.101325,2,,,,,,,,,,,,,,,,Mesoporous,,2.13,25.02,340,,,,,,
160,Sol-gel,Water Glass,,,,,,,,H2O,,,,,HCl,,,,,,,"TBC, PDA",,,,,,,,,"Water Glass, H2O, HCl",,,,20,,,,,,,,HCl,,20,0.101325,60,,20,48,,,,"MeOH, EtOH",,,,"TBC, PDA",1,1,,Alcohol,5,,,,,,,,,,,Ambient Pressure Drying,,20,0.101325,12,Ambient Pressure Drying,60,0.101325,2,,,,,,,,,,,,,,,,Mesoporous,,2.14,22.82,375,,,,,,
161,Sol-gel,Water Glass,,,,,,,,H2O,,,,,HCl,,,,,,,"TBC, HA, PDA",,,,,,,,,"Water Glass, H2O, HCl",,,,20,,,,,,,,HCl,,20,0.101325,60,,20,48,,,,"MeOH, EtOH",,,,"TBC, HA, PDA",1,1,,Alcohol,5,,,,,,,,,,,Ambient Pressure Drying,,20,0.101325,12,Ambient Pressure Drying,60,0.101325,2,,,,,,,,,,,,,,,,Mesoporous,,1.93,20.52,377,,,,,,
162,Sol-gel,TEOS,,,,,,,,Isopropanol,,H2O,,,HCl,0.01,,NH4OH,10,,,,,,,,,,,,"TEOS, Isopropanol, HCl",300,60,24,20,,NH4OH,,4,,20,,,,,,,MeOH,,,,,,Isopropanol,,,50,,,,,,,,,,,,,,,,,Supercritical Drying,CO2,60,9,,,,,,,,,,,,,,,,,,,,,Mesoporous,,8.45,2.06,975.7,0.024,,,,,
163,Sol-gel,TEOS,,,,PTPES,,,,Isopropanol,,H2O,,,HCl,0.01,,NH4OH,10,,,,,,,,,,,,"TEOS, Isopropanol, HCl",300,60,24,20,,"PTPES, NH4OH",,5,,20,,,,,,,MeOH,,,,,,Isopropanol,,,50,,,,,,,,,,,,,,,,,Supercritical Drying,CO2,60,9,,,,,,,,,,,,,,,,,,,,,Mesoporous,,16.56,3.757,907.2,0.035,,,,,
164,Sol-gel,TEOS,,,,PTPES,,,,Isopropanol,,H2O,,,HCl,0.01,,NH4OH,10,,,,,,,,,,,,"TEOS, Isopropanol, HCl",300,60,24,20,,"PTPES, NH4OH",,5,,20,,,,,,,MeOH,,,,,,Isopropanol,,,50,,,,,,,,,,,,,,,,,Supercritical Drying,CO2,60,9,,,,,,,,,,,,,,,,,,,,,Mesoporous,,20.99,3.988,760.1,0.044,,,,,
165,Sol-gel,TEOS,,,,PTPES,,,,Isopropanol,,H2O,,,HCl,0.01,,NH4OH,10,,,,,,,,,,,,"TEOS, Isopropanol, HCl",300,60,24,20,,"PTPES, NH4OH",,5,,20,,,,,,,MeOH,,,,,,Isopropanol,,,50,,,,,,,,,,,,,,,,,Supercritical Drying,CO2,60,9,,,,,,,,,,,,,,,,,,,,,Mesoporous,,34.92,5.56,636.8,0.048,,,,,
166,Sol-gel,TEOS,,,,PTPES,,,,Isopropanol,,H2O,,,HCl,0.01,,NH4OH,10,,,,,,,,,,,,"TEOS, Isopropanol, HCl",300,60,24,20,,"PTPES, NH4OH",,5,,20,,,,,,,MeOH,,,,,,Isopropanol,,,50,,,,,,,,,,,,,,,,,Supercritical Drying,CO2,60,9,,,,,,,,,,,,,,,,,,,,,Mesoporous,,20.55,2.161,521.8,0.084,,,,,
167,Sol-gel,TEOS,,,,PTPES,,,,Isopropanol,,H2O,,,HCl,0.01,,NH4OH,10,,,,,,,,,,,,"TEOS, Isopropanol, HCl",300,60,24,20,,"PTPES, NH4OH",,5,,20,,,,,,,MeOH,,,,,,Isopropanol,,,50,,,,,,,,,,,,,,,,,Supercritical Drying,CO2,60,9,,,,,,,,,,,,,,,,,,,,,Mesoporous,,13.88,1.81,420.5,0.096,,,,,
168,Sol-gel,OTS,3.988,,,Ethoxy-polysiloxane,,,,EtOH,,H2O,,,,,,NaOH,,0.305,,TMCS,,,,,,,,,"Ethoxy-polysiloxane, OTS, EtOH, H2O",,15,,,,NaOH,,5,,,,,,40,,,,50,48,,,,N-hexane,3,,,,,,,TMCS,,,,,,,,,,,,Ambient Pressure Drying,,20,0.101325,4,,,,,,,,,,,,,,,,,,,,Mesoporous,90,2.21,16,476.3,0.221,3.65,,,,
169,Sol-gel,OTS,1.532,,,Ethoxy-polysiloxane,,,,EtOH,,H2O,,,,,,NaOH,,0.196,,TMCS,,,,,,,,,"Ethoxy-polysiloxane, OTS, EtOH, H2O",,15,,,,NaOH,,5,,,,,,40,,,,50,48,,,,N-hexane,3,,,,,,,TMCS,,,,,,,,,,,,Ambient Pressure Drying,,20,0.101325,4,,,,,,,,,,,,,,,,,,,,Mesoporous,89.7,3.44,23,542.3,0.227,3.48,,,,
170,Sol-gel,OTS,0.495,,,Ethoxy-polysiloxane,,,,EtOH,,H2O,,,,,,NaOH,,0.19,,TMCS,,,,,,,,,"Ethoxy-polysiloxane, OTS, EtOH, H2O",,15,,,,NaOH,,5,,,,,,40,,,,50,48,,,,N-hexane,3,,,,,,,TMCS,,,,,,,,,,,,Ambient Pressure Drying,,20,0.101325,4,,,,,,,,,,,,,,,,,,,,Mesoporous,89.8,3.55,24,582.7,0.225,1.34,,,,
171,Sol-gel,OTS,3.961,,,Ethoxy-polysiloxane,,,,EtOH,,H2O,,,,,,NaOH,,0.303,,TMCS,,,,,,,,,"Ethoxy-polysiloxane, OTS, EtOH, H2O",,15,,,,NaOH,,5,,,,,,40,,,,50,48,,,,N-hexane,3,,,,,,,TMCS,,,,,,,,,,,,Ambient Pressure Drying,,20,0.101325,4,,,,,,,,,,,,,,,,,,,,Mesoporous,90.6,2.24,18,479.4,0.206,7.26,,,,
172,Sol-gel,OTS,1.489,,,Ethoxy-polysiloxane,,,,EtOH,,H2O,,,,,,NaOH,,0.19,,TMCS,,,,,,,,,"Ethoxy-polysiloxane, OTS, EtOH, H2O",,15,,,,NaOH,,5,,,,,,40,,,,50,48,,,,N-hexane,3,,,,,,,TMCS,,,,,,,,,,,,Ambient Pressure Drying,,20,0.101325,4,,,,,,,,,,,,,,,,,,,,Mesoporous,90.7,3.58,26,551.6,0.204,4.15,,,,
173,Sol-gel,OTS,0.502,,,Ethoxy-polysiloxane,,,,EtOH,,H2O,,,,,,NaOH,,0.192,,TMCS,,,,,,,,,"Ethoxy-polysiloxane, OTS, EtOH, H2O",,15,,,,NaOH,,5,,,,,,40,,,,50,48,,,,N-hexane,3,,,,,,,TMCS,,,,,,,,,,,,Ambient Pressure Drying,,20,0.101325,4,,,,,,,,,,,,,,,,,,,,Mesoporous,90.5,3.53,26,629.3,0.21,1.17,,,,
174,Sol-gel,OTS,3.93,,,Ethoxy-polysiloxane,,,,EtOH,,H2O,,,,,,NaOH,,0.301,,TMCS,,,,,,,,,"Ethoxy-polysiloxane, OTS, EtOH, H2O",,15,,,,NaOH,,5,,,,,,40,,,,50,48,,,,N-hexane,3,,,,,,,TMCS,,,,,,,,,,,,Ambient Pressure Drying,,20,0.101325,4,,,,,,,,,,,,,,,,,,,,Mesoporous,91.5,2.28,19,546.5,0.188,8.2,,,,
175,Sol-gel,OTS,1.477,,,Ethoxy-polysiloxane,,,,EtOH,,H2O,,,,,,NaOH,,0.189,,TMCS,,,,,,,,,"Ethoxy-polysiloxane, OTS, EtOH, H2O",,15,,,,NaOH,,5,,,,,,40,,,,50,48,,,,N-hexane,3,,,,,,,TMCS,,,,,,,,,,,,Ambient Pressure Drying,,20,0.101325,4,,,,,,,,,,,,,,,,,,,,Mesoporous,90.5,3.6,26,557.5,0.208,4.55,,,,
176,Sol-gel,OTS,0.49,,,Ethoxy-polysiloxane,,,,EtOH,,H2O,,,,,,NaOH,,0.188,,TMCS,,,,,,,,,"Ethoxy-polysiloxane, OTS, EtOH, H2O",,15,,,,NaOH,,5,,,,,,40,,,,50,48,,,,N-hexane,3,,,,,,,TMCS,,,,,,,,,,,,Ambient Pressure Drying,,20,0.101325,4,,,,,,,,,,,,,,,,,,,,Mesoporous,90.9,3.63,27,632.9,0.201,2.35,,,,
177,"Sol-gel, Solvothermal Reaction",Water Glass,,,,BC,,,,H2O,,KOH,,,,,,NH4OH,2,,,TMCS,,N-hexane,,,,"1, 10",,,"Water Glass, H2O",,,,,2,"BC, KOH, H2O",,,6,90,,,6,,,,,,0.3333,,20,2,"TMCS, N-hexane",1,"1, 3",,,,,,,,,,,,,,,,,,Ambient Pressure Drying,,80,0.101325,2,Ambient Pressure Drying,100,0.101325,2,,Ambient Pressure Drying,150,2,,0.101325,,,,,,,500,120,,Mesoporous,,0.2,,222,,,,,,
178,"Sol-gel, Solvothermal Reaction",Water Glass,,,,BC,,,,H2O,,KOH,,,,,,NH4OH,2,,,TMCS,,N-hexane,,,,"1, 10",,,"Water Glass, H2O",,,,,2,"BC, KOH, H2O",,,6,90,,,6,,,,,,0.3333,,20,2,WO3-TiO2,1,1,,EtOH,1,0.125,120,"TMCS, N-hexane",1,"1, 3",,,,,,,,,,Ambient Pressure Drying,,80,0.101325,2,Ambient Pressure Drying,100,0.101325,2,,Ambient Pressure Drying,150,2,,0.101325,,,,,,,500,120,,Mesoporous,,,,,,,,,,4.8
179,"Sol-gel, Solvothermal Reaction",Water Glass,,,,BC,,,,H2O,,KOH,,,,,,NH4OH,2,,,TMCS,,N-hexane,,,,"1, 10",,,"Water Glass, H2O",,,,,2,"BC, KOH, H2O",,,6,90,,,6,,,,,,0.3333,,20,2,WO3-TiO2,1,1,,EtOH,1,0.125,150,"TMCS, N-hexane",1,"1, 3",,,,,,,,,,Ambient Pressure Drying,,80,0.101325,2,Ambient Pressure Drying,100,0.101325,2,,Ambient Pressure Drying,150,2,,0.101325,,,,,,,500,120,,Mesoporous,,,,,,,,,,5.9
180,"Sol-gel, Solvothermal Reaction",Water Glass,,,,BC,,,,H2O,,KOH,,,,,,NH4OH,2,,,TMCS,,N-hexane,,,,"1, 10",,,"Water Glass, H2O",,,,,2,"BC, KOH, H2O",,,6,90,,,6,,,,,,0.3333,,20,2,WO3-TiO2,1,1,,EtOH,1,0.020833333333333,180,"TMCS, N-hexane",1,"1, 3",,,,,,,,,,Ambient Pressure Drying,,80,0.101325,2,Ambient Pressure Drying,100,0.101325,2,,Ambient Pressure Drying,150,2,,0.101325,,,,,,,500,120,,Mesoporous,,,,,,,,,,4.8
181,"Sol-gel, Solvothermal Reaction",Water Glass,,,,BC,,,,H2O,,KOH,,,,,,NH4OH,2,,,TMCS,,N-hexane,,,,"1, 10",,,"Water Glass, H2O",,,,,2,"BC, KOH, H2O",,,6,90,,,6,,,,,,0.3333,,20,2,WO3-TiO2,1,1,,EtOH,1,0.125,180,"TMCS, N-hexane",1,"1, 3",,,,,,,,,,Ambient Pressure Drying,,80,0.101325,2,Ambient Pressure Drying,100,0.101325,2,,Ambient Pressure Drying,150,2,,0.101325,,,,,,,500,120,,Mesoporous,,2.7,,729,,,,,,7.2
182,"Sol-gel, Solvothermal Reaction",Water Glass,,,,BC,,,,H2O,,KOH,,,,,,NH4OH,2,,,TMCS,,N-hexane,,,,"1, 10",,,"Water Glass, H2O",,,,,2,"BC, KOH, H2O",,,6,90,,,6,,,,,,0.3333,,20,2,WO3-TiO2,1,1,,EtOH,1,0.5,180,"TMCS, N-hexane",1,"1, 3",,,,,,,,,,Ambient Pressure Drying,,80,0.101325,2,Ambient Pressure Drying,100,0.101325,2,,Ambient Pressure Drying,150,2,,0.101325,,,,,,,500,120,,Mesoporous,,,,,,,,,,9.5
183,"Sol-gel, Solvothermal Reaction",Water Glass,,,,,,,,H2O,,,,,,,,NH4OH,2,,,TMCS,,N-hexane,,,,"1, 10",,,"Water Glass, H2O",,,,,,,,,,,,,6,,,,,,0.3333,,20,2,"TMCS, N-hexane",1,"1, 3",,,,,,,,,,,,,,,,,,Ambient Pressure Drying,,80,0.101325,2,Ambient Pressure Drying,100,0.101325,2,,Ambient Pressure Drying,150,2,,0.101325,,,,,,,500,120,,Mesoporous,,0.69,,312,,,,,,
184,"Sol-gel, Solvothermal Reaction",Water Glass,,,,,,,,H2O,,,,,,,,NH4OH,2,,,TMCS,,N-hexane,,,,"1, 10",,,"Water Glass, H2O",,,,,,,,,,,,,6,,,,,,0.3333,,20,2,WO3-TiO2,1,1,,EtOH,1,0.020833333333333,150,"TMCS, N-hexane",1,"1, 3",,,,,,,,,,Ambient Pressure Drying,,80,0.101325,2,Ambient Pressure Drying,100,0.101325,2,,Ambient Pressure Drying,150,2,,0.101325,,,,,,,500,120,,Mesoporous,,1.05,,267,,,,,,
185,"Sol-gel, Solvothermal Reaction",Water Glass,,,,BC,,,,H2O,,KOH,,,,,,NH4OH,2,,,TMCS,,N-hexane,,,,"1, 10",,,"Water Glass, H2O",,,,,2,"BC, KOH, H2O",,,6,90,,,6,,,,,,0.3333,,20,2,WO3-TiO2,1,1,,EtOH,1,0.020833333333333,150,"TMCS, N-hexane",1,"1, 3",,,,,,,,,,Ambient Pressure Drying,,80,0.101325,2,Ambient Pressure Drying,100,0.101325,2,,Ambient Pressure Drying,150,2,,0.101325,,,,,,,500,120,,Mesoporous,,0.78,,364,,,,,,
186,"Sol-gel, Solvothermal Reaction",Water Glass,,,,BC,,,,H2O,,KOH,,,,,,NH4OH,2,,,TMCS,,N-hexane,,,,"1, 10",,,"Water Glass, H2O",,,,,2,"BC, KOH, H2O",,,6,90,,,6,,,,,,0.3333,,20,2,WO3-TiO2,1,1,,EtOH,1,0.041666666666667,120,"TMCS, N-hexane",1,"1, 3",,,,,,,,,,Ambient Pressure Drying,,80,0.101325,2,Ambient Pressure Drying,100,0.101325,2,,Ambient Pressure Drying,150,2,,0.101325,,,,,,,500,120,,Mesoporous,,1.46,,480,,,,,,
187,"Sol-gel, Solvothermal Reaction",Water Glass,,,,BC,,,,H2O,,KOH,,,,,,NH4OH,2,,,TMCS,,N-hexane,,,,"1, 10",,,"Water Glass, H2O",,,,,2,"BC, KOH, H2O",,,6,90,,,6,,,,,,0.3333,,20,2,WO3-TiO2,1,1,,EtOH,1,0.041666666666667,180,"TMCS, N-hexane",1,"1, 3",,,,,,,,,,Ambient Pressure Drying,,80,0.101325,2,Ambient Pressure Drying,100,0.101325,2,,Ambient Pressure Drying,150,2,,0.101325,,,,,,,500,120,,Mesoporous,,1.65,,461,,,,,,
188,Sol-gel,Water Glass,,,,,,,,H2O,0.194,HCl,0.029,EtOH,,,,Water Glass,,,,HMDSO,,HCl,0.029,,,,,,"Water Glass, H2O, HCl",,,,,1,"EtOH, Water Glass, H2O",,,,,,,6,,,10,,,,,,,"HCl, HMDSO",1,0.166666666666667,,,,,,,,,,,,,,,,,,Ambient Pressure Drying,,100,0.101325,1,,,,,,,,,,,,,,,,,,,,Mesoporous,94.68,3.08,,531.35,0.117,,,,,
189,Sol-gel,Water Glass,,,,,,,,H2O,0.194,HCl,0.029,EtOH,,,,Water Glass,,,,HMDSO,,HCl,0.029,,,,,,"Water Glass, H2O, HCl",,,,,1,"EtOH, Water Glass, H2O",,,,,,,6,,,10,,,,,,,"HCl, HMDSO",1,0.166666666666667,,,,,,,,,,,,,,,,,,Ambient Pressure Drying,,100,0.101325,1,,,,,,,,,,,,,,,,,,,,Mesoporous,95.41,3.21,,603.86,0.101,,,,,
190,Sol-gel,Water Glass,,,,,,,,H2O,0.194,HCl,0.029,EtOH,,,,Water Glass,,,,HMDSO,,HCl,0.029,,,,,,"Water Glass, H2O, HCl",,,,,1,"EtOH, Water Glass, H2O",,,,,,,6,,,10,,,,,,,"HCl, HMDSO",1,0.166666666666667,,,,,,,,,,,,,,,,,,Ambient Pressure Drying,,100,0.101325,1,,,,,,,,,,,,,,,,,,,,Mesoporous,95.82,4.26,,872.36,0.092,,,,,
191,Sol-gel,Water Glass,,,,,,,,H2O,0.194,HCl,0.029,EtOH,,,,Water Glass,,,,HMDSO,,HCl,0.029,,,,,,"Water Glass, H2O, HCl",,,,,1,"EtOH, Water Glass, H2O",,,,,,,6,,,10,,,,,,,"HCl, HMDSO",1,0.166666666666667,,,,,,,,,,,,,,,,,,Ambient Pressure Drying,,100,0.101325,1,,,,,,,,,,,,,,,,,,,,Mesoporous,95.23,3.53,,619.47,0.105,,,,,
192,Sol-gel,Water Glass,,,,,,,,H2O,0.194,HCl,0.029,EtOH,,,,Water Glass,,,,HMDSO,,HCl,0.029,,,,,,"Water Glass, H2O, HCl",,,,,1,"EtOH, Water Glass, H2O",,,,,,,6,,,10,,,,,,,"HCl, HMDSO",1,0.166666666666667,,,,,,,,,,,,,,,,,,Ambient Pressure Drying,,100,0.101325,1,,,,,,,,,,,,,,,,,,,,Mesoporous,94.5,2.48,,569.38,0.121,,,,,
193,Sol-gel,Water Glass,,,,,,,,H2O,,HCl,,EtOH,,,,NH4OH,5,,,HMDSO,,HCl,,,,,,,"Water Glass, H2O, HCl",,,,,1,"EtOH, NH4OH",,,,,,,6,,,5,,,,,,,"HCl, HMDSO",1,0.166666666666667,,,,,,,,,,,,,,,,,,Ambient Pressure Drying,,100,0.101325,1,,,,,,,,,,,,,,,,,,,,,,,,872.36,0.092,,,,,
194,Sol-gel,Water Glass,,,,,,,,H2O,,,,EtOH,,,,NH4OH,5,,,HMDSO,,HCl,,,,,,,"Water Glass, H2O",,,,,3,"EtOH, NH4OH",,,,,,,6,,,5,,,,,,,"HCl, HMDSO",1,0.166666666666667,,,,,,,,,,,,,,,,,,Ambient Pressure Drying,,100,0.101325,1,,,,,,,,,,,,,,,,,,,,,,,,285.59,0.397,,,,,
195,Sol-gel,Water Glass,,,,,,,,H2O,,,,,,,,NH4OH,5,,,HMDSO,,HCl,,,,,,,"Water Glass, H2O",,,,,3,"H2O, NH4OH",,,,,,,6,,,5,,,,,,,"HCl, HMDSO",1,0.166666666666667,,,,,,,,,,,,,,,,,,Ambient Pressure Drying,,100,0.101325,1,,,,,,,,,,,,,,,,,,,,,,,,279.35,0.369,,,,,
196,Sol-gel,Water Glass,,,,,,,,H2O,,HCl,,,,,,NH4OH,5,,,HMDSO,,HCl,,,,,,,"Water Glass, H2O, HCl",,,,,1,"H2O, NH4OH",,,,,,,6,,,5,,,,,,,"HCl, HMDSO",1,0.166666666666667,,,,,,,,,,,,,,,,,,Ambient Pressure Drying,,100,0.101325,1,,,,,,,,,,,,,,,,,,,,,,,,773.91,0.098,,,,,
197,Sol-gel,Water Glass,,,,,,,,H2O,,,,,,,,NH4OH,5,,,HMDSO,,HCl,,,,,,,"Water Glass, H2O",,,,,3,NH4OH,,,,,,,6,,,5,,,,,,,"HCl, HMDSO",1,0.166666666666667,,,,,,,,,,,,,,,,,,Ambient Pressure Drying,,100,0.101325,1,,,,,,,,,,,,,,,,,,,,,,,,740.43,0.103,,,,,
198,Sol-gel,MTMS,,TEOS,,,,,,Isopropanol,,,,,HCl,3,,NH4OH,,,,,,,,,,,,,"MTMS, TEOS, Isopropanol",,5,,,,HCl,,5,1,50,,,,,,,,50,48,,,,,,,,,,,,,,,,,,,,,,,,Ambient Pressure Drying,,50,0.101325,12,Ambient Pressure Drying,80,0.101325,12,,,,,,,,,,,,,,,,Mesoporous,,,,937,0.28,,,,,
199,Sol-gel,MTMS,,"TEOS, TMMS",,,,,,Isopropanol,,,,,HCl,3,,NH4OH,,,,,,,,,,,,,"MTMS, TEOS, Isopropanol, TMMS",,20,,,,HCl,,5,1,50,,,,,,,,50,48,,,,,,,,,,,,,,,,,,,,,,,,Ambient Pressure Drying,,50,0.101325,12,Ambient Pressure Drying,80,0.101325,12,,,,,,,,,,,,,,,,Mesoporous,,,,857,0.257,,,Powder,,
200,Sol-gel,MTMS,,"TEOS, TMMS",,,,,,Isopropanol,,,,,HCl,3,,NH4OH,,,,,,,,,,,,,"MTMS, TEOS, Isopropanol, TMMS",,20,,,,HCl,,5,1,50,,,,,,,,50,48,,,,,,,,,,,,,,,,,,,,,,,,Ambient Pressure Drying,,50,0.101325,12,Ambient Pressure Drying,80,0.101325,12,,,,,,,,,,,,,,,,Mesoporous,,,,766,0.216,,,,,
201,Sol-gel,MTMS,,"TEOS, TMMS",,,,,,Isopropanol,,,,,HCl,3,,NH4OH,,,,,,,,,,,,,"MTMS, TEOS, Isopropanol, TMMS",,20,,,,HCl,,5,1,50,,,,,,,,50,48,,,,,,,,,,,,,,,,,,,,,,,,Ambient Pressure Drying,,50,0.101325,12,Ambient Pressure Drying,80,0.101325,12,,,,,,,,,,,,,,,,Mesoporous,,,,665,0.199,,,Monolithic,,
202,Sol-gel,MTMS,,"TEOS, TMMS",,,,,,Isopropanol,,,,,HCl,3,,NH4OH,,,,,,,,,,,,,"MTMS, TEOS, Isopropanol, TMMS",,20,,,,HCl,,5,1,50,,,,,,,,50,48,,,,,,,,,,,,,,,,,,,,,,,,Ambient Pressure Drying,,50,0.101325,12,Ambient Pressure Drying,80,0.101325,12,,,,,,,,,,,,,,,,Mesoporous,,,,551,0.12,,,,,
203,Sol-gel,MTMS,,"TEOS, TMMS",,,,,,Isopropanol,,,,,HCl,3,,NH4OH,,,,,,,,,,,,,"MTMS, TEOS, Isopropanol, TMMS",,20,,,,HCl,,5,1,50,,,,,,,,50,48,,,,,,,,,,,,,,,,,,,,,,,,Ambient Pressure Drying,,50,0.101325,12,Ambient Pressure Drying,80,0.101325,12,,,,,,,,,,,,,,,,Mesoporous,,,,424,0.116,,,,,
204,Sol-gel,MTMS,,,,,,,,EtOH,,H2O,,,Acetic Acid,0.1,,NH4OH,,,,,,,,,,,,,"MTMS, H2O, EtOH, Acetic Acid",,30,,35,,"NH4OH, EtOH",,10,,,,,,25,,5,,,,,,,EtOH,1,0.25,,,,,,,,,,,,,,,,,,Ambient Pressure Drying,,40,0.101325,6,,,,,,,,,,,,,,,,,,,,Mesoporous,,1.09,,403,0.148,,0.023,,,
205,Sol-gel,MTMS,,,,,,,,EtOH,,H2O,,,Acetic Acid,0.1,,NH4OH,,,,,,,,,,,,,"MTMS, H2O, EtOH, Acetic Acid",,30,,35,,"NH4OH, EtOH",,10,,,,,,25,,23,,,,,,,EtOH,1,0.25,,,,,,,,,,,,,,,,,,Ambient Pressure Drying,,40,0.101325,6,,,,,,,,,,,,,,,,,,,,Mesoporous,,1.41,,493,0.114,,0.019,,,
206,Sol-gel,MTMS,,,,,,,,EtOH,,H2O,,,Acetic Acid,0.1,,NH4OH,,,,,,,,,,,,,"MTMS, H2O, EtOH, Acetic Acid",,30,,35,,"NH4OH, EtOH",,10,,,,,,25,,74,,,,,,,EtOH,1,0.25,,,,,,,,,,,,,,,,,,Ambient Pressure Drying,,40,0.101325,6,,,,,,,,,,,,,,,,,,,,Mesoporous,,1.66,,502,0.088,,0.018,,,
207,Sol-gel,MTMS,,,,,,,,EtOH,,H2O,,,Acetic Acid,0.1,,NH4OH,,,,,,,,,,,,,"MTMS, H2O, EtOH, Acetic Acid",,30,,35,,"NH4OH, EtOH",,10,,,,,,25,,140,,,,,,,EtOH,1,0.25,,,,,,,,,,,,,,,,,,Ambient Pressure Drying,,40,0.101325,6,,,,,,,,,,,,,,,,,,,,Mesoporous,,1.65,,385,0.074,,0.021,,,
208,Sol-gel,MTMS,,,,,,,,EtOH,,H2O,,,Acetic Acid,0.1,,NH4OH,,,,,,,,,,,,,"MTMS, H2O, EtOH, Acetic Acid",,30,,35,,"NH4OH, EtOH",,10,,,,,,25,,236,,,,,,,EtOH,1,0.25,,,,,,,,,,,,,,,,,,Ambient Pressure Drying,,40,0.101325,6,,,,,,,,,,,,,,,,,,,,Mesoporous,,1.63,,314,0.064,,0.024,,,
209,Sol-gel,TMOS,0.09,,,,,,,MeOH,,H2O,2.438,,,,,NH4OH,,,,,,,,,,,,,"TMOS, MeOH",,,,,,"MeOH, NH4OH, H2O",,,,,,,,20,,10,,20,2,,,,MeOH,2,0.333333333333333,,Acetone,4,1.33333333333333,,,,,,,,,,,,,,Supercritical Drying,CO2,14,,1.33333333333333,Liquid CO2,40,,2,CO2,,,,,,,,,,,,,,,Mesoporous,91.08,5.2,28.8,722.83,0.175,,,,,
210,Sol-gel,TMOS,0.094,,,,,,,MeOH,,H2O,2.547,,,,,NH4OH,,,,,,,,,,,,,"TMOS, MeOH",,,,,,"MeOH, NH4OH, H2O",,,,,,,,20,,10,,20,2,,,,MeOH,2,0.333333333333333,,"MeOH, Toluene",1,0.333333333333333,,Toluene,4,1.33333333333333,,Toluene,,1,,,,,,Supercritical Drying,CO2,14,,1.33333333333333,Liquid CO2,40,,2,CO2,,,,,,,,,,,,,,,Mesoporous,90.57,4.95,22.99,860.96,0.183,,,,,
211,Sol-gel,TMOS,0.094,,,,,,,MeOH,,H2O,2.531,,,,,NH4OH,,,,,,,,,,,,,"TMOS, MeOH",,,,,,"MeOH, NH4OH, H2O",,,,,,,,20,,10,,20,2,,,,MeOH,2,0.333333333333333,,"MeOH, Xylene",1,0.333333333333333,,Xylene,4,1.33333333333333,,Xylene,,1,,,,,,Supercritical Drying,CO2,14,,1.33333333333333,Liquid CO2,40,,2,CO2,,,,,,,,,,,,,,,Mesoporous,90.56,4.98,22.75,874.99,0.182,,,,,
212,Sol-gel,TMOS,,,,,,,,MeOH,,H2O,,,,,,NH4OH,,,,,,,,,,,,,"TMOS, MeOH",,,,,,"MeOH, NH4OH, H2O",,,,,,,,20,,10,,20,4,,,,MeOH,2,0.333333333333333,,Acetone,4,1.33333333333333,,,,,,,,,,,,,,Supercritical Drying,CO2,14,,1.33333333333333,Liquid CO2,40,,2,CO2,,,,,,,,,,,,,,,,,,,,,,,,,
213,Sol-gel,TMOS,,,,,,,,MeOH,,H2O,,,,,,NH4OH,,,,,,,,,,,,,"TMOS, MeOH",,,,,,"MeOH, NH4OH, H2O",,,,,,,,20,,10,,20,8,,,,MeOH,2,0.333333333333333,,Acetone,4,1.33333333333333,,,,,,,,,,,,,,Supercritical Drying,CO2,14,,1.33333333333333,Liquid CO2,40,,2,CO2,,,,,,,,,,,,,,,,,,,,,,,,,
214,Sol-gel,TMOS,,,,,,,,MeOH,,H2O,,,,,,NH4OH,,,,,,,,,,,,,"TMOS, MeOH",,,,,,"MeOH, NH4OH, H2O",,,,,,,,20,,10,,20,12,,,,MeOH,2,0.333333333333333,,Acetone,4,1.33333333333333,,,,,,,,,,,,,,Supercritical Drying,CO2,14,,1.33333333333333,Liquid CO2,40,,2,CO2,,,,,,,,,,,,,,,,,,,,,,,,,
215,Sol-gel,TMOS,,,,,,,,MeOH,,H2O,,,,,,NH4OH,,,,,,,,,,,,,"TMOS, MeOH",,,,,,"MeOH, NH4OH, H2O",,,,,,,,20,,10,,20,16,,,,MeOH,2,0.333333333333333,,Acetone,4,1.33333333333333,,,,,,,,,,,,,,Supercritical Drying,CO2,14,,1.33333333333333,Liquid CO2,40,,2,CO2,,,,,,,,,,,,,,,,,,,,,,,,,
216,Sol-gel,TMOS,,,,,,,,MeOH,,H2O,,,,,,NH4OH,,,,,,,,,,,,,"TMOS, MeOH",,,,,,"MeOH, NH4OH, H2O",,,,,,,,20,,10,,20,20,,,,MeOH,2,0.333333333333333,,Acetone,4,1.33333333333333,,,,,,,,,,,,,,Supercritical Drying,CO2,14,,1.33333333333333,Liquid CO2,40,,2,CO2,,,,,,,,,,,,,,,,,,,,,,,,,
217,Sol-gel,TMOS,0.097,,,,,,,MeOH,,H2O,2.605,,,,,NH4OH,,,,,,,,,,,,,"TMOS, MeOH",,,,,,"MeOH, NH4OH, H2O",,,,,,,,20,,10,,20,24,,,,MeOH,2,0.333333333333333,,Acetone,4,1.33333333333333,,,,,,,,,,,,,,Supercritical Drying,CO2,14,,1.33333333333333,Liquid CO2,40,,2,CO2,,,,,,,,,,,,,,,Mesoporous,90.77,4.85,23.51,825.74,0.187,,,,,
218,Sol-gel,TMOS,0.098,,,,,,,MeOH,,H2O,2.629,,,,,NH4OH,,,,,,,,,,,,,"TMOS, MeOH",,,,,,"MeOH, NH4OH, H2O",,,,,,,,20,,10,,20,24,,,,MeOH,2,0.333333333333333,,"MeOH, Toluene",1,0.333333333333333,,Toluene,4,1.33333333333333,,Toluene,,1,,,,,,Supercritical Drying,CO2,14,,1.33333333333333,Liquid CO2,40,,2,CO2,,,,,,,,,,,,,,,Mesoporous,90.45,4.79,23.1,828.57,0.189,,,,,
219,Sol-gel,TMOS,0.1,,,,,,,MeOH,,H2O,2.702,,,,,NH4OH,,,,,,,,,,,,,"TMOS, MeOH",,,,,,"MeOH, NH4OH, H2O",,,,,,,,20,,10,,20,24,,,,MeOH,2,0.333333333333333,,"MeOH, Xylene",1,0.333333333333333,,Xylene,4,1.33333333333333,,Xylene,,1,,,,,,Supercritical Drying,CO2,14,,1.33333333333333,Liquid CO2,40,,2,CO2,,,,,,,,,,,,,,,Mesoporous,89.87,4.63,22.21,834.22,0.194,,,,,
220,Sol-gel,PEDS,,,,,,,,EtOH,,H2O,,,,,,NH3,5.5,,,TMEOS,,"EtOH, HCl",,,,,,,"PEDS, EtOH, H2O, NH3",,,,,,,,,,,,,,,,,,65,24,,,,"TMEOS, EtOH, HCl",1,1,,,,,,,,,,,,,,,,,,Ambient Pressure Drying,,150,0.101325,3,,,,,,,,,,,,,,,,,,,,Mesoporous,,3.8,15.4,867,0.105,,,,,
221,Sol-gel,PEDS,,,,,,,,EtOH,,H2O,,,,,,NH3,5.5,,,TMEOS,,"EtOH, HCl",,,,,,,"PEDS, EtOH, H2O, NH3",,,,,,,,,,,,,,,,,,65,24,,,,"TMEOS, EtOH, HCl",1,2,,,,,,,,,,,,,,,,,,Ambient Pressure Drying,,150,0.101325,3,,,,,,,,,,,,,,,,,,,,Mesoporous,,3.6,16,850,0.108,,,,,
222,Sol-gel,PEDS,,,,,,,,EtOH,,H2O,,,,,,NH3,5.5,,,TMEOS,,"EtOH, HCl",,,,,,,"PEDS, EtOH, H2O, NH3",,,,,,,,,,,,,,,,,,65,24,,,,"TMEOS, EtOH, HCl",1,7,,,,,,,,,,,,,,,,,,Ambient Pressure Drying,,150,0.101325,3,,,,,,,,,,,,,,,,,,,,Mesoporous,,3.1,14.5,833,0.099,,,,,
223,Sol-gel,PEDS,,,,,,,,EtOH,,H2O,,,,,,NH3,5.5,,,DMDEOS,,"EtOH, HCl",,,,,,,"PEDS, EtOH, H2O, NH3",,,,,,,,,,,,,,,,,,65,24,,,,"DMDEOS, EtOH, HCl",1,1,,,,,,,,,,,,,,,,,,Ambient Pressure Drying,,150,0.101325,3,,,,,,,,,,,,,,,,,,,,,,0.8,8,334,0.724,,,,,
224,Sol-gel,PEDS,,,,,,,,EtOH,,H2O,,,,,,NH3,5.5,,,DMDEOS,,"EtOH, HCl",,,,,,,"PEDS, EtOH, H2O, NH3",,,,,,,,,,,,,,,,,,65,24,,,,"DMDEOS, EtOH, HCl",1,2,,,,,,,,,,,,,,,,,,Ambient Pressure Drying,,150,0.101325,3,,,,,,,,,,,,,,,,,,,,,,0.7,9.3,254,0.644,,,,,
225,Sol-gel,PEDS,,,,,,,,EtOH,,H2O,,,,,,NH3,5.5,,,DMDEOS,,"EtOH, HCl",,,,,,,"PEDS, EtOH, H2O, NH3",,,,,,,,,,,,,,,,,,65,24,,,,"DMDEOS, EtOH, HCl",1,7,,,,,,,,,,,,,,,,,,Ambient Pressure Drying,,150,0.101325,3,,,,,,,,,,,,,,,,,,,,,,1.4,11.4,440,0.442,,,,,
226,Sol-gel,PEDS,,,,,,,,EtOH,,H2O,,,,,,NH3,5.5,,,MTES,,"EtOH, HCl",,,,,,,"PEDS, EtOH, H2O, NH3",,,,,,,,,,,,,,,,,,65,24,,,,"MTES, EtOH, HCl",1,1,,,,,,,,,,,,,,,,,,Ambient Pressure Drying,,150,0.101325,3,,,,,,,,,,,,,,,,,,,,,,0.3,4.5,412,1.454,,,,,
227,Sol-gel,PEDS,,,,,,,,EtOH,,H2O,,,,,,NH3,5.5,,,MTES,,"EtOH, HCl",,,,,,,"PEDS, EtOH, H2O, NH3",,,,,,,,,,,,,,,,,,65,24,,,,"MTES, EtOH, HCl",1,2,,,,,,,,,,,,,,,,,,Ambient Pressure Drying,,150,0.101325,3,,,,,,,,,,,,,,,,,,,,,,,,,1.279,,,,,
228,Sol-gel,PEDS,,,,,,,,EtOH,,H2O,,,,,,NH3,5.5,,,MTES,,"EtOH, HCl",,,,,,,"PEDS, EtOH, H2O, NH3",,,,,,,,,,,,,,,,,,65,24,,,,"MTES, EtOH, HCl",1,7,,,,,,,,,,,,,,,,,,Ambient Pressure Drying,,150,0.101325,3,,,,,,,,,,,,,,,,,,,,,,,,,1.231,,,,,
229,Sol-gel,PEDS,,,,,,,,EtOH,,H2O,,,,,,NH3,5.5,,,"TMEOS, MTES",,"EtOH, HCl",,,,,,,"PEDS, EtOH, H2O, NH3",,,,,,,,,,,,,,,,,,65,24,,,,"TMEOS, MTES, EtOH, HCl",1,1,,,,,,,,,,,,,,,,,,Ambient Pressure Drying,,150,0.101325,3,,,,,,,,,,,,,,,,,,,,,,2.9,13.8,819,0.105,,,,,
230,Sol-gel,PEDS,,,,,,,,EtOH,,H2O,,,,,,NH3,5.5,,,"TMEOS, MTES",,"EtOH, HCl",,,,,,,"PEDS, EtOH, H2O, NH3",,,,,,,,,,,,,,,,,,65,24,,,,"TMEOS, MTES, EtOH, HCl",1,2,,,,,,,,,,,,,,,,,,Ambient Pressure Drying,,150,0.101325,3,,,,,,,,,,,,,,,,,,,,,,,,,0.113,,,,,
231,Sol-gel,PEDS,,,,,,,,EtOH,,H2O,,,,,,NH3,5.5,,,"TMEOS, DMDEOS",,"EtOH, HCl",,,,,,,"PEDS, EtOH, H2O, NH3",,,,,,,,,,,,,,,,,,65,24,,,,"TMEOS, DMDEOS, EtOH, HCl",1,1,,,,,,,,,,,,,,,,,,Ambient Pressure Drying,,150,0.101325,3,,,,,,,,,,,,,,,,,,,,,,3,14.3,816,0.115,,,,,
232,Sol-gel,PEDS,,,,,,,,EtOH,,H2O,,,,,,NH3,5.5,,,"TMEOS, DMDEOS",,"EtOH, HCl",,,,,,,"PEDS, EtOH, H2O, NH3",,,,,,,,,,,,,,,,,,65,24,,,,"TMEOS, DMDEOS, EtOH, HCl",1,2,,,,,,,,,,,,,,,,,,Ambient Pressure Drying,,150,0.101325,3,,,,,,,,,,,,,,,,,,,,,,,,,0.127,,,,,
233,Sol-gel,PEDS,,,,,,,,EtOH,,H2O,,,,,,NH3,5.5,,,"TMEOS, DMDEOS, MTES",,"EtOH, HCl",,,,,,,"PEDS, EtOH, H2O, NH3",,,,,,,,,,,,,,,,,,65,24,,,,"TMEOS, DMDEOS, MTES, EtOH, HCl",1,1,,,,,,,,,,,,,,,,,,Ambient Pressure Drying,,150,0.101325,3,,,,,,,,,,,,,,,,,,,,,,3.4,14.5,836,0.112,,,,,
234,Sol-gel,PEDS,,,,,,,,EtOH,,H2O,,,,,,NH3,5.5,,,"TMEOS, DMDEOS, MTES",,"EtOH, HCl",,,,,,,"PEDS, EtOH, H2O, NH3",,,,,,,,,,,,,,,,,,65,24,,,,"TMEOS, DMDEOS, MTES, EtOH, HCl",1,2,,,,,,,,,,,,,,,,,,Ambient Pressure Drying,,150,0.101325,3,,,,,,,,,,,,,,,,,,,,,,,,,0.108,,,,,
235,Sol-gel,PEDS,,,,,,,,EtOH,,H2O,,,,,,NH3,5.5,,,"TMEOS, MTES",,"EtOH, HCl",,,,,,,"PEDS, EtOH, H2O, NH3",,,,,,,,,,,,,,,,,,65,24,,,,"TMEOS, MTES, EtOH, HCl",1,1,,,,,,,,,,,,,,,,,,Ambient Pressure Drying,,150,0.101325,3,,,,,,,,,,,,,,,,,,,,,,3.8,16.2,824,0.116,,,,,
236,Sol-gel,PEDS,,,,,,,,EtOH,,H2O,,,,,,NH3,5.5,,,"TMEOS, MTES",,"EtOH, HCl",,,,,,,"PEDS, EtOH, H2O, NH3",,,,,,,,,,,,,,,,,,65,24,,,,"TMEOS, MTES, EtOH, HCl",1,2,,,,,,,,,,,,,,,,,,Ambient Pressure Drying,,150,0.101325,3,,,,,,,,,,,,,,,,,,,,,,,,,0.144,,,,,
237,Sol-gel,PEDS,,,,,,,,EtOH,,H2O,,,,,,NH3,5.5,,,"TMEOS, DMDEOS",,"EtOH, HCl",,,,,,,"PEDS, EtOH, H2O, NH3",,,,,,,,,,,,,,,,,,65,24,,,,"TMEOS, DMDEOS, EtOH, HCl",1,1,,,,,,,,,,,,,,,,,,Ambient Pressure Drying,,150,0.101325,3,,,,,,,,,,,,,,,,,,,,,,3.6,16.2,735,0.115,,,,,
238,Sol-gel,PEDS,,,,,,,,EtOH,,H2O,,,,,,NH3,5.5,,,"TMEOS, DMDEOS",,"EtOH, HCl",,,,,,,"PEDS, EtOH, H2O, NH3",,,,,,,,,,,,,,,,,,65,24,,,,"TMEOS, DMDEOS, EtOH, HCl",1,2,,,,,,,,,,,,,,,,,,Ambient Pressure Drying,,150,0.101325,3,,,,,,,,,,,,,,,,,,,,,,,,,0.11,,,,,
239,Sol-gel,PEDS,,,,,,,,EtOH,,H2O,,,,,,NH3,5.5,,,"TMEOS, DMDEOS, MTES",,"EtOH, HCl",,,,,,,"PEDS, EtOH, H2O, NH3",,,,,,,,,,,,,,,,,,65,24,,,,"TMEOS, DMDEOS, MTES, EtOH, HCl",1,1,,,,,,,,,,,,,,,,,,Ambient Pressure Drying,,150,0.101325,3,,,,,,,,,,,,,,,,,,,,,,3.3,15.6,809,0.123,,,,,
240,Sol-gel,PEDS,,,,,,,,EtOH,,H2O,,,,,,NH3,5.5,,,"TMEOS, DMDEOS, MTES",,"EtOH, HCl",,,,,,,"PEDS, EtOH, H2O, NH3",,,,,,,,,,,,,,,,,,65,24,,,,"TMEOS, DMDEOS, MTES, EtOH, HCl",1,2,,,,,,,,,,,,,,,,,,Ambient Pressure Drying,,150,0.101325,3,,,,,,,,,,,,,,,,,,,,,,3.4,15.5,818,0.122,,,,,
241,Sol-gel,PEDS,,,,,,,,EtOH,,H2O,,,,,,NH3,5.5,,,"TMEOS, MTES",,"EtOH, HCl",,,,,,,"PEDS, EtOH, H2O, NH3",,,,,,,,,,,,,,,,,,65,24,,,,"TMEOS, MTES, EtOH, HCl",1,1,,,,,,,,,,,,,,,,,,Ambient Pressure Drying,,150,0.101325,3,,,,,,,,,,,,,,,,,,,,,,3.5,16.4,819,0.133,,,,,
242,Sol-gel,PEDS,,,,,,,,EtOH,,H2O,,,,,,NH3,5.5,,,"TMEOS, MTES",,"EtOH, HCl",,,,,,,"PEDS, EtOH, H2O, NH3",,,,,,,,,,,,,,,,,,65,24,,,,"TMEOS, MTES, EtOH, HCl",1,2,,,,,,,,,,,,,,,,,,Ambient Pressure Drying,,150,0.101325,3,,,,,,,,,,,,,,,,,,,,,,,,,0.113,,,,,
243,Sol-gel,PEDS,,,,,,,,EtOH,,H2O,,,,,,NH3,5.5,,,"TMEOS, MTES",,"EtOH, HCl",,,,,,,"PEDS, EtOH, H2O, NH3",,,,,,,,,,,,,,,,,,65,24,,,,"TMEOS, MTES, EtOH, HCl",1,7,,,,,,,,,,,,,,,,,,Ambient Pressure Drying,,150,0.101325,3,,,,,,,,,,,,,,,,,,,,,,,,,0.114,,,,,
244,Sol-gel,PEDS,,,,,,,,EtOH,,H2O,,,,,,NH3,5.5,,,"TMEOS, DMDEOS",,"EtOH, HCl",,,,,,,"PEDS, EtOH, H2O, NH3",,,,,,,,,,,,,,,,,,65,24,,,,"TMEOS, DMDEOS, EtOH, HCl",1,1,,,,,,,,,,,,,,,,,,Ambient Pressure Drying,,150,0.101325,3,,,,,,,,,,,,,,,,,,,,,,3.5,15.9,813,0.141,,,,,
245,Sol-gel,PEDS,,,,,,,,EtOH,,H2O,,,,,,NH3,5.5,,,"TMEOS, DMDEOS",,"EtOH, HCl",,,,,,,"PEDS, EtOH, H2O, NH3",,,,,,,,,,,,,,,,,,65,24,,,,"TMEOS, DMDEOS, EtOH, HCl",1,2,,,,,,,,,,,,,,,,,,Ambient Pressure Drying,,150,0.101325,3,,,,,,,,,,,,,,,,,,,,,,3.6,17.4,746,0.21,,,,,
246,Sol-gel,PEDS,,,,,,,,EtOH,,H2O,,,,,,NH3,5.5,,,"TMEOS, DMDEOS",,"EtOH, HCl",,,,,,,"PEDS, EtOH, H2O, NH3",,,,,,,,,,,,,,,,,,65,24,,,,"TMEOS, DMDEOS, EtOH, HCl",1,7,,,,,,,,,,,,,,,,,,Ambient Pressure Drying,,150,0.101325,3,,,,,,,,,,,,,,,,,,,,,,3.3,15.7,731,0.234,,,,,
247,Sol-gel,PEDS,,,,,,,,EtOH,,H2O,,,,,,NH3,5.5,,,"TMEOS, MTES",,"EtOH, HCl",,,,,,,"PEDS, EtOH, H2O, NH3",,,,,,,,,,,,,,,,,,65,24,,,,"TMEOS, MTES, EtOH, HCl",1,1,,,,,,,,,,,,,,,,,,Ambient Pressure Drying,,150,0.101325,3,,,,,,,,,,,,,,,,,,,,,,1.7,6.9,591,,,,,,
248,Sol-gel,PEDS,,,,,,,,EtOH,,H2O,,,,,,NH3,5.5,,,"TMEOS, MTES",,"EtOH, HCl",,,,,,,"PEDS, EtOH, H2O, NH3",,,,,,,,,,,,,,,,,,65,24,,,,"TMEOS, MTES, EtOH, HCl",1,2,,,,,,,,,,,,,,,,,,Ambient Pressure Drying,,150,0.101325,3,,,,,,,,,,,,,,,,,,,,,,2.3,12.4,684,0.328,,,,,
249,Sol-gel,PEDS,,,,,,,,EtOH,,H2O,,,,,,NH3,5.5,,,"TMEOS, MTES",,"EtOH, HCl",,,,,,,"PEDS, EtOH, H2O, NH3",,,,,,,,,,,,,,,,,,65,24,,,,"TMEOS, MTES, EtOH, HCl",1,7,,,,,,,,,,,,,,,,,,Ambient Pressure Drying,,150,0.101325,3,,,,,,,,,,,,,,,,,,,,,,2.8,15.8,653,0.324,,,,,
250,Sol-gel,PEDS,,,,,,,,EtOH,,H2O,,,,,,NH3,5.5,,,"TMEOS, DMDEOS",,"EtOH, HCl",,,,,,,"PEDS, EtOH, H2O, NH3",,,,,,,,,,,,,,,,,,65,24,,,,"TMEOS, DMDEOS, EtOH, HCl",1,1,,,,,,,,,,,,,,,,,,Ambient Pressure Drying,,150,0.101325,3,,,,,,,,,,,,,,,,,,,,,,3,14.3,760,0.303,,,,,
