Repository: andreshyer/Ferri_Aerogel_Neo4j

File: files/si_aerogels/si_aerogel_machine_readable.csv (part 3 of 6)
251,Sol-gel,PEDS,,,,,,,,EtOH,,H2O,,,,,,NH3,5.5,,,"TMEOS, DMDEOS",,"EtOH, HCl",,,,,,,"PEDS, EtOH, H2O, NH3",,,,,,,,,,,,,,,,,,65,24,,,,"TMEOS, DMDEOS, EtOH, HCl",1,2,,,,,,,,,,,,,,,,,,Ambient Pressure Drying,,150,0.101325,3,,,,,,,,,,,,,,,,,,,,,,3.7,17.2,818,0.128,,,,,
252,Sol-gel,PEDS,,,,,,,,EtOH,,H2O,,,,,,NH3,5.5,,,"TMEOS, DMDEOS",,"EtOH, HCl",,,,,,,"PEDS, EtOH, H2O, NH3",,,,,,,,,,,,,,,,,,65,24,,,,"TMEOS, DMDEOS, EtOH, HCl",1,7,,,,,,,,,,,,,,,,,,Ambient Pressure Drying,,150,0.101325,3,,,,,,,,,,,,,,,,,,,,,,2.8,15.8,653,0.114,,,,,
253,Sol-gel,PEDS,,,,,,,,EtOH,,H2O,,,,,,NH3,5.5,,,"TMEOS, DMDEOS, MTES",,"EtOH, HCl",,,,,,,"PEDS, EtOH, H2O, NH3",,,,,,,,,,,,,,,,,,65,24,,,,"TMEOS, DMDEOS, MTES, EtOH, HCl",1,1,,,,,,,,,,,,,,,,,,Ambient Pressure Drying,,150,0.101325,3,,,,,,,,,,,,,,,,,,,,,,2.8,13.6,766,0.306,,,,,
254,Sol-gel,PEDS,,,,,,,,EtOH,,H2O,,,,,,NH3,5.5,,,"TMEOS, DMDEOS, MTES",,"EtOH, HCl",,,,,,,"PEDS, EtOH, H2O, NH3",,,,,,,,,,,,,,,,,,65,24,,,,"TMEOS, DMDEOS, MTES, EtOH, HCl",1,2,,,,,,,,,,,,,,,,,,Ambient Pressure Drying,,150,0.101325,3,,,,,,,,,,,,,,,,,,,,,,3.2,14.6,792,0.242,,,,,
255,Sol-gel,PEDS,,,,,,,,EtOH,,H2O,,,,,,NH3,5.5,,,"TMEOS, DMDEOS, MTES",,"EtOH, HCl",,,,,,,"PEDS, EtOH, H2O, NH3",,,,,,,,,,,,,,,,,,65,24,,,,"TMEOS, DMDEOS, MTES, EtOH, HCl",1,7,,,,,,,,,,,,,,,,,,Ambient Pressure Drying,,150,0.101325,3,,,,,,,,,,,,,,,,,,,,,,3.6,17.6,778,0.141,,,,,
256,Sol-gel,PEDS,,,,,,,,EtOH,,H2O,,,,,,NH3,5.5,,,"TMEOS, DMDEOS, MTES",,"EtOH, HCl",,,,,,,"PEDS, EtOH, H2O, NH3",,,,,,,,,,,,,,,,,,65,24,,,,"TMEOS, DMDEOS, MTES, EtOH, HCl",1,1,,,,,,,,,,,,,,,,,,Ambient Pressure Drying,,150,0.101325,3,,,,,,,,,,,,,,,,,,,,,,2.8,13.6,766,0.374,,,,,
257,Sol-gel,PEDS,,,,,,,,EtOH,,H2O,,,,,,NH3,5.5,,,"TMEOS, DMDEOS, MTES",,"EtOH, HCl",,,,,,,"PEDS, EtOH, H2O, NH3",,,,,,,,,,,,,,,,,,65,24,,,,"TMEOS, DMDEOS, MTES, EtOH, HCl",1,2,,,,,,,,,,,,,,,,,,Ambient Pressure Drying,,150,0.101325,3,,,,,,,,,,,,,,,,,,,,,,,,,0.243,,,,,
258,Sol-gel,PEDS,,,,,,,,EtOH,,H2O,,,,,,NH3,5.5,,,"TMEOS, DMDEOS, MTES",,"EtOH, HCl",,,,,,,"PEDS, EtOH, H2O, NH3",,,,,,,,,,,,,,,,,,65,24,,,,"TMEOS, DMDEOS, MTES, EtOH, HCl",1,7,,,,,,,,,,,,,,,,,,Ambient Pressure Drying,,150,0.101325,3,,,,,,,,,,,,,,,,,,,,,,3.2,16.5,724,0.256,,,,,
259,Sol-gel,PEDS,,,,,,,,EtOH,,H2O,,,,,,NH3,5.5,,,"TMEOS, DMDEOS, MTES",,"EtOH, HCl",,,,,,,"PEDS, EtOH, H2O, NH3",,,,,,,,,,,,,,,,,,65,24,,,,"TMEOS, DMDEOS, MTES, EtOH, HCl",1,1,,,,,,,,,,,,,,,,,,Ambient Pressure Drying,,150,0.101325,3,,,,,,,,,,,,,,,,,,,,,,,,,0.386,,,,,
260,Sol-gel,PEDS,,,,,,,,EtOH,,H2O,,,,,,NH3,5.5,,,"TMEOS, DMDEOS, MTES",,"EtOH, HCl",,,,,,,"PEDS, EtOH, H2O, NH3",,,,,,,,,,,,,,,,,,65,24,,,,"TMEOS, DMDEOS, MTES, EtOH, HCl",1,2,,,,,,,,,,,,,,,,,,Ambient Pressure Drying,,150,0.101325,3,,,,,,,,,,,,,,,,,,,,,,2,10.8,654,0.355,,,,,
261,Sol-gel,PEDS,,,,,,,,EtOH,,H2O,,,,,,NH3,5.5,,,"TMEOS, DMDEOS, MTES",,"EtOH, HCl",,,,,,,"PEDS, EtOH, H2O, NH3",,,,,,,,,,,,,,,,,,65,24,,,,"TMEOS, DMDEOS, MTES, EtOH, HCl",1,1,,,,,,,,,,,,,,,,,,Ambient Pressure Drying,,150,0.101325,3,,,,,,,,,,,,,,,,,,,,,,1.2,8.5,503,0.548,,,,,
262,Sol-gel,PEDS,,,,,,,,EtOH,,H2O,,,,,,NH3,5.5,,,"TMEOS, DMDEOS, MTES",,"EtOH, HCl",,,,,,,"PEDS, EtOH, H2O, NH3",,,,,,,,,,,,,,,,,,65,24,,,,"TMEOS, DMDEOS, MTES, EtOH, HCl",1,2,,,,,,,,,,,,,,,,,,Ambient Pressure Drying,,150,0.101325,3,,,,,,,,,,,,,,,,,,,,,,,,,0.482,,,,,
263,Sol-gel,PEDS,,,,,,,,EtOH,,H2O,,,,,,NH3,5.5,,,"TMEOS, DMDEOS, MTES",,"EtOH, HCl",,,,,,,"PEDS, EtOH, H2O, NH3",,,,,,,,,,,,,,,,,,65,24,,,,"TMEOS, DMDEOS, MTES, EtOH, HCl",1,1,,,,,,,,,,,,,,,,,,Ambient Pressure Drying,,150,0.101325,3,,,,,,,,,,,,,,,,,,,,,,,,,0.617,,,,,
264,Sol-gel,PEDS,,,,,,,,EtOH,,H2O,,,,,,NH3,5.5,,,"TMEOS, DMDEOS, MTES",,"EtOH, HCl",,,,,,,"PEDS, EtOH, H2O, NH3",,,,,,,,,,,,,,,,,,65,24,,,,"TMEOS, DMDEOS, MTES, EtOH, HCl",1,2,,,,,,,,,,,,,,,,,,Ambient Pressure Drying,,150,0.101325,3,,,,,,,,,,,,,,,,,,,,,,,,,0.57,,,,,
265,Sol-gel,PEDS,,,,,,,,EtOH,,H2O,,,,,,NH3,5.5,,,"TMEOS, DMDEOS, MTES",,"EtOH, HCl",,,,,,,"PEDS, EtOH, H2O, NH3",,,,,,,,,,,,,,,,,,65,24,,,,"TMEOS, DMDEOS, MTES, EtOH, HCl",1,1,,,,,,,,,,,,,,,,,,Ambient Pressure Drying,,150,0.101325,3,,,,,,,,,,,,,,,,,,,,,,,,359,0.813,,,,,
266,Sol-gel,PEDS,,,,,,,,EtOH,,H2O,,,,,,NH3,5.5,,,"TMEOS, DMDEOS, MTES",,"EtOH, HCl",,,,,,,"PEDS, EtOH, H2O, NH3",,,,,,,,,,,,,,,,,,65,24,,,,"TMEOS, DMDEOS, MTES, EtOH, HCl",1,2,,,,,,,,,,,,,,,,,,Ambient Pressure Drying,,150,0.101325,3,,,,,,,,,,,,,,,,,,,,,,0.5,7.9,221,0.723,,,,,
267,Sol-gel,APTES,,,,,,,,EtOH,,Resorcinol,,Formaldehyde,,,,,,,,,,,,,,,,,"APTES, Resorcinol, Formaldehyde, EtOH",,5,,0,,,,,,,,,,,,,,20,,,,,EtOH,,,,,,,,,,,,,,,,,,,,Supercritical Drying,CO2,50,10,4,,,,,,,,,,,,,,,,,,,,,,,,,0.192,,,,,
268,Sol-gel,APTES,,,,,,,,EtOH,,Resorcinol,,Formaldehyde,,,,,,,,,,,,,,,,,"APTES, Resorcinol, Formaldehyde, EtOH",,5,,0,,,,,,,,,,,,,,20,,,,,EtOH,,,,,,,,,,,,,,,,,,,,Supercritical Drying,CO2,50,10,4,,,,,,,,,,,,,,,,,,,,,,,,,0.164,,,,,
269,Sol-gel,APTES,,,,,,,,EtOH,,Resorcinol,,Formaldehyde,,,,,,,,,,,,,,,,,"APTES, Resorcinol, Formaldehyde, EtOH",,5,,0,,,,,,,,,,,,,,20,,,,,EtOH,,,,,,,,,,,,,,,,,,,,Supercritical Drying,CO2,50,10,4,,,,,,,,,,,,,,,,,,,,,,,,,0.158,,,,,
270,Sol-gel,APTES,,,,,,,,EtOH,,Resorcinol,,Formaldehyde,,,,,,,,N2,,,,,,,,,"APTES, Resorcinol, Formaldehyde, EtOH",,5,,0,,,,,,,,,,,,,,20,,,,,EtOH,,,,,,,,,,,,,,,,,,,,Supercritical Drying,CO2,50,10,4,,800,,3,N2 Tube Furnace,,1500,5,N2 Tube Furnace,,,,,,,,600,180,,Mesoporous,,1.27,,225,0.312,,0.06071,Monolithic,,
271,Sol-gel,APTES,,,,,,,,EtOH,,Resorcinol,,Formaldehyde,,,,,,,,N2,,,,,,,,,"APTES, Resorcinol, Formaldehyde, EtOH",,5,,0,,,,,,,,,,,,,,20,,,,,EtOH,,,,,,,,,,,,,,,,,,,,Supercritical Drying,CO2,50,10,4,,800,,3,N2 Tube Furnace,,1500,5,N2 Tube Furnace,,,,,,,,600,180,,Mesoporous,,1.21,,445,0.127,,0.04909,Monolithic,,
272,Sol-gel,APTES,,,,,,,,EtOH,,Resorcinol,,Formaldehyde,,,,,,,,N2,,,,,,,,,"APTES, Resorcinol, Formaldehyde, EtOH",,5,,0,,,,,,,,,,,,,,20,,,,,EtOH,,,,,,,,,,,,,,,,,,,,Supercritical Drying,CO2,50,10,4,,800,,3,N2 Tube Furnace,,1500,5,N2 Tube Furnace,,,,,,,,600,180,,Mesoporous,,0.845,,339,0.148,,0.05242,Monolithic,,
273,Sol-gel,APTES,,,,,,,,EtOH,,Resorcinol,,Formaldehyde,,,,,,,,N2,,,,,,,,,"APTES, Resorcinol, Formaldehyde, EtOH",,5,,0,,,,,,,,,,,,,,20,,,,,EtOH,,,,,,,,,,,,,,,,,,,,Supercritical Drying,CO2,50,10,4,,800,,3,N2 Tube Furnace,,1400,5,N2 Tube Furnace,,,,,,,,600,180,,Mesoporous,,1.74,,638,0.121,,0.459,Monolithic,,
274,Sol-gel,APTES,,,,,,,,EtOH,,Resorcinol,,Formaldehyde,,,,,,,,N2,,,,,,,,,"APTES, Resorcinol, Formaldehyde, EtOH",,5,,0,,,,,,,,,,,,,,20,,,,,EtOH,,,,,,,,,,,,,,,,,,,,Supercritical Drying,CO2,50,10,4,,800,,3,N2 Tube Furnace,,1450,5,N2 Tube Furnace,,,,,,,,600,180,,Mesoporous,,0.84,,303,0.135,,0.05385,Monolithic,,
275,Sol-gel,APTES,,,,,,,,EtOH,,Resorcinol,,Formaldehyde,,,,,,,,N2,,,,,,,,,"APTES, Resorcinol, Formaldehyde, EtOH",,5,,0,,,,,,,,,,,,,,20,,,,,EtOH,,,,,,,,,,,,,,,,,,,,Supercritical Drying,CO2,50,10,4,,800,,3,N2 Tube Furnace,,1550,5,N2 Tube Furnace,,,,,,,,600,180,,Mesoporous,,1.1,,189,0.142,,,Monolithic,,
276,Sol-gel,TEOS,,,,,,,,EtOH,,H2O,,,,,,HNO3,1,,,,,,,,,,,,"TEOS, H2O, EtOH",,,,,,HNO3,,,,,,,2,,,,,,0.166666666666667,,,,"EtOH, TEOS",1,0.666666666666667,39.85,N-hexane,2,0.5,,,,,,,,,,,,,,Ambient Pressure Drying,,79.85,0.101325,2,Ambient Pressure Drying,119.85,0.101325,2,,,,,,,,,,,,,,,,Mesoporous,,1.5,5,881,,,,,,
277,Sol-gel,TEOS,,,,AgNO3,,,,EtOH,,H2O,,,,,,HNO3,1,,,,,,,,,,,,"AgNO3, H2O",,,,,,"TEOS, EtOH",,,,,,,2,,,,,,0.166666666666667,,,,"EtOH, TEOS",1,0.666666666666667,39.85,N-hexane,2,0.5,,,,,,,,,,,,,,Ambient Pressure Drying,,79.85,0.101325,2,Ambient Pressure Drying,119.85,0.101325,2,,,,,,,,,,,,,,,,Mesoporous,,0.7,4,870,,,,,,
278,Sol-gel,TEOS,,,,"AgNO3, Al(NO3)3",,,,EtOH,,H2O,,,,,,NH4OH,0.8,,,,,,,,,,,,"AgNO3, Al(NO3)3, H2O",,,,,,"TEOS, EtOH",,90,,,,,6.5,,,,,,0.166666666666667,,,,"EtOH, TEOS",1,0.666666666666667,39.85,N-hexane,2,0.5,,,,,,,,,,,,,,Ambient Pressure Drying,,79.85,0.101325,2,Ambient Pressure Drying,119.85,0.101325,2,,,,,,,,,,,,,,,,Mesoporous,,0.8,3.7,802,,,,,,
279,Sol-gel,TEOS,,,,"AgNO3, Al(NO3)3",,,,EtOH,,H2O,,,,,,NH4OH,0.8,,,,,,,,,,,,"AgNO3, Al(NO3)3, H2O",,,,,,"TEOS, EtOH",,90,,,,,6.5,,,,,,0.166666666666667,,,,"EtOH, TEOS",1,0.666666666666667,39.85,N-hexane,2,0.5,,,,,,,,,,,,,,Ambient Pressure Drying,,79.85,0.101325,2,Ambient Pressure Drying,119.85,0.101325,2,,,,,,,,,,,,,,,,Mesoporous,,0.7,3.7,784,,,,,,
280,Sol-gel,TEOS,,,,"AgNO3, Al(NO3)3",,,,EtOH,,H2O,,,,,,NH4OH,0.8,,,,,,,,,,,,"AgNO3, Al(NO3)3, H2O",,,,,,"TEOS, EtOH",,90,,,,,6.5,,,,,,0.166666666666667,,,,"EtOH, TEOS",1,0.666666666666667,39.85,N-hexane,2,0.5,,,,,,,,,,,,,,Ambient Pressure Drying,,79.85,0.101325,2,Ambient Pressure Drying,119.85,0.101325,2,,,,,,,,,,,,,,,,Mesoporous,,0.7,3.8,762,,,,,,
281,Sol-gel,TEOS,,,,"AgNO3, Al(NO3)3",,,,EtOH,,H2O,,,,,,NH4OH,0.8,,,,,,,,,,,,"AgNO3, Al(NO3)3, H2O",,,,,,"TEOS, EtOH",,90,,,,,6.5,,,,,,0.166666666666667,,,,"EtOH, TEOS",1,0.666666666666667,39.85,N-hexane,2,0.5,,,,,,,,,,,,,,Ambient Pressure Drying,,79.85,0.101325,2,Ambient Pressure Drying,119.85,0.101325,2,,,,,,,,,,,,,,,,Mesoporous,,0.6,3.7,724,,,,,,
282,Sol-gel,TEOS,,,,"AgNO3, Al(NO3)3",,,,EtOH,,H2O,,,,,,NH4OH,0.8,,,,,,,,,,,,"AgNO3, Al(NO3)3, H2O",,,,,,"TEOS, EtOH",,90,,,,,6.5,,,,,,0.166666666666667,,,,"EtOH, TEOS",1,0.666666666666667,39.85,N-hexane,2,0.5,,,,,,,,,,,,,,Ambient Pressure Drying,,79.85,0.101325,2,Ambient Pressure Drying,119.85,0.101325,2,,,,,,,,,,,,,,,,Mesoporous,,0.3,3.6,658,,,,,,
283,Sol-gel,TEOS,,,,"AgNO3, Al(NO3)3",,,,EtOH,,H2O,,,,,,NH4OH,0.8,,,,,,,,,,,,"AgNO3, Al(NO3)3, H2O",,,,,,"TEOS, EtOH",,90,,,,,6.5,,,,,,0.166666666666667,,,,"EtOH, TEOS",1,0.666666666666667,39.85,N-hexane,2,0.5,,,,,,,,,,,,,,Ambient Pressure Drying,,79.85,0.101325,2,Ambient Pressure Drying,119.85,0.101325,2,,,,,,,,,,,,,,,,Mesoporous,,0.7,3.7,758,,,,,,
284,Sol-gel,MTES,,,,,,,,,,,,,,,,,,,,,,,,,,,,,,,,,,,,,,,,,,,,,,,,,,,,,,,,,,,,,,,,,,,,,,,,Ambient Pressure Drying,,,0.101325,,,,,,,,,,,,,,,,,,,,,Mesoporous,97,4.58,19.8,800,0.065,0.78,,,,
285,Sol-gel,MTES,,ODES-1,,,,,,EtOH,,,,,HCl,0.01,,NH4OH,10,,,TMCS,,,,,,,,,"ODES-1, MTES, EtOH, HCl",,20,,20,,NH4OH,,5,,,,,7,,,,,50,48,,,,N-hexane,,,,TMCS,,,,,,,,,,,,,,,,Ambient Pressure Drying,,,0.101325,,,,,,,,,,,,,,,,,,,,,Mesoporous,96,4.36,17.4,760,0.087,2.12,,Monolithic,,
286,Sol-gel,MTES,,ODES-1,,,,,,EtOH,,,,,HCl,0.01,,NH4OH,10,,,TMCS,,,,,,,,,"ODES-1, MTES, EtOH, HCl",,20,,20,,NH4OH,,5,,,,,7,,,,,50,48,,,,N-hexane,,,,TMCS,,,,,,,,,,,,,,,,Ambient Pressure Drying,,,0.101325,,,,,,,,,,,,,,,,,,,,,Mesoporous,96.2,4.06,17.5,771,0.084,2.09,,Monolithic,,
287,Sol-gel,MTES,,ODES-1,,,,,,EtOH,,,,,HCl,0.01,,NH4OH,10,,,TMCS,,,,,,,,,"ODES-1, MTES, EtOH, HCl",,20,,20,,NH4OH,,5,,,,,7,,,,,50,48,,,,N-hexane,,,,TMCS,,,,,,,,,,,,,,,,Ambient Pressure Drying,,,0.101325,,,,,,,,,,,,,,,,,,,,,Mesoporous,95.9,4.16,17.3,774,0.09,0.85,,Monolithic,,
288,Sol-gel,MTES,,ODES-2,,,,,,EtOH,,,,,HCl,0.01,,NH4OH,10,,,TMCS,,,,,,,,,"ODES-2, MTES, EtOH, HCl",,20,,20,,NH4OH,,5,,,,,7,,,,,50,48,,,,N-hexane,,,,TMCS,,,,,,,,,,,,,,,,Ambient Pressure Drying,,,0.101325,,,,,,,,,,,,,,,,,,,,,Mesoporous,95.9,3.73,17.5,807,0.09,1.77,,Monolithic,,
289,Sol-gel,MTES,,ODES-2,,,,,,EtOH,,,,,HCl,0.01,,NH4OH,10,,,TMCS,,,,,,,,,"ODES-2, MTES, EtOH, HCl",,20,,20,,NH4OH,,5,,,,,7,,,,,50,48,,,,N-hexane,,,,TMCS,,,,,,,,,,,,,,,,Ambient Pressure Drying,,,0.101325,,,,,,,,,,,,,,,,,,,,,Mesoporous,95.6,3.68,10,877,0.096,2.3,,Monolithic,,
290,Sol-gel,MTES,,ODES-2,,,,,,EtOH,,,,,HCl,0.01,,NH4OH,10,,,TMCS,,,,,,,,,"ODES-2, MTES, EtOH, HCl",,20,,20,,NH4OH,,5,,,,,7,,,,,50,48,,,,N-hexane,,,,TMCS,,,,,,,,,,,,,,,,Ambient Pressure Drying,,,0.101325,,,,,,,,,,,,,,,,,,,,,Mesoporous,95.2,3.28,9.5,820,0.105,1.98,,Monolithic,,
291,Sol-gel,MTES,,ODES-3,,,,,,EtOH,,,,,HCl,0.01,,NH4OH,10,,,TMCS,,,,,,,,,"ODES-3, MTES, EtOH, HCl",,20,,20,,NH4OH,,5,,,,,7,,,,,50,48,,,,N-hexane,,,,TMCS,,,,,,,,,,,,,,,,Ambient Pressure Drying,,,0.101325,,,,,,,,,,,,,,,,,,,,,Mesoporous,95.8,3.81,12.4,778,0.093,1.74,,Monolithic,,
292,Sol-gel,MTES,,ODES-3,,,,,,EtOH,,,,,HCl,0.01,,NH4OH,10,,,TMCS,,,,,,,,,"ODES-3, MTES, EtOH, HCl",,20,,20,,NH4OH,,5,,,,,7,,,,,50,48,,,,N-hexane,,,,TMCS,,,,,,,,,,,,,,,,Ambient Pressure Drying,,,0.101325,,,,,,,,,,,,,,,,,,,,,Mesoporous,95.4,3.2,9.6,787,0.102,1.88,,Monolithic,,
293,Sol-gel,MTES,,ODES-3,,,,,,EtOH,,,,,HCl,0.01,,NH4OH,10,,,TMCS,,,,,,,,,"ODES-3, MTES, EtOH, HCl",,20,,20,,NH4OH,,5,,,,,7,,,,,50,48,,,,N-hexane,,,,TMCS,,,,,,,,,,,,,,,,Ambient Pressure Drying,,,0.101325,,,,,,,,,,,,,,,,,,,,,Mesoporous,95.1,2.99,9.5,775,0.107,2.13,,Monolithic,,
294,Sol-gel,TMOS,0.002,APTES,0,,,,,Acetonitrile,0.019,H2O,0.009,,,,,,,,,,,,,,,,,,"APTES, TMOS, Acetonitrile",,,,,,"H2O, Acetonitrile",,,,,,,,,,2,,,24,,,,Acetonitrile,4,1.33333333333333,,,,,,,,,,,,,,,,,,Supercritical Drying,CO2,40,,2,,,,,,,,,,,,,,,,,,,,Mesoporous,87.7,4.099,17.08,960,0.214,,,Monolithic,,
295,Sol-gel,TMOS,0.001,APTES,0,,,,,Acetonitrile,0.019,H2O,0.005,,,,,,,,,,,,,,,,,,"APTES, TMOS, Acetonitrile",,,,,,"H2O, Acetonitrile",,,,,,,,,,3,,,24,,,,Acetonitrile,5,1.33333333333333,,,,,,,,,,,,,,,,,,Supercritical Drying,CO2,40,,2,,,,,,,,,,,,,,,,,,,,Mesoporous,93.1,7.824,34.89,897,0.119,,,Monolithic,,
296,Sol-gel,TMOS,0.001,APTES,0,,,,,Acetonitrile,0.019,H2O,0.002,,,,,,,,,,,,,,,,,,"APTES, TMOS, Acetonitrile",,,,,,"H2O, Acetonitrile",,,,,,,,,,9,,,24,,,,Acetonitrile,6,1.33333333333333,,,,,,,,,,,,,,,,,,Supercritical Drying,CO2,40,,2,,,,,,,,,,,,,,,,,,,,,96.3,15.04,75.03,802,0.064,,,,,
297,Sol-gel,TMOS,0,APTES,0,,,,,Acetonitrile,0.019,H2O,0.001,,,,,,,,,,,,,,,,,,"APTES, TMOS, Acetonitrile",,,,,,"H2O, Acetonitrile",,,,,,,,,,58,,,24,,,,Acetonitrile,7,1.33333333333333,,,,,,,,,,,,,,,,,,Supercritical Drying,CO2,40,,2,,,,,,,,,,,,,,,,,,,,,98.1,30.67,377.5,325,0.032,,,,,
298,Sol-gel,TMOS,0,APTES,0,,,,,Acetonitrile,0.019,H2O,0.001,,,,,,,,,,,,,,,,,,"APTES, TMOS, Acetonitrile",,,,,,"H2O, Acetonitrile",,,,,,,,,,225,,,24,,,,Acetonitrile,8,1.33333333333333,,,,,,,,,,,,,,,,,,Supercritical Drying,CO2,40,,2,,,,,,,,,,,,,,,,,,,,,99,58.25,1280,182,0.017,,,,,
299,Sol-gel,TMOS,0,APTES,0,,,,,Acetonitrile,0.019,H2O,0,,,,,,,,,,,,,,,,,,"APTES, TMOS, Acetonitrile",,,,,,"H2O, Acetonitrile",,,,,,,,,,795,,,53,,,,Acetonitrile,9,1.33333333333333,,,,,,,,,,,,,,,,,,Supercritical Drying,CO2,40,,2,,,,,,,,,,,,,,,,,,,,,99.7,166.1,4489,148,0.006,,,,,
300,Sol-gel,TEOS,,VTMS,,,,,,MeOH,,,,,Oxalic Acid,0.01,,NH4OH,1,,,MTMS,,N-heptane,,,20,,,,"TEOS, VTMS, MeOH, Oxalic Acid",,30,24,50,,NH4OH,,,,,,,,,,,Silica Fiber,27,168,,,,N-heptane,3,1,50,"MTMS, N-heptane",1,1,50,,,,,,,,,,,,,Ambient Pressure Drying,,20,0.101325,6,Ambient Pressure Drying,150,0.101325,3,,,,,,,,,,,,,,,,,,,,,0.405,,0.0949,,,
301,Sol-gel,TEOS,,VTMS,,,,,,MeOH,,,,,Oxalic Acid,0.01,,NH4OH,1,,,DMDMS,,N-heptane,,,20,,,,"TEOS, VTMS, MeOH, Oxalic Acid",,30,24,50,,NH4OH,,,,,,,,,,,Silica Fiber,27,168,,,,N-heptane,3,1,50,"DMDMS, N-heptane",1,1,50,,,,,,,,,,,,,Ambient Pressure Drying,,20,0.101325,6,Ambient Pressure Drying,150,0.101325,3,,,,,,,,,,,,,,,,,,,,,0.2367,,0.0711,,,
302,Sol-gel,TEOS,,VTMS,,,,,,MeOH,,,,,Oxalic Acid,0.01,,NH4OH,1,,,TMCS,,N-heptane,,,20,,,,"TEOS, VTMS, MeOH, Oxalic Acid",,30,24,50,,NH4OH,,,,,,,,,,,Silica Fiber,27,168,,,,N-heptane,3,1,50,"TMCS, N-heptane",1,1,50,,,,,,,,,,,,,Ambient Pressure Drying,,20,0.101325,6,Ambient Pressure Drying,150,0.101325,3,,,,,,,,,,,,,,,,,,,,,0.1183,,0.0304,,,
303,Sol-gel,TEOS,0.519,VTMS,0.182,,,,,MeOH,,,,,Oxalic Acid,0.01,,NH4OH,1,,,TMMS,,N-heptane,,,20,,,,"TEOS, VTMS, MeOH, Oxalic Acid",,30,24,50,,NH4OH,,,,,,,,,,,Silica Fiber,27,168,,,,N-heptane,3,1,50,"TMMS, N-heptane",1,1,50,,,,,,,,,,,,,Ambient Pressure Drying,,20,0.101325,6,Ambient Pressure Drying,150,0.101325,3,,,,,,,,,,,,,,,,,91.8,6.79,37.9,716.8,0.1351,0.119,0.0276,,,
304,Sol-gel,TEOS,0.565,VTMS,0.198,,,,,MeOH,,,,,Oxalic Acid,0.01,,NH4OH,1,,,TMES,,N-heptane,,,20,,,,"TEOS, VTMS, MeOH, Oxalic Acid",,30,24,50,,NH4OH,,,,,,,,,,,Silica Fiber,27,168,,,,N-heptane,3,1,50,"TMES, N-heptane",1,1,50,,,,,,,,,,,,,Ambient Pressure Drying,,20,0.101325,6,Ambient Pressure Drying,150,0.101325,3,,,,,,,,,,,,,,,,,93.2,6.34,32.3,785.1,0.1472,0.067,0.0303,,,
305,Sol-gel,TEOS,0.479,VTMS,0.168,,,,,MeOH,,,,,Oxalic Acid,0.01,,NH4OH,1,,,HMDZ,,N-heptane,,,20,,,,"TEOS, VTMS, MeOH, Oxalic Acid",,30,24,50,,NH4OH,,,,,,,,,,,Silica Fiber,27,168,,,,N-heptane,3,1,50,"HMDZ, N-heptane",1,1,50,,,,,,,,,,,,,Ambient Pressure Drying,,20,0.101325,6,Ambient Pressure Drying,150,0.101325,3,,,,,,,,,,,,,,,,,92.9,7.44,39,762.3,0.1249,0.055,0.0229,,,
306,Sol-gel,TEOS,,VTMS,,,,,,MeOH,,,,,Oxalic Acid,0.01,,NH4OH,1,,,HMDSO,,N-heptane,,,20,,,,"TEOS, VTMS, MeOH, Oxalic Acid",,30,24,50,,NH4OH,,,,,,,,,,,Silica Fiber,27,168,,,,N-heptane,3,1,50,"HMDSO, N-heptane",1,1,50,,,,,,,,,,,,,Ambient Pressure Drying,,20,0.101325,6,Ambient Pressure Drying,150,0.101325,3,,,,,,,,,,,,,,,,,,,,,0.2388,,0.0998,,,
307,Sol-gel,TEOS,0.824,VTMS,0.29,,,,,MeOH,,,,,Oxalic Acid,0.01,,NH4OH,1,,,,,,,,,,,,"TEOS, VTMS, MeOH, Oxalic Acid",,30,24,50,,NH4OH,,,,,,,,,,,Silica Fiber,27,168,,,,N-heptane,3,1,50,,,,,,,,,,,,,,,,,Ambient Pressure Drying,,20,0.101325,6,Ambient Pressure Drying,150,0.101325,3,,,,,,,,,,,,,,,,,88.2,4.11,27.8,590.9,0.2149,0.153,0.0916,,,
308,Sol-gel,TEOS,0.507,VTMS,0.178,,,,,MeOH,,,,,Oxalic Acid,0.01,,NH4OH,1,,,,,,,,,,,,"TEOS, VTMS, MeOH, Oxalic Acid",,30,24,50,,NH4OH,,,,,,,,,,,Silica Fiber,27,168,,,,EtOH,3,1,50,,,,,,,,,,,,,,,,,Supercritical Drying,EtOH,260,8,,,,,,,,,,,,,,,,,,,,,,91.7,6.94,60.3,460.7,0.1322,0.113,0.0307,,,
309,Sol-gel,TEOS,0.437,VTMS,0.154,,,,,MeOH,,,,,Oxalic Acid,0.01,,NH4OH,1,,,TMMS,,N-heptane,,,20,,,,"TEOS, VTMS, MeOH, Oxalic Acid",,30,24,50,,NH4OH,,,,,,,,,,,Silica Fiber,27,168,,,,EtOH,3,1,50,"TMMS, N-heptane",1,1,50,,,,,,,,,,,,,Supercritical Drying,EtOH,260,8,,,,,,,,,,,,,,,,,,,,,,93,8.17,98.2,332.5,0.1138,0.074,0.0196,,,
310,Sol-gel,TEOS,0.42,VTMS,0.148,,,,,MeOH,,,,,Oxalic Acid,0.01,,NH4OH,1,,,TMES,,N-heptane,,,20,,,,"TEOS, VTMS, MeOH, Oxalic Acid",,30,24,50,,NH4OH,,,,,,,,,,,Silica Fiber,27,168,,,,EtOH,3,1,50,"TMES, N-heptane",1,1,50,,,,,,,,,,,,,Supercritical Drying,EtOH,260,8,,,,,,,,,,,,,,,,,,,,,,93.3,8.53,98.9,344.8,0.1094,0.107,0.0202,,,
311,Sol-gel,TEOS,0.446,VTMS,0.157,,,,,MeOH,,,,,Oxalic Acid,0.01,,NH4OH,1,,,HMDZ,,N-heptane,,,20,,,,"TEOS, VTMS, MeOH, Oxalic Acid",,30,24,50,,NH4OH,,,,,,,,,,,Silica Fiber,27,168,,,,EtOH,3,1,50,"HMDZ, N-heptane",1,1,50,,,,,,,,,,,,,Supercritical Drying,EtOH,260,8,,,,,,,,,,,,,,,,,,,,,,92.3,7.95,36.9,860.8,0.1162,0.048,0.021,,,
312,Sol-gel,PVMDMS,,,,,,,,BzOH,,TmAOH,,H2O,,,,,,,,,,,,,,,,,"PVMDMS, BzOH, TmAOH, H2O",,10,,,,,,,,,,,,50,,30,,80,96,,,,EtOH,4,4,60,,,,,,,,,,,,,,,,,Supercritical Drying,CO2,55,15,,,,,,,,,,,,,,,,,,,,,,,3.278,15.35,1218,0.277,,,,,
313,Sol-gel,PVMDMS,,,,,,,,BzOH,,TmAOH,,H2O,,,,,,,,,,,,,,,,,"PVMDMS, BzOH, TmAOH, H2O",,10,,,,,,,,,,,,50,,30,,80,96,,,,EtOH,4,4,60,,,,,,,,,,,,,,,,,Supercritical Drying,CO2,55,15,,,,,,,,,,,,,,,,,,,,,,,3.585,18.66,1083,0.238,,,,,
314,Sol-gel,PVMDMS,,,,,,,,BzOH,,TmAOH,,H2O,,,,,,,,,,,,,,,,,"PVMDMS, BzOH, TmAOH, H2O",,10,,,,,,,,,,,,50,,30,,80,96,,,,EtOH,4,4,60,,,,,,,,,,,,,,,,,Supercritical Drying,CO2,55,15,,,,,,,,,,,,,,,,,,,,,,,3.9,24.25,1079,0.221,,,,,
315,Sol-gel,PVMDMS,,,,,,,,BzOH,,TmAOH,,H2O,,,,,,,,,,,,,,,,,"PVMDMS, BzOH, TmAOH, H2O",,10,,,,,,,,,,,,50,,30,,80,96,,,,EtOH,4,4,60,,,,,,,,,,,,,,,,,Supercritical Drying,CO2,55,15,,,,,,,,,,,,,,,,,,,,,,,4.01,34.49,1079,0.198,,,,,
316,Sol-gel,PVMDMS,,,,,,,,BzOH,,TmAOH,,H2O,,,,,,,,,,,,,,,,,"PVMDMS, BzOH, TmAOH, H2O",,10,,,,,,,,,,,,50,,30,,80,96,,,,EtOH,4,4,60,,,,,,,,,,,,,,,,,Supercritical Drying,CO2,55,15,,,,,,,,,,,,,,,,,,,,,,,4.02,34.19,1093,0.177,,21.02,,,
317,Sol-gel,PVMDMS,,,,,,,,BzOH,,TmAOH,,H2O,,,,,,,,,,,,,,,,,"PVMDMS, BzOH, TmAOH, H2O",,10,,,,,,,,,,,,50,,30,,80,96,,,,EtOH,4,4,60,,,,,,,,,,,,,,,,,Supercritical Drying,CO2,55,15,,,,,,,,,,,,,,,,,,,,,,,3.241,24.03,1055,0.319,,,,,
318,Sol-gel,MTMS,,,,,,,,MeOH,,H2O,,,HCl,0.01,,,,,,,,,,,,,CTAC,,"MTMS, CTAC, MeOH, HCl",,30,,20,,PO,,2,,,,PO,,40,,,,40,0.5,,,,MeOH,2,,,2-propanol,2,,60,N-heptane,2,,60,,,,,,,,,Microwave Drying @ 350W,,,,0.6,,,,,,,,,,,,,,,,,,,,Mesoporous,,,,,,,,,,
319,Sol-gel,MTMS,,,,,,,,MeOH,,H2O,,,HCl,0.01,,,,,,,,,,,,,CTAC,,"MTMS, CTAC, MeOH, HCl",,30,,20,,PO,,2,,,,PO,,40,,,,40,0.5,,,,MeOH,2,,,2-propanol,2,,60,N-heptane,2,,60,,,,,,,,,Microwave Drying @ 350W,,,,0.6,,,,,,,,,,,,,,,,,,,,Mesoporous,,,,,,,,,,
320,Sol-gel,MTMS,,,,,,,,MeOH,,H2O,,,HCl,0.01,,,,,,,,,,,,,CTAC,,"MTMS, CTAC, MeOH, HCl",,30,,20,2.3,PO,,2,,,,PO,,40,,,,40,0.5,,,,MeOH,2,,,2-propanol,2,,60,N-heptane,2,,60,,,,,,,,,Microwave Drying @ 350W,,,,0.6,,,,,,,,,,,,,,,,,,,,Mesoporous,,1.9,,784,,,,,,
321,Sol-gel,MTMS,,,,,,,,MeOH,,H2O,,,HCl,0.01,,,,,,,,,,,,,CTAC,,"MTMS, CTAC, MeOH, HCl",,30,,20,,PO,,2,,,,PO,,40,,,,40,0.5,,,,MeOH,2,,,2-propanol,2,,60,N-heptane,2,,60,,,,,,,,,Microwave Drying @ 350W,,,,0.6,,,,,,,,,,,,,,,,,,,,Mesoporous,,,,,,,,,,
322,Sol-gel,MTMS,,,,,,,,MeOH,,H2O,,,HCl,0.01,,,,,,,,,,,,,CTAC,,"MTMS, CTAC, MeOH, HCl",,30,,20,,PO,,2,,,,PO,,40,,,,40,0.5,,,,MeOH,2,,,2-propanol,2,,60,N-heptane,2,,60,,,,,,,,,Microwave Drying @ 350W,,,,0.6,,,,,,,,,,,,,,,,,,,,Mesoporous,,,,,,,,,,
323,Sol-gel,MTMS,,,,,,,,MeOH,,H2O,,,HCl,0.1,,,,,,,,,,,,,CTAC,,"MTMS, CTAC, MeOH, HCl",,30,,20,1.3,PO,,2,,,,PO,,40,,,,40,0.5,,,,MeOH,2,,,2-propanol,2,,60,N-heptane,2,,60,,,,,,,,,Microwave Drying @ 350W,,,,0.6,,,,,,,,,,,,,,,,,,,,Mesoporous,,1.9,,786,,,,,,
324,Sol-gel,MTMS,,,,,,,,MeOH,,H2O,,,HCl,0.05,,,,,,,,,,,,,CTAC,,"MTMS, CTAC, MeOH, HCl",,30,,20,1.6,PO,,2,,,,PO,,40,,,,40,0.5,,,,MeOH,2,,,2-propanol,2,,60,N-heptane,2,,60,,,,,,,,,Microwave Drying @ 350W,,,,0.6,,,,,,,,,,,,,,,,,,,,Mesoporous,,1.9,,789,,,,,,
325,Sol-gel,MTMS,,,,,,,,MeOH,,H2O,,,HCl,0.005,,,,,,,,,,,,,CTAC,,"MTMS, CTAC, MeOH, HCl",,30,,20,2.6,PO,,2,,,,PO,,40,,,,40,0.5,,,,MeOH,2,,,2-propanol,2,,60,N-heptane,2,,60,,,,,,,,,Microwave Drying @ 350W,,,,0.6,,,,,,,,,,,,,,,,,,,,Mesoporous,,1.8,,731,,,,,,
326,Sol-gel,MTMS,,,,,,,,MeOH,,H2O,,,HCl,0.001,,,,,,,,,,,,,CTAC,,"MTMS, CTAC, MeOH, HCl",,30,,20,3.3,PO,,2,,,,PO,,40,,,,40,0.5,,,,MeOH,2,,,2-propanol,2,,60,N-heptane,2,,60,,,,,,,,,Microwave Drying @ 350W,,,,0.6,,,,,,,,,,,,,,,,,,,,Mesoporous,,1.8,,759,,,,,,
327,Sol-gel,MTMS,,,,,,,,MeOH,,H2O,,,HCl,0.006667,,,,,,,,,,,,,CTAC,,"MTMS, CTAC, MeOH, HCl",,30,,20,,PO,,2,,,,PO,,40,,,,40,0.5,,,,MeOH,2,,,2-propanol,2,,60,N-heptane,2,,60,,,,,,,,,Microwave Drying @ 350W,,,,0.6,,,,,,,,,,,,,,,,,,,,Mesoporous,,2.4,,702,,,,,,
328,Sol-gel,MTMS,,,,,,,,MeOH,,H2O,,,HCl,0.0075,,,,,,,,,,,,,CTAC,,"MTMS, CTAC, MeOH, HCl",,30,,20,,PO,,2,,,,PO,,40,,,,40,0.5,,,,MeOH,2,,,2-propanol,2,,60,N-heptane,2,,60,,,,,,,,,Microwave Drying @ 350W,,,,0.6,,,,,,,,,,,,,,,,,,,,Mesoporous,,2.6,,741,,,,,,
329,Sol-gel,MTMS,,,,,,,,MeOH,,H2O,,,HCl,0.015,,,,,,,,,,,,,CTAC,,"MTMS, CTAC, MeOH, HCl",,30,,20,,PO,,2,,,,PO,,40,,,,40,0.5,,,,MeOH,2,,,2-propanol,2,,60,N-heptane,2,,60,,,,,,,,,Microwave Drying @ 350W,,,,0.6,,,,,,,,,,,,,,,,,,,,Mesoporous,,11.2,,782,,,,,,
330,Sol-gel,MTMS,,,,,,,,MeOH,,H2O,,,HCl,0.02,,,,,,,,,,,,,CTAC,,"MTMS, CTAC, MeOH, HCl",,30,,20,,PO,,2,,,,PO,,40,,,,40,0.5,,,,MeOH,2,,,2-propanol,2,,60,N-heptane,2,,60,,,,,,,,,Microwave Drying @ 350W,,,,0.6,,,,,,,,,,,,,,,,,,,,Mesoporous,,1,,772,,,,,,
331,Sol-gel,MTMS,,,,,,,,MeOH,,H2O,,,HCl,0.01,,,,,,,,,,,,,CTAC,,"MTMS, CTAC, MeOH, HCl",,30,,20,,PO,,2,,,,PO,,40,,,,40,0.5,,,,MeOH,2,,,2-propanol,2,,60,N-heptane,2,,60,,,,,,,,,Microwave Drying @ 350W,,,,0.6,,,,,,,,,,,,,,,,,,,,Mesoporous,,1.9,,472,,,,,,
332,Sol-gel,MTMS,,,,,,,,MeOH,,H2O,,,HCl,0.01,,,,,,,,,,,,,CTAC,,"MTMS, CTAC, MeOH, HCl",,30,,20,,PO,,2,,,,PO,,40,,,,40,0.5,,,,MeOH,2,,,2-propanol,2,,60,N-heptane,2,,60,,,,,,,,,Microwave Drying @ 350W,,,,0.6,,,,,,,,,,,,,,,,,,,,Mesoporous,,0.06,,52,,,,,,
333,Sol-gel,MTMS,,,,,,,,MeOH,,H2O,,,HCl,0.01,,,,,,,,,,,,,CTAC,,"MTMS, CTAC, MeOH, HCl",,30,,20,,PO,,2,,,,PO,,40,,,,40,0.5,,,,MeOH,2,,,2-propanol,2,,60,N-heptane,2,,60,,,,,,,,,Microwave Drying @ 350W,,,,0.6,,,,,,,,,,,,,,,,,,,,Mesoporous,,1.3,,784,,,,,,
334,Sol-gel,MTMS,,,,,,,,MeOH,,H2O,,,HCl,0.01,,,,,,,,,,,,,CTAC,,"MTMS, CTAC, MeOH, HCl",,30,,20,,PO,,2,,,,PO,,40,,,,40,0.5,,,,MeOH,2,,,2-propanol,2,,60,N-heptane,2,,60,,,,,,,,,Microwave Drying @ 350W,,,,0.6,,,,,,,,,,,,,,,,,,,,,,3.3,,611,,,,,,
335,Sol-gel,MTMS,,,,,,,,MeOH,,H2O,,,HCl,0.01,,,,,,,,,,,,,CTAC,,"MTMS, CTAC, MeOH, HCl",,30,,20,,PO,,2,,,,PO,,40,,,,40,0.5,,,,MeOH,2,,,2-propanol,2,,60,N-heptane,2,,60,,,,,,,,,Microwave Drying @ 350W,,,,0.6,,,,,,,,,,,,,,,,,,,,,,3,,714,,,,,,
336,Sol-gel,MTMS,,,,,,,,MeOH,,H2O,,,HCl,0.01,,,,,,,,,,,,,CTAC,,"MTMS, CTAC, MeOH, HCl",,30,,20,,PO,,2,,,,PO,,40,,,,40,0.5,,,,MeOH,2,,,2-propanol,2,,60,N-heptane,2,,60,,,,,,,,,Microwave Drying @ 700W,,,,0.533333333333333,,,,,,,,,,,,,,,,,,,,Mesoporous,,2.1,,796,,,,,,
337,Sol-gel,MTMS,,,,,,,,MeOH,,H2O,,,HCl,0.01,,,,,,,,,,,,,CTAC,,"MTMS, CTAC, MeOH, HCl",,30,,20,,PO,,2,,,,PO,,40,,,,40,0.5,,,,MeOH,2,,,2-propanol,2,,60,N-heptane,2,,60,,,,,,,,,Microwave Drying @ 500W,,,,0.55,,,,,,,,,,,,,,,,,,,,Mesoporous,,2.2,,821,,,,,,
338,Sol-gel,MTMS,,,,,,,,MeOH,,H2O,,,HCl,0.01,,,,,,,,,,,,,CTAC,,"MTMS, CTAC, MeOH, HCl",,30,,20,,PO,,2,,,,PO,,40,,,,40,0.5,,,,MeOH,2,,,2-propanol,2,,60,N-heptane,2,,60,,,,,,,,,Microwave Drying @ 250W,,,,0.916666666666667,,,,,,,,,,,,,,,,,,,,Mesoporous,,2.1,,783,,,,,,
339,Sol-gel,MTMS,,,,,,,,MeOH,,H2O,,,HCl,0.01,,,,,,,,,,,,,CTAC,,"MTMS, CTAC, MeOH, HCl",,30,,20,,PO,,2,,,,PO,,40,,,,40,0.5,,,,MeOH,2,,,2-propanol,2,,60,N-heptane,2,,60,,,,,,,,,Oven Drying,,,,24,,,,,,,,,,,,,,,,,,,,Mesoporous,,2.8,,714,,,,,,
340,Sol-gel,MTMS,,,,,,,,MeOH,,H2O,,,HCl,0.01,,,,,,,,,,,,,CTAC,,"MTMS, CTAC, MeOH, HCl",,30,,20,,PO,,2,,,,PO,,40,,,,40,0.5,,,,MeOH,2,,,2-propanol,2,,60,N-heptane,2,,60,,,,,,,,,Air Drying,,,,0.48,,,,,,,,,,,,,,,,,,,,Mesoporous,,2.4,,795,,,,,,
341,Sol-gel,MTMS,,,,,,,,MeOH,,H2O,,,HCl,0.01,,,,,,,,,,,,,CTAC,,"MTMS, CTAC, MeOH, HCl",,30,,20,,PO,,2,,,,PO,,40,,,,40,0.5,,,,MeOH,2,,,2-propanol,2,,60,N-heptane,2,,60,,,,,,,,,Microwave Drying @ 500W,,,,0.55,,,,,,,,,,,,,,,,,200,,,Mesoporous,,2.1,,788,,,,,,
342,Sol-gel,MTMS,,,,,,,,MeOH,,H2O,,,HCl,0.01,,,,,,,,,,,,,CTAC,,"MTMS, CTAC, MeOH, HCl",,30,,20,,PO,,2,,,,PO,,40,,,,40,0.5,,,,MeOH,2,,,2-propanol,2,,60,N-heptane,2,,60,,,,,,,,,Microwave Drying @ 500W,,,,0.55,,,,,,,,,,,,,,,,,300,,,Mesoporous,,2.1,,738,,,,,,
343,Sol-gel,MTMS,,,,,,,,MeOH,,H2O,,,HCl,0.01,,,,,,,,,,,,,CTAC,,"MTMS, CTAC, MeOH, HCl",,30,,20,,PO,,2,,,,PO,,40,,,,40,0.5,,,,MeOH,2,,,2-propanol,2,,60,N-heptane,2,,60,,,,,,,,,Microwave Drying @ 500W,,,,0.55,,,,,,,,,,,,,,,,,40,,,Mesoporous,,1.5,,580,,,,,,
344,Sol-gel,MTMS,,,,,,,,MeOH,,H2O,,,HCl,0.01,,,,,,,,,,,,,CTAC,,"MTMS, CTAC, MeOH, HCl",,30,,20,,PO,,2,,,,PO,,40,,,,40,0.5,,,,MeOH,2,,,2-propanol,2,,60,N-heptane,2,,60,,,,,,,,,Microwave Drying @ 500W,,,,0.55,,,,,,,,,,,,,,,,,60,,,Mesoporous,,1.1,,471,,,,,,
345,Sol-gel,MTMS,,,,,,,,MeOH,,H2O,,,HCl,0.01,,,,,,,,,,,,,CTAC,,"MTMS, CTAC, MeOH, HCl",,30,,20,,PO,,2,,,,PO,,40,,,,40,0.5,,,,MeOH,2,,,2-propanol,2,,60,N-heptane,2,,60,,,,,,,,,Microwave Drying @ 500W,,,,0.55,,,,,,,,,,,,,,,,,80,,,Mesoporous,,0.9,,322,,,,,,
346,Sol-gel,MTMS,,,,,,,,EtOH,,,,,Oxalic Acid,0.01,,NH4OH,1,,,,,,,,,,CTAB,0.052,,,,,,,,,,,,,,,27,,11,,27,168,,,,EtOH,8,,60,,,,,,,,,,,,,,,,,Ambient Pressure Drying,,60,,72,Ambient Pressure Drying,100,,3,,,,,,,,,,,,,,,,,94.8,12.5,,444.6,75.6,22.3,38.7,Monolithic,112.9,
347,Sol-gel,MTMS,,,,CNT,,,,EtOH,,,,,Oxalic Acid,0.01,,NH4OH,1,,,,,,,,,,CTAB,0.042,,,,,,,,,,,,,,,27,,10,,27,168,,,,EtOH,8,,60,,,,,,,,,,,,,,,,,Ambient Pressure Drying,,60,,72,Ambient Pressure Drying,100,,3,,,,,,,,,,,,,,,,,95.8,15.6,,463.4,61.3,64.7,41.6,Monolithic,134.9,
348,Sol-gel,MTMS,,APTMS,,,,,,EtOH,,,,,Oxalic Acid,0.01,,NH4OH,1,0.567,,,,,,,,,CTAB,,,,,,,,,,,,,,,,27,,3,,27,168,,,,EtOH,8,,60,,,,,,,,,,,,,,,,,Ambient Pressure Drying,,60,,72,Ambient Pressure Drying,100,,3,,,,,,,,,,,,,,,,,94.6,11.9,,11.3,79.3,104.9,43.5,Monolithic,4220.6,
349,Sol-gel,MTMS,,APTMS,,CNT,,,,EtOH,,,,,Oxalic Acid,0.01,,NH4OH,1,,,,,,,,,,CTAB,0.052,,,,,,,,,,,,,,,27,,2,,27,168,,,,EtOH,8,,60,,,,,,,,,,,,,,,,,Ambient Pressure Drying,,60,,72,Ambient Pressure Drying,100,,3,,,,,,,,,,,,,,,,,95.1,12.5,,18.4,76.2,201.5,41.8,Monolithic,2713.5,
350,Sol-gel,MTMS,,APTMS,,,,,,EtOH,,,,,Oxalic Acid,0.01,,NH4OH,1,0.541,,,,,,,,,CTAB,,,,,,,,,,,,,,,,27,,3,,27,168,,,,EtOH,8,,60,,,,,,,,,,,,,,,,,Ambient Pressure Drying,,60,,72,Ambient Pressure Drying,100,,3,,,,,,,,,,,,,,,,,94.8,12.5,,97.4,76,,,Monolithic,512.3,
351,Sol-gel,MTMS,,APTMS,,CNT,,,,EtOH,,,,,Oxalic Acid,0.01,,NH4OH,1,,,,,,,,,,CTAB,0.052,,,,,,,,,,,,,,,27,,2,,27,168,,,,EtOH,8,,60,,,,,,,,,,,,,,,,,Ambient Pressure Drying,,60,,72,Ambient Pressure Drying,100,,3,,,,,,,,,,,,,,,,,95.4,12.7,,45.2,75.3,,,Monolithic,1121.6,
352,Sol-gel,MTMS,,,,,,,,EtOH,,,,,Oxalic Acid,0.01,,NH4OH,1,,,,,,,,,,CTAB,0.259,,,,,,,,,,,,,,,27,,12,,27,168,,,,EtOH,8,,60,,,,,,,,,,,,,,,,,Ambient Pressure Drying,,60,,72,Ambient Pressure Drying,100,,3,,,,,,,,,,,,,,,,,95.3,12.6,,458.1,75.3,40.1,36.8,Monolithic,110.5,
353,Sol-gel,MTMS,,,,CNT,,,,EtOH,,,,,Oxalic Acid,0.01,,NH4OH,1,,,,,,,,,,CTAB,0.258,,,,,,,,,,,,,,,27,,11,,27,168,,,,EtOH,8,,60,,,,,,,,,,,,,,,,,Ambient Pressure Drying,,60,,72,Ambient Pressure Drying,100,,3,,,,,,,,,,,,,,,,,95.6,12.7,,492.4,75.6,50.2,31.2,Monolithic,102.7,
354,Sol-gel,MTMS,,APTMS,,,,,,EtOH,,,,,Oxalic Acid,0.01,,NH4OH,1,2.878,,,,,,,,,CTAB,,,,,,,,,,,,,,,,27,,4,,27,168,,,,EtOH,8,,60,,,,,,,,,,,,,,,,,Ambient Pressure Drying,,60,,72,Ambient Pressure Drying,100,,3,,,,,,,,,,,,,,,,,94.4,11.7,,72.2,80.9,68.7,44.1,Monolithic,647.4,
355,Sol-gel,MTMS,,APTMS,,CNT,,,,EtOH,,,,,Oxalic Acid,0.01,,NH4OH,1,,,,,,,,,,CTAB,0.29,,,,,,,,,,,,,,,27,,3,,27,168,,,,EtOH,8,,60,,,,,,,,,,,,,,,,,Ambient Pressure Drying,,60,,72,Ambient Pressure Drying,100,,3,,,,,,,,,,,,,,,,,94.6,11.2,,118.2,84.6,191.3,43.7,Monolithic,378.3,
356,Sol-gel,MTMS,,APTMS,,,,,,EtOH,,,,,Oxalic Acid,0.01,,NH4OH,1,13.572,,,,,,,,,CTAB,,,,,,,,,,,,,,,,27,,5,,27,168,,,,EtOH,8,,60,,,,,,,,,,,,,,,,,Ambient Pressure Drying,,60,,72,Ambient Pressure Drying,100,,3,,,,,,,,,,,,,,,,,72.3,1.9,,311.9,381.7,,,,24.3,
357,Sol-gel,MTMS,,APTMS,,CNT,,,,EtOH,,,,,Oxalic Acid,0.01,,NH4OH,1,,,,,,,,,,CTAB,0.489,,,,,,,,,,,,,,,27,,4,,27,168,,,,EtOH,8,,60,,,,,,,,,,,,,,,,,Ambient Pressure Drying,,60,,72,Ambient Pressure Drying,100,,3,,,,,,,,,,,,,,,,,89.9,6.3,,245.6,142.2,,,,103,
358,Sol-gel,APTMS,,VMDMS,,DTBP,,,,BzOH,,H2O,,TmAOH,,,,,,,,,,,,,,,,,"DTBP, VMDMS, BzOH, H2O, TmAOH, APTMS",,10,,,,,,,,,,,,80,,,,80,96,,,,Isopropanol,3,1,60,,,,,,,,,,,,,,,,,Supercritical Drying,CO2,40,8.5,,,,,,,,,,,,,,,,,,,,,Mesoporous,,,14.2,1573,0.188,4.51,0.032,,,
359,Sol-gel,APTMS,,VMDMS,,DTBP,,,,BzOH,,H2O,,TmAOH,,,,,,,,,,,,,,,,,"DTBP, VMDMS, BzOH, H2O, TmAOH, APTMS",,10,,,,,,,,,,,,80,,,,80,96,,,,Isopropanol,3,1,60,,,,,,,,,,,,,,,,,Supercritical Drying,CO2,40,8.5,,,,,,,,,,,,,,,,,,,,,Mesoporous,,,11.1,1420,0.307,6.83,0.035,,,
360,Sol-gel,APTMS,,VMDMS,,DTBP,,,,BzOH,,H2O,,TmAOH,,,,,,,,,,,,,,,,,"DTBP, VMDMS, BzOH, H2O, TmAOH, APTMS",,10,,,,,,,,,,,,80,,,,80,96,,,,Isopropanol,3,1,60,,,,,,,,,,,,,,,,,Supercritical Drying,CO2,40,8.5,,,,,,,,,,,,,,,,,,,,,Mesoporous,,,8.5,1196,0.311,8.36,0.037,,,
361,Sol-gel,APTMS,,VMDMS,,DTBP,,,,BzOH,,H2O,,TmAOH,,,,,,,,,,,,,,,,,"DTBP, VMDMS, BzOH, H2O, TmAOH, APTMS",,10,,,,,,,,,,,,80,,,,80,96,,,,Isopropanol,3,1,60,,,,,,,,,,,,,,,,,Supercritical Drying,CO2,40,8.5,,,,,,,,,,,,,,,,,,,,,Mesoporous,,,8.2,1075,0.378,15.5,0.043,,,
362,Sol-gel,APTMS,,VMDMS,,DTBP,,,,BzOH,,H2O,,TmAOH,,,,,,,,,,,,,,,,,"DTBP, VMDMS, BzOH, H2O, TmAOH, APTMS",,10,,,,,,,,,,,,80,,,,80,96,,,,Isopropanol,3,1,60,,,,,,,,,,,,,,,,,Supercritical Drying,CO2,40,8.5,,,,,,,,,,,,,,,,,,,,,Mesoporous,,,7.9,858,0.528,18.8,0.05,,,
363,Sol-gel,APTMS,,VMDMS,,DTBP,,,,BzOH,,H2O,,TmAOH,,,,,,,,,,,,,,,,,"DTBP, VMDMS, BzOH, H2O, TmAOH, APTMS",,10,,,,,,,,,,,,80,,,,80,96,,,,Isopropanol,3,1,60,,,,,,,,,,,,,,,,,Supercritical Drying,CO2,40,8.5,,,,,,,,,,,,,,,,,,,,,Mesoporous,,,6.9,709,0.638,29.86,0.067,,,
364,Sol-gel,APTMS,,VMDMS,,DTBP,,,,BzOH,,H2O,,TmAOH,,,,,,,,,,,,,,,,,"DTBP, VMDMS, BzOH, H2O, TmAOH, APTMS",,10,,,,,,,,,,,,80,,,,80,96,,,,Isopropanol,3,1,60,NMP,3,1,40,"BPDA, NMP",1,1,,"Acetic Anyhride, Pyridine",,1,,"NMP, EtOH",,,20,Supercritical Drying,CO2,40,8.5,,,,,,,,,,,,,,,,,,,,,Mesoporous,,,9.8,1450,0.29,4.55,0.036,,,
365,Sol-gel,APTMS,,VMDMS,,DTBP,,,,BzOH,,H2O,,TmAOH,,,,,,,,,,,,,,,,,"DTBP, VMDMS, BzOH, H2O, TmAOH, APTMS",,10,,,,,,,,,,,,80,,,,80,96,,,,Isopropanol,3,1,60,NMP,3,1,40,"BPDA, NMP",1,1,,"Acetic Anyhride, Pyridine",,1,,"NMP, EtOH",,,20,Supercritical Drying,CO2,40,8.5,,,,,,,,,,,,,,,,,,,,,Mesoporous,,,9.6,1194,0.31,8.66,0.038,,,
366,Sol-gel,APTMS,,VMDMS,,DTBP,,,,BzOH,,H2O,,TmAOH,,,,,,,,,,,,,,,,,"DTBP, VMDMS, BzOH, H2O, TmAOH, APTMS",,10,,,,,,,,,,,,80,,,,80,96,,,,Isopropanol,3,1,60,NMP,3,1,40,"BPDA, NMP",1,1,,"Acetic Anyhride, Pyridine",,1,,"NMP, EtOH",,,20,Supercritical Drying,CO2,40,8.5,,,,,,,,,,,,,,,,,,,,,Mesoporous,,,6.9,1011,0.33,16.13,0.044,,,
367,Sol-gel,APTMS,,VMDMS,,DTBP,,,,BzOH,,H2O,,TmAOH,,,,,,,,,,,,,,,,,"DTBP, VMDMS, BzOH, H2O, TmAOH, APTMS",,10,,,,,,,,,,,,80,,,,80,96,,,,Isopropanol,3,1,60,NMP,3,1,40,"BPDA, NMP",1,1,,"Acetic Anyhride, Pyridine",,1,,"NMP, EtOH",,,20,Supercritical Drying,CO2,40,8.5,,,,,,,,,,,,,,,,,,,,,Mesoporous,,,6.3,904,0.36,16.56,0.055,,,
368,Sol-gel,APTMS,,VMDMS,,DTBP,,,,BzOH,,H2O,,TmAOH,,,,,,,,,,,,,,,,,"DTBP, VMDMS, BzOH, H2O, TmAOH, APTMS",,10,,,,,,,,,,,,80,,,,80,96,,,,Isopropanol,3,1,60,NMP,3,1,40,"BPDA, NMP",1,1,,"Acetic Anyhride, Pyridine",,1,,"NMP, EtOH",,,20,Supercritical Drying,CO2,40,8.5,,,,,,,,,,,,,,,,,,,,,Mesoporous,,,5.9,763,0.43,19.31,0.061,Monolithic,,
369,Sol-gel,APTMS,,VMDMS,,DTBP,,,,BzOH,,H2O,,TmAOH,,,,,,,,,,,,,,,,,"DTBP, VMDMS, BzOH, H2O, TmAOH, APTMS",,10,,,,,,,,,,,,80,,,,80,96,,,,Isopropanol,3,1,60,NMP,3,1,40,"BPDA, NMP",1,1,,"Acetic Anyhride, Pyridine",,1,,"NMP, EtOH",,,20,Supercritical Drying,CO2,40,8.5,,,,,,,,,,,,,,,,,,,,,Mesoporous,,,5.5,501,0.47,32.06,0.078,,,
370,Sol-gel,APTMS,,VMDMS,,DTBP,,,,BzOH,,H2O,,TmAOH,,,,,,,,,,,,,,,,,"DTBP, VMDMS, BzOH, H2O, TmAOH, APTMS",,10,,,,,,,,,,,,80,,,,80,96,,,,Isopropanol,3,1,60,NMP,3,1,40,"BPDA, NMP",1,0.25,,"Acetic Anyhride, Pyridine",,0.25,,"NMP, EtOH",,,20,Supercritical Drying,CO2,40,8.5,,,,,,,,,,,,,,,,,,,,,Mesoporous,,,6.7,947,0.31,15.81,0.049,,,
371,Sol-gel,APTMS,,VMDMS,,DTBP,,,,BzOH,,H2O,,TmAOH,,,,,,,,,,,,,,,,,"DTBP, VMDMS, BzOH, H2O, TmAOH, APTMS",,10,,,,,,,,,,,,80,,,,80,96,,,,Isopropanol,3,1,60,NMP,3,1,40,"BPDA, NMP",1,0.5,,"Acetic Anyhride, Pyridine",,0.5,,"NMP, EtOH",,,20,Supercritical Drying,CO2,40,8.5,,,,,,,,,,,,,,,,,,,,,Mesoporous,,,6.6,922,0.33,16.16,0.05,,,
372,Sol-gel,TEOS,,,,,,,,EtOH,,H2O,,,HCl,0.5,,"NH4OH, NH4F",,,,TMCS,,N-hexane,,,,,,,"TEOS, EtOH, H2O, HCl",,,24,,,"NH4OH, NH4F",,,,,,,1,,,,,,3,,,,EtOH,4,4,,"TMCS, N-hexane",4,1,,N-hexane,,,,,,,,,,,,Air Drying,,20,,,,,,,,,,,,,,,,,,,50,60,,,,,,,0.301,,0.09,,,
373,Sol-gel,TEOS,,,,,,,,EtOH,,H2O,,,HCl,0.5,,"NH4OH, NH4F",,,,TMCS,,N-hexane,,,,,,,"TEOS, EtOH, H2O, HCl",,,24,,,"NH4OH, NH4F",,,,,,,1,,,,,,3,,,,EtOH,4,4,,"TMCS, N-hexane",4,1,,N-hexane,,,,,,,,,,,,Air Drying,,20,,,,,,,,,,,,,,,,,,,100,60,,,,,,,0.287,,0.088,,,
374,Sol-gel,TEOS,,,,,,,,EtOH,,H2O,,,HCl,0.5,,"NH4OH, NH4F",,,,TMCS,,N-hexane,,,,,,,"TEOS, EtOH, H2O, HCl",,,24,,,"NH4OH, NH4F",,,,,,,1,,,,,,3,,,,EtOH,4,4,,"TMCS, N-hexane",4,1,,N-hexane,,,,,,,,,,,,Air Drying,,20,,,,,,,,,,,,,,,,,,,150,60,,,,,,,0.251,,0.086,,,
375,Sol-gel,TEOS,,,,,,,,EtOH,,H2O,,,HCl,0.5,,"NH4OH, NH4F",,,,TMCS,,N-hexane,,,,,,,"TEOS, EtOH, H2O, HCl",,,24,,,"NH4OH, NH4F",,,,,,,1,,,,,,3,,,,EtOH,4,4,,"TMCS, N-hexane",4,1,,N-hexane,,,,,,,,,,,,Air Drying,,20,,,,,,,,,,,,,,,,,,,200,60,,,,,,,0.238,,0.0107,,,
376,Sol-gel,TEOS,,,,,,,,EtOH,,H2O,,,HCl,0.5,,"NH4OH, NH4F",,,,TMCS,,N-hexane,,,,,,,"TEOS, EtOH, H2O, HCl",,,24,,,"NH4OH, NH4F",,,,,,,1,,,,,,3,,,,EtOH,4,4,,"TMCS, N-hexane",4,1,,N-hexane,,,,,,,,,,,,Air Drying,,20,,,,,,,,,,,,,,,,,,,250,60,,,,,,,0.2,,0.0093,,,
377,Sol-gel,TEOS,,,,,,,,EtOH,,H2O,,,HCl,0.5,,"NH4OH, NH4F",,,,TMCS,,N-hexane,,,,,,,"TEOS, EtOH, H2O, HCl",,,24,,,"NH4OH, NH4F",,,,,,,2,,,,,,3,,,,EtOH,4,4,,"TMCS, N-hexane",4,1,,N-hexane,,,,,,,,,,,,Air Drying,,20,,,,,,,,,,,,,,,,,,,50,60,,,,,,,0.421,,0.012,,,
378,Sol-gel,TEOS,,,,,,,,EtOH,,H2O,,,HCl,0.5,,"NH4OH, NH4F",,,,TMCS,,N-hexane,,,,,,,"TEOS, EtOH, H2O, HCl",,,24,,,"NH4OH, NH4F",,,,,,,2,,,,,,3,,,,EtOH,4,4,,"TMCS, N-hexane",4,1,,N-hexane,,,,,,,,,,,,Air Drying,,20,,,,,,,,,,,,,,,,,,,100,60,,,,,,,0.39,,0.078,,,
379,Sol-gel,TEOS,,,,,,,,EtOH,,H2O,,,HCl,0.5,,"NH4OH, NH4F",,,,TMCS,,N-hexane,,,,,,,"TEOS, EtOH, H2O, HCl",,,24,,,"NH4OH, NH4F",,,,,,,2,,,,,,3,,,,EtOH,4,4,,"TMCS, N-hexane",4,1,,N-hexane,,,,,,,,,,,,Air Drying,,20,,,,,,,,,,,,,,,,,,,150,60,,,,,,,0.388,,0.081,,,
380,Sol-gel,TEOS,,,,,,,,EtOH,,H2O,,,HCl,0.5,,"NH4OH, NH4F",,,,TMCS,,N-hexane,,,,,,,"TEOS, EtOH, H2O, HCl",,,24,,,"NH4OH, NH4F",,,,,,,2,,,,,,3,,,,EtOH,4,4,,"TMCS, N-hexane",4,1,,N-hexane,,,,,,,,,,,,Air Drying,,20,,,,,,,,,,,,,,,,,,,200,60,,,,,,,0.361,,0.081,,,
381,Sol-gel,TEOS,,,,,,,,EtOH,,H2O,,,HCl,0.5,,"NH4OH, NH4F",,,,TMCS,,N-hexane,,,,,,,"TEOS, EtOH, H2O, HCl",,,24,,,"NH4OH, NH4F",,,,,,,2,,,,,,3,,,,EtOH,4,4,,"TMCS, N-hexane",4,1,,N-hexane,,,,,,,,,,,,Air Drying,,20,,,,,,,,,,,,,,,,,,,250,60,,,,,,,0.328,,0.0099,,,
382,Sol-gel,TEOS,,,,,,,,EtOH,,H2O,,,HCl,0.5,,"NH4OH, NH4F",,,,TMCS,,N-hexane,,,,,,,"TEOS, EtOH, H2O, HCl",,,24,,,"NH4OH, NH4F",,,,,,,3,,,,,,3,,,,EtOH,4,4,,"TMCS, N-hexane",4,1,,N-hexane,,,,,,,,,,,,Air Drying,,20,,,,,,,,,,,,,,,,,,,50,60,,,,,,,0.378,,0.0085,,,
383,Sol-gel,TEOS,,,,,,,,EtOH,,H2O,,,HCl,0.5,,"NH4OH, NH4F",,,,TMCS,,N-hexane,,,,,,,"TEOS, EtOH, H2O, HCl",,,24,,,"NH4OH, NH4F",,,,,,,3,,,,,,3,,,,EtOH,4,4,,"TMCS, N-hexane",4,1,,N-hexane,,,,,,,,,,,,Air Drying,,20,,,,,,,,,,,,,,,,,,,100,60,,,,,,,0.322,,0.0118,,,
384,Sol-gel,TEOS,,,,,,,,EtOH,,H2O,,,HCl,0.5,,"NH4OH, NH4F",,,,TMCS,,N-hexane,,,,,,,"TEOS, EtOH, H2O, HCl",,,24,,,"NH4OH, NH4F",,,,,,,3,,,,,,3,,,,EtOH,4,4,,"TMCS, N-hexane",4,1,,N-hexane,,,,,,,,,,,,Air Drying,,20,,,,,,,,,,,,,,,,,,,150,60,,,,,,,0.3,,0.07,,,
385,Sol-gel,TEOS,,,,,,,,EtOH,,H2O,,,HCl,0.5,,"NH4OH, NH4F",,,,TMCS,,N-hexane,,,,,,,"TEOS, EtOH, H2O, HCl",,,24,,,"NH4OH, NH4F",,,,,,,3,,,,,,3,,,,EtOH,4,4,,"TMCS, N-hexane",4,1,,N-hexane,,,,,,,,,,,,Air Drying,,20,,,,,,,,,,,,,,,,,,,200,60,,,,,,,0.272,,0.079,,,
386,Sol-gel,TEOS,,,,,,,,EtOH,,H2O,,,HCl,0.5,,"NH4OH, NH4F",,,,TMCS,,N-hexane,,,,,,,"TEOS, EtOH, H2O, HCl",,,24,,,"NH4OH, NH4F",,,,,,,3,,,,,,3,,,,EtOH,4,4,,"TMCS, N-hexane",4,1,,N-hexane,,,,,,,,,,,,Air Drying,,20,,,,,,,,,,,,,,,,,,,250,60,,,,,,,0.22,,0.073,,,
387,Sol-gel,TEOS,,,,,,,,EtOH,,H2O,,,HCl,0.5,,"NH4OH, NH4F",,,,TMCS,,N-hexane,,,,,,,"TEOS, EtOH, H2O, HCl",,,24,,,"NH4OH, NH4F",,,,,,,7,,,,,,3,,,,EtOH,4,4,,"TMCS, N-hexane",4,1,,N-hexane,,,,,,,,,,,,Air Drying,,20,,,,,,,,,,,,,,,,,,,50,60,,,,,,,0.184,,0.0091,,,
388,Sol-gel,TEOS,,,,,,,,EtOH,,H2O,,,HCl,0.5,,"NH4OH, NH4F",,,,TMCS,,N-hexane,,,,,,,"TEOS, EtOH, H2O, HCl",,,24,,,"NH4OH, NH4F",,,,,,,7,,,,,,3,,,,EtOH,4,4,,"TMCS, N-hexane",4,1,,N-hexane,,,,,,,,,,,,Air Drying,,20,,,,,,,,,,,,,,,,,,,100,60,,,,,,,0.126,,0.0077,,,
389,Sol-gel,TEOS,,,,,,,,EtOH,,H2O,,,HCl,0.5,,"NH4OH, NH4F",,,,TMCS,,N-hexane,,,,,,,"TEOS, EtOH, H2O, HCl",,,24,,,"NH4OH, NH4F",,,,,,,7,,,,,,3,,,,EtOH,4,4,,"TMCS, N-hexane",4,1,,N-hexane,,,,,,,,,,,,Air Drying,,20,,,,,,,,,,,,,,,,,,,150,60,,,,,,,1.09,,0.0108,,,
390,Sol-gel,TEOS,,,,,,,,EtOH,,H2O,,,HCl,0.5,,"NH4OH, NH4F",,,,TMCS,,N-hexane,,,,,,,"TEOS, EtOH, H2O, HCl",,,24,,,"NH4OH, NH4F",,,,,,,7,,,,,,3,,,,EtOH,4,4,,"TMCS, N-hexane",4,1,,N-hexane,,,,,,,,,,,,Air Drying,,20,,,,,,,,,,,,,,,,,,,200,60,,,,,,,0.0549,,0.059,,,
391,Sol-gel,TEOS,,,,,,,,EtOH,,H2O,,,HCl,0.5,,"NH4OH, NH4F",,,,TMCS,,N-hexane,,,,,,,"TEOS, EtOH, H2O, HCl",,,24,,,"NH4OH, NH4F",,,,,,,7,,,,,,3,,,,EtOH,4,4,,"TMCS, N-hexane",4,1,,N-hexane,,,,,,,,,,,,Air Drying,,20,,,,,,,,,,,,,,,,,,,250,60,,,,,,,0.0381,,0.077,,,
392,Sol-gel,TEOS,,,,,,,,EtOH,,H2O,,,HCl,0.5,,"NH4OH, NH4F",,,,TMCS,,N-hexane,,,,,,,"TEOS, EtOH, H2O, HCl",,,24,,,"NH4OH, NH4F",,,,,,,8,,,,,,3,,,,EtOH,4,4,,"TMCS, N-hexane",4,1,,N-hexane,,,,,,,,,,,,Air Drying,,20,,,,,,,,,,,,,,,,,,,50,60,,,,,,,0.22,,0.066,,,
393,Sol-gel,TEOS,,,,,,,,EtOH,,H2O,,,HCl,0.5,,"NH4OH, NH4F",,,,TMCS,,N-hexane,,,,,,,"TEOS, EtOH, H2O, HCl",,,24,,,"NH4OH, NH4F",,,,,,,8,,,,,,3,,,,EtOH,4,4,,"TMCS, N-hexane",4,1,,N-hexane,,,,,,,,,,,,Air Drying,,20,,,,,,,,,,,,,,,,,,,100,60,,,,,,,0.172,,0.0089,,,
394,Sol-gel,TEOS,,,,,,,,EtOH,,H2O,,,HCl,0.5,,"NH4OH, NH4F",,,,TMCS,,N-hexane,,,,,,,"TEOS, EtOH, H2O, HCl",,,24,,,"NH4OH, NH4F",,,,,,,8,,,,,,3,,,,EtOH,4,4,,"TMCS, N-hexane",4,1,,N-hexane,,,,,,,,,,,,Air Drying,,20,,,,,,,,,,,,,,,,,,,150,60,,,,,,,0.131,,0.0069,,,
