Repository: andreshyer/Ferri_Aerogel_Neo4j

File: files/si_aerogels/si_aerogel_machine_readable.csv (part 4 of 6)
395,Sol-gel,TEOS,,,,,,,,EtOH,,H2O,,,HCl,0.5,,"NH4OH, NH4F",,,,TMCS,,N-hexane,,,,,,,"TEOS, EtOH, H2O, HCl",,,24,,,"NH4OH, NH4F",,,,,,,8,,,,,,3,,,,EtOH,4,4,,"TMCS, N-hexane",4,1,,N-hexane,,,,,,,,,,,,Air Drying,,20,,,,,,,,,,,,,,,,,,,200,60,,,,,,,0.111,,0.01,,,
396,Sol-gel,TEOS,,,,,,,,EtOH,,H2O,,,HCl,0.5,,"NH4OH, NH4F",,,,TMCS,,N-hexane,,,,,,,"TEOS, EtOH, H2O, HCl",,,24,,,"NH4OH, NH4F",,,,,,,8,,,,,,3,,,,EtOH,4,4,,"TMCS, N-hexane",4,1,,N-hexane,,,,,,,,,,,,Air Drying,,20,,,,,,,,,,,,,,,,,,,250,60,,,,,,,0.104,,0.042,,,
397,Sol-gel,TEOS,,,,,,,,EtOH,,H2O,,,HCl,0.5,,"NH4OH, NH4F",,,,TMCS,,N-hexane,,,,,,,"TEOS, EtOH, H2O, HCl",,,24,,,"NH4OH, NH4F",,,,,,,9,,,,,,3,,,,EtOH,4,4,,"TMCS, N-hexane",4,1,,N-hexane,,,,,,,,,,,,Air Drying,,20,,,,,,,,,,,,,,,,,,,50,60,,,,,,,0.281,,0.073,,,
398,Sol-gel,TEOS,,,,,,,,EtOH,,H2O,,,HCl,0.5,,"NH4OH, NH4F",,,,TMCS,,N-hexane,,,,,,,"TEOS, EtOH, H2O, HCl",,,24,,,"NH4OH, NH4F",,,,,,,9,,,,,,3,,,,EtOH,4,4,,"TMCS, N-hexane",4,1,,N-hexane,,,,,,,,,,,,Air Drying,,20,,,,,,,,,,,,,,,,,,,100,60,,,,,,,0.224,,0.06,,,
399,Sol-gel,TEOS,,,,,,,,EtOH,,H2O,,,HCl,0.5,,"NH4OH, NH4F",,,,TMCS,,N-hexane,,,,,,,"TEOS, EtOH, H2O, HCl",,,24,,,"NH4OH, NH4F",,,,,,,9,,,,,,3,,,,EtOH,4,4,,"TMCS, N-hexane",4,1,,N-hexane,,,,,,,,,,,,Air Drying,,20,,,,,,,,,,,,,,,,,,,150,60,,,,,,,0.2,,0.0086,,,
400,Sol-gel,TEOS,,,,,,,,EtOH,,H2O,,,HCl,0.5,,"NH4OH, NH4F",,,,TMCS,,N-hexane,,,,,,,"TEOS, EtOH, H2O, HCl",,,24,,,"NH4OH, NH4F",,,,,,,9,,,,,,3,,,,EtOH,4,4,,"TMCS, N-hexane",4,1,,N-hexane,,,,,,,,,,,,Air Drying,,20,,,,,,,,,,,,,,,,,,,200,60,,,,,,,0.174,,0.0061,,,
401,Sol-gel,TEOS,,,,,,,,EtOH,,H2O,,,HCl,0.5,,"NH4OH, NH4F",,,,TMCS,,N-hexane,,,,,,,"TEOS, EtOH, H2O, HCl",,,24,,,"NH4OH, NH4F",,,,,,,9,,,,,,3,,,,EtOH,4,4,,"TMCS, N-hexane",4,1,,N-hexane,,,,,,,,,,,,Air Drying,,20,,,,,,,,,,,,,,,,,,,250,60,,,,,,,0.12,,0.0098,,,
402,Sol-gel,Rice Husk Ash ,,,,,,,,,,,,,HCl,1.5,,NaOH,1,,,TMCS,,N-hexane,,,10,,,,"Rice Husk Ash, NaOH",,,2,90,,HCl,,,,,,,1,,,,,20,24,,,,H2O,1,0.5,20,EtOH,1,0.5,20,"TMCS, N-hexane",1,1,20,,,,,,,,,Ambient Pressure Drying,,60,0.101325,3,Ambient Pressure Drying,80,0.101325,3,,Ambient Pressure Drying,120,2,,0.101325,150,2,0.101325,,,,,,,Mesoporous,,2.7767,15.918,697.7559,,,,,,
403,Sol-gel,Rice Husk Ash ,,,,,,,,,,,,,HCl,1.5,,NaOH,1,,,TMCS,,N-hexane,,,10,,,,"Rice Husk Ash, NaOH",,,2,90,,HCl,,,,,,,2,,,,,20,24,,,,H2O,1,0.5,20,EtOH,1,0.5,20,"TMCS, N-hexane",1,1,20,,,,,,,,,Ambient Pressure Drying,,60,0.101325,3,Ambient Pressure Drying,80,0.101325,3,,Ambient Pressure Drying,120,2,,0.101325,150,2,0.101325,,,,,,,Mesoporous,,2.9062,17.6105,660.1251,,,,,,
404,Sol-gel,Rice Husk Ash ,,,,,,,,,,,,,HCl,1.5,,NaOH,1,,,TMCS,,N-hexane,,,10,,,,"Rice Husk Ash, NaOH",,,2,90,,HCl,,,,,,,3,,,,,20,24,,,,H2O,1,0.5,20,EtOH,1,0.5,20,"TMCS, N-hexane",1,1,20,,,,,,,,,Ambient Pressure Drying,,60,0.101325,3,Ambient Pressure Drying,80,0.101325,3,,Ambient Pressure Drying,120,2,,0.101325,150,2,0.101325,,,,,,,Mesoporous,,2.5246,15.9664,632.483,,,,,,
405,Sol-gel,Rice Husk Ash ,,,,,,,,,,,,,HCl,1.5,,NaOH,1,,,TMCS,,N-hexane,,,10,,,,"Rice Husk Ash, NaOH",,,2,90,,HCl,,,,,,,4,,,,,20,24,,,,H2O,1,0.5,20,EtOH,1,0.5,20,"TMCS, N-hexane",1,1,20,,,,,,,,,Ambient Pressure Drying,,60,0.101325,3,Ambient Pressure Drying,80,0.101325,3,,Ambient Pressure Drying,120,2,,0.101325,150,2,0.101325,,,,,,,Mesoporous,,2.751,18.6045,591.4873,,,,,,
406,Sol-gel,Rice Husk Ash ,,,,,,,,,,,,,HCl,1.5,,NaOH,1,,,TMCS,,N-hexane,,,10,,,,"Rice Husk Ash, NaOH",,,2,90,,HCl,,,,,,,7,,,,,20,24,,,,H2O,1,0.5,20,EtOH,1,0.5,20,"TMCS, N-hexane",1,1,20,,,,,,,,,Ambient Pressure Drying,,60,0.101325,3,Ambient Pressure Drying,80,0.101325,3,,Ambient Pressure Drying,120,2,,0.101325,150,2,0.101325,,,,,,,Mesoporous,,2.9726,30.3362,391.9549,,,,,,
407,Sol-gel,Rice Husk Ash ,,,,,,,,,,,,,HCl,1.5,,NaOH,1,,,TMCS,,N-hexane,,,10,,,,"Rice Husk Ash, NaOH",,,2,90,,HCl,,,,,,,9,,,,,20,24,,,,H2O,1,0.5,20,EtOH,1,0.5,20,"TMCS, N-hexane",1,1,20,,,,,,,,,Ambient Pressure Drying,,60,0.101325,3,Ambient Pressure Drying,80,0.101325,3,,Ambient Pressure Drying,120,2,,0.101325,150,2,0.101325,,,,,,,Mesoporous,,2.7445,28.5409,384.6501,,,,,,
408,Sol-gel,Rice Husk Ash ,,,,,,,,,,,,,HCl,1.5,,NaOH,1,,,TMCS,,N-hexane,,,10,,,,"Rice Husk Ash, NaOH",,,2,90,,HCl,,,,,,,1,,,,,20,24,,,,H2O,1,0.5,20,EtOH,1,0.5,20,"TMCS, N-hexane",1,1,20,,,,,,,,,Ambient Pressure Drying,,60,0.101325,3,Ambient Pressure Drying,80,0.101325,3,,Ambient Pressure Drying,120,2,,0.101325,150,2,0.101325,,,,,,,Mesoporous,,2.4024,15.8509,606.2524,,,,,,
409,Sol-gel,Rice Husk Ash ,,,,,,,,,,,,,HCl,1.5,,NaOH,1,,,TMCS,,N-hexane,,,10,,,,"Rice Husk Ash, NaOH",,,2,90,,HCl,,,,,,,1,,,,,20,24,,,,H2O,1,0.5,20,EtOH,1,0.5,20,"TMCS, N-hexane",1,1,20,,,,,,,,,Ambient Pressure Drying,,60,0.101325,3,Ambient Pressure Drying,80,0.101325,3,,Ambient Pressure Drying,120,2,,0.101325,150,2,0.101325,,,,,,,Mesoporous,,3.3714,15.6587,861.228,,,,,,
410,Sol-gel,Rice Husk Ash ,,,,,,,,,,,,,HCl,1.5,,NaOH,1,,,TMCS,,N-hexane,,,10,,,,"Rice Husk Ash, NaOH",,,2,90,,HCl,,,,,,,1,,,,,20,24,,,,H2O,1,0.5,20,EtOH,1,0.5,20,"TMCS, N-hexane",1,1,20,,,,,,,,,Ambient Pressure Drying,,60,0.101325,3,Ambient Pressure Drying,80,0.101325,3,,Ambient Pressure Drying,120,2,,0.101325,150,2,0.101325,,,,,,,Mesoporous,,2.5271,12.5028,808.4978,,,,,,
411,Sol-gel,Rice Husk Ash ,,,,,,,,,,,,,HCl,1.5,,NaOH,1,,,TMCS,,N-hexane,,,10,,,,"Rice Husk Ash, NaOH",,,2,90,,HCl,,,,,,,1,,,,,20,24,,,,H2O,1,0.5,20,EtOH,1,0.5,20,"TMCS, N-hexane",1,1,20,,,,,,,,,Ambient Pressure Drying,,60,0.101325,3,Ambient Pressure Drying,80,0.101325,3,,Ambient Pressure Drying,120,2,,0.101325,150,2,0.101325,,,,,,,Mesoporous,,2.5361,13.103,774.2045,,,,,,
412,Sol-gel,Rice Husk Ash ,,,,,,,,,,,,,HCl,1.5,,NaOH,1,,,TMCS,,N-hexane,,,10,,,,"Rice Husk Ash, NaOH",,,2,90,,HCl,,,,,,,1,,,,,20,24,,,,H2O,1,0.5,20,EtOH,1,0.5,20,"TMCS, N-hexane",1,1,20,,,,,,,,,Ambient Pressure Drying,,60,0.101325,3,Ambient Pressure Drying,80,0.101325,3,,Ambient Pressure Drying,120,2,,0.101325,150,2,0.101325,,,,,,,Mesoporous,,2.7676,15.8025,700.5603,,,,,,
413,Sol-gel,MTES,,PDMS,,,,,,H2O,,EtOH,,,HCl,,,NH4OH,,,,,,,,,,,,,"MTES, EtOH, H2O, HCl",200,144,,,,"NH4OH, PDMS",,30,,,,,,,,,,,48,,,,,,,,,,,,,,,,,,,,,,,,Supercritical Drying,EtOH,243,0.00636,1,,,,,,,,,,,,,,,,,,,,,,,,,0.107,0.056,0.0343,,,
414,Sol-gel,MTES,,PDMS,,,,,,H2O,,EtOH,,,HCl,,,NH4OH,,,,,,,,,,,,,"MTES, EtOH, H2O, HCl",200,144,,,,"NH4OH, PDMS",,30,,,,,,,,,,,48,,,,,,,,,,,,,,,,,,,,,,,,Supercritical Drying,EtOH,243,0.00636,1,,,,,,,,,,,,,,,,,,,,,,,,,0.092,0.035,0.0338,,,
415,Sol-gel,MTES,,PDMS,,,,,,H2O,,EtOH,,,HCl,,,NH4OH,,,,,,,,,,,,,"MTES, EtOH, H2O, HCl",200,144,,,,"NH4OH, PDMS",,30,,,,,,,,,,,48,,,,,,,,,,,,,,,,,,,,,,,,Supercritical Drying,EtOH,243,0.00636,1,,,,,,,,,,,,,,,,,,,,,,,,,0.099,0.025,0.034,,,
416,Sol-gel,MTES,,PDMS,,,,,,H2O,,EtOH,,,HCl,,,NH4OH,,,,,,,,,,,,,"MTES, EtOH, H2O, HCl",200,144,,,,"NH4OH, PDMS",,30,,,,,,,,,,,48,,,,,,,,,,,,,,,,,,,,,,,,Supercritical Drying,EtOH,243,0.00636,1,,,,,,,,,,,,,,,,,,,,,,,,,0.113,0.07,0.0365,,,
417,Sol-gel,MTES,,PDMS,,,,,,H2O,,EtOH,,,HCl,,,NH4OH,,,,,,,,,,,,,"MTES, EtOH, H2O, HCl",200,144,,,,"NH4OH, PDMS",,30,,,,,,,,,,,48,,,,,,,,,,,,,,,,,,,,,,,,Supercritical Drying,EtOH,243,0.00636,1,,,,,,,,,,,,,,,,,,,,,,,,,0.11,0.05,0.0355,,,
418,Sol-gel,Silica Hydrosol,,,,,,,,H2O,,,,,HCl,,,NH4OH,,,,,,,,,,,CTAB,,"Silica Hydrosol, H2O, HCl, CTAB",,20,,20,2,NH4OH,,15,,,,,8,,,,,50,4,,,,,,,,,,,,,,,,,,,,,,,,Ambient Pressure Drying,,60,0.101325,48,Ambient Pressure Drying,75,0.101325,24,,,,,,,,,,,,,,,,Mesoporous,,1.07,,141,,,,,24.7,
419,Sol-gel,Silica Hydrosol,,,,,,,,H2O,,,,,HCl,,,NH4OH,,,,,,,,,,,CTAB,,"Silica Hydrosol, H2O, HCl, CTAB",,20,,20,2,NH4OH,,15,,,,,8,,,,,50,4,,,,,,,,,,,,,,,,,,,,,,,,Ambient Pressure Drying,,60,0.101325,48,Ambient Pressure Drying,75,0.101325,24,,,,,,,,,,,,,200,180,,Mesoporous,,,,,,,,,,
420,Sol-gel,Silica Hydrosol,,,,,,,,H2O,,,,,HCl,,,NH4OH,,,,,,,,,,,CTAB,,"Silica Hydrosol, H2O, HCl, CTAB",,20,,20,2,NH4OH,,15,,,,,8,,,,,50,4,,,,,,,,,,,,,,,,,,,,,,,,Ambient Pressure Drying,,60,0.101325,48,Ambient Pressure Drying,75,0.101325,24,,,,,,,,,,,,,400,180,,Mesoporous,,1.49,,264,0.238,,0.035,,35.7,
421,Sol-gel,Silica Hydrosol,,,,,,,,H2O,,,,,HCl,,,NH4OH,,,,,,,,,,,CTAB,,"Silica Hydrosol, H2O, HCl, CTAB",,20,,20,2,NH4OH,,15,,,,,8,,,,,50,4,,,,,,,,,,,,,,,,,,,,,,,,Ambient Pressure Drying,,60,0.101325,48,Ambient Pressure Drying,75,0.101325,24,,,,,,,,,,,,,600,180,,Mesoporous,,1.02,,131,,,,,36.1,
422,Sol-gel,Silica Hydrosol,,,,,,,,H2O,,,,,HCl,,,NH4OH,,,,,,,,,,,SDS,,"Silica Hydrosol, H2O, HCl, SDS",,20,,20,2,NH4OH,,15,,,,,8,,,,,50,4,,,,,,,,,,,,,,,,,,,,,,,,Ambient Pressure Drying,,60,0.101325,48,Ambient Pressure Drying,75,0.101325,24,,,,,,,,,,,,,,,,Mesoporous,,0.64,,141,,,,,13,
423,Sol-gel,Silica Hydrosol,,,,,,,,H2O,,,,,HCl,,,NH4OH,,,,,,,,,,,SDS,,"Silica Hydrosol, H2O, HCl, SDS",,20,,20,2,NH4OH,,15,,,,,8,,,,,50,4,,,,,,,,,,,,,,,,,,,,,,,,Ambient Pressure Drying,,60,0.101325,48,Ambient Pressure Drying,75,0.101325,24,,,,,,,,,,,,,200,180,,Mesoporous,,,,,,,,,,
424,Sol-gel,Silica Hydrosol,,,,,,,,H2O,,,,,HCl,,,NH4OH,,,,,,,,,,,SDS,,"Silica Hydrosol, H2O, HCl, SDS",,20,,20,2,NH4OH,,15,,,,,8,,,,,50,4,,,,,,,,,,,,,,,,,,,,,,,,Ambient Pressure Drying,,60,0.101325,48,Ambient Pressure Drying,75,0.101325,24,,,,,,,,,,,,,400,180,,Mesoporous,,1.6,,378,0.251,,0.034,,9.6,
425,Sol-gel,Silica Hydrosol,,,,,,,,H2O,,,,,HCl,,,NH4OH,,,,,,,,,,,SDS,,"Silica Hydrosol, H2O, HCl, SDS",,20,,20,2,NH4OH,,15,,,,,8,,,,,50,4,,,,,,,,,,,,,,,,,,,,,,,,Ambient Pressure Drying,,60,0.101325,48,Ambient Pressure Drying,75,0.101325,24,,,,,,,,,,,,,600,180,,Mesoporous,,0.02,,22,0.298,,0.078,,3.3,
426,Sol-gel,Silica Hydrosol,,,,,,,,H2O,,,,,HCl,,,NH4OH,,,,,,,,,,,RALUFON 414,,"Silica Hydrosol, H2O, HCl, RALUFON 414",,20,,20,2,NH4OH,,15,,,,,8,,,,,50,4,,,,,,,,,,,,,,,,,,,,,,,,Ambient Pressure Drying,,60,0.101325,48,Ambient Pressure Drying,75,0.101325,24,,,,,,,,,,,,,,,,Mesoporous,,0.69,,134,,,,,14,
427,Sol-gel,Silica Hydrosol,,,,,,,,H2O,,,,,HCl,,,NH4OH,,,,,,,,,,,RALUFON 415,,"Silica Hydrosol, H2O, HCl, RALUFON 415",,20,,20,2,NH4OH,,15,,,,,8,,,,,50,4,,,,,,,,,,,,,,,,,,,,,,,,Ambient Pressure Drying,,60,0.101325,48,Ambient Pressure Drying,75,0.101325,24,,,,,,,,,,,,,200,180,,Mesoporous,,,,,,,,,,
428,Sol-gel,Silica Hydrosol,,,,,,,,H2O,,,,,HCl,,,NH4OH,,,,,,,,,,,RALUFON 416,,"Silica Hydrosol, H2O, HCl, RALUFON 416",,20,,20,2,NH4OH,,15,,,,,8,,,,,50,4,,,,,,,,,,,,,,,,,,,,,,,,Ambient Pressure Drying,,60,0.101325,48,Ambient Pressure Drying,75,0.101325,24,,,,,,,,,,,,,400,180,,Mesoporous,,0.99,,247,0.242,,0.039,,17.5,
429,Sol-gel,Silica Hydrosol,,,,,,,,H2O,,,,,HCl,,,NH4OH,,,,,,,,,,,RALUFON 417,,"Silica Hydrosol, H2O, HCl, RALUFON 417",,20,,20,2,NH4OH,,15,,,,,8,,,,,50,4,,,,,,,,,,,,,,,,,,,,,,,,Ambient Pressure Drying,,60,0.101325,48,Ambient Pressure Drying,75,0.101325,24,,,,,,,,,,,,,600,180,,Mesoporous,,0.99,,107,,,,,25.1,
430,Sol-gel,,,,,,,,,,,,,,,,,,,,,,,,,,,,,,,,,,,,,,,,,,,,,,,,,,,,,,,,,,,,,,,,,,,,,,,,,,,,,,,,,,,,,,,,,,,,,,,,,Mesoporous,,1.5,6.9,881,,,,,,
431,Sol-gel,TEOS,,,,Cu2O,,,,H2O,,EtOH,,,HCl,1,,NH4OH,0.8,,,,,,,,,,,,"Cu2O, H2O, EtOH, HCl, TEOS",,90,,,2.5,NH4OH,,,,,,,6.5,,,,"TEOS, EtOH",60,12,,,,N-hexane,2,0.5,,,,,,,,,,,,,,,,,,Ambient Pressure Drying,,80,0.101325,2,Ambient Pressure Drying,120,0.101325,2,,Ambient Pressure Drying,180,4,H2/N2,,,,,,,,,,,Mesoporous,,0.6,3.5,700,,,,,,
432,Sol-gel,TEOS,,,,Cu2O,,,,H2O,,EtOH,,,HCl,1,,NH4OH,0.8,,,,,,,,,,,,"Cu2O, H2O, EtOH, HCl, TEOS",,90,,,2.5,NH4OH,,,,,,,6.5,,,,"TEOS, EtOH",60,12,,,,N-hexane,2,0.5,,,,,,,,,,,,,,,,,,Ambient Pressure Drying,,80,0.101325,2,Ambient Pressure Drying,120,0.101325,2,,Ambient Pressure Drying,180,4,H2/N2,,,,,,,,,,,Mesoporous,,0.4,2.4,690,,,,,,
433,Sol-gel,TEOS,,,,Cu2O,,,,H2O,,EtOH,,,HCl,1,,NH4OH,0.8,,,,,,,,,,,,"Cu2O, H2O, EtOH, HCl, TEOS",,90,,,2.5,NH4OH,,,,,,,6.5,,,,"TEOS, EtOH",60,12,,,,N-hexane,2,0.5,,,,,,,,,,,,,,,,,,Ambient Pressure Drying,,80,0.101325,2,Ambient Pressure Drying,120,0.101325,2,,Ambient Pressure Drying,180,4,H2/N2,,,,,,,,,,,Mesoporous,,0.4,2.5,635,,,,,,
434,Sol-gel,TEOS,,,,Cu2O,,,,H2O,,EtOH,,,HCl,1,,NH4OH,0.8,,,,,,,,,,,,"Cu2O, H2O, EtOH, HCl, TEOS",,90,,,2.5,NH4OH,,,,,,,6.5,,,,"TEOS, EtOH",60,12,,,,N-hexane,2,0.5,,,,,,,,,,,,,,,,,,Ambient Pressure Drying,,80,0.101325,2,Ambient Pressure Drying,120,0.101325,2,,Ambient Pressure Drying,180,4,H2/N2,,,,,,,,,,,Mesoporous,,-0.4,2.5,600,,,,,,
435,Sol-gel,TEOS,,,,,,Graphene,,H2O,,EtOH,,,HCl,,,NH4OH,0.2,,,,,,,,,,,,"TEOS, EtOH, H2O, HCl",,90,,,,,,,,,,,6,,,,,20,,,,,EtOH,1,,20,,,,,,,,,,,,,,,,,Supercritical Drying,CO2,,,,,,,,,,,,,,,,,,,,,,,Mesoporous,,4.13,,1576,,,0.03,,,
436,Sol-gel,TEOS,,,,,,Graphene,,H2O,,EtOH,,,HCl,,,NH4OH,0.2,,,,,,,,,,,,"TEOS, EtOH, H2O, HCl",,90,,,,Graphene,,,,,,,6,,,,,20,,,,,EtOH,1,,20,,,,,,,,,,,,,,,,,Supercritical Drying,CO2,,,,,,,,,,,,,,,,,,,,,,,Mesoporous,,2.77,,1059,,,0.0215,,,
437,Sol-gel,TEOS,,,,,,Graphene,,H2O,,EtOH,,,HCl,,,NH4OH,0.2,,,,,,,,,,,,"TEOS, EtOH, H2O, HCl",,90,,,,Graphene,,,,,,,6,,,,,20,,,,,EtOH,1,,20,,,,,,,,,,,,,,,,,Supercritical Drying,CO2,,,,,,,,,,,,,,,,,,,,,,,Mesoporous,,2.43,,861,,,0.0187,,,
438,Sol-gel,TEOS,,,,,,Graphene,,H2O,,EtOH,,,HCl,,,NH4OH,0.2,,,,,,,,,,,,"TEOS, EtOH, H2O, HCl",,90,,,,Graphene,,,,,,,6,,,,,20,,,,,EtOH,1,,20,,,,,,,,,,,,,,,,,Supercritical Drying,CO2,,,,,,,,,,,,,,,,,,,,,,,Mesoporous,,2.67,,1096,,,0.0184,,,
439,Sol-gel,TEOS,,,,,,Graphene,,H2O,,EtOH,,,HCl,,,NH4OH,0.2,,,,,,,,,,,,"TEOS, EtOH, H2O, HCl",,90,,,,Graphene,,,,,,,6,,,,,20,,,,,EtOH,1,,20,,,,,,,,,,,,,,,,,Supercritical Drying,CO2,,,,,,,,,,,,,,,,,,,,,,,Mesoporous,,2.79,,1026,,,0.0191,,,
440,Sol-gel,SiCl4,,,,,,,,EtOH,,H2O,,,,,,,,,,"TMCS, HMDSO",,,,"1, 1",,,,,"SiCl4, EtOH, H2O",,10,,0,,,,,,,,,,20,,25,,20,168,,,,"TMCS, HMDSO",1,,,,,,,,,,,,,,,,,,,Ambient Pressure Drying,,80,0.101325,8,Ambient Pressure Drying,100,0.101325,8,,Ambient Pressure Drying,120,8,,,,,,,,,,,,Mesoporous,,3.21,,836.6,,,,,11.02,
441,Sol-gel,SiCl4,,,,,,,,EtOH,,H2O,,,,,,,,,,"TMCS, HMDSO",,,,"1, 1",,,,,"SiCl4, EtOH, H2O",,10,,0,,,,,,,,,,20,,,,20,168,,,,"TMCS, HMDSO",1,,,,,,,,,,,,,,,,,,,Ambient Pressure Drying,,80,0.101325,8,Ambient Pressure Drying,100,0.101325,8,,Ambient Pressure Drying,120,8,,,,,,,,,,,,Mesoporous,,3.27,,839.9,,,,,10.88,
442,Sol-gel,SiCl4,0.041,,,,,,,EtOH,2.363,H2O,9.563,,,,,,,,,"TMCS, HMDSO",,,,"1, 1",,,,,"SiCl4, EtOH, H2O",,10,,0,,,,,,,,,,20,,,,20,168,,,,"TMCS, HMDSO",1,,,,,,,,,,,,,,,,,,,Ambient Pressure Drying,,80,0.101325,8,Ambient Pressure Drying,100,0.101325,8,,Ambient Pressure Drying,120,8,,,,,,,,,,,,Mesoporous,96.5,3.35,,856.7,0.077,,0.0213,,9.12,
443,Sol-gel,SiCl4,,,,,,,,EtOH,,H2O,,,,,,,,,,"TMCS, HMDSO",,,,"1, 1",,,,,"SiCl4, EtOH, H2O",,10,,0,,,,,,,,,,20,,,,20,168,,,,"TMCS, HMDSO",1,,,,,,,,,,,,,,,,,,,Ambient Pressure Drying,,80,0.101325,8,Ambient Pressure Drying,100,0.101325,8,,Ambient Pressure Drying,120,8,,,,,,,,,,,,Mesoporous,,2.91,,768.4,,,,,8.88,
444,Sol-gel,SiCl4,,,,,,,,EtOH,,H2O,,,,,,,,,,HMDSO,,TMCS,,"1, 1",,,,,"SiCl4, EtOH, H2O",,10,,0,,,,,,,,,,20,,>360,,20,168,,,,"TMCS, HMDSO",1,,,,,,,,,,,,,,,,,,,Ambient Pressure Drying,,80,0.101325,8,Ambient Pressure Drying,100,0.101325,8,,Ambient Pressure Drying,120,8,,,,,,,,,,,,Mesoporous,,2.74,,785.1,,,,,8.52,
445,Sol-gel,APTES,,TEOS,,Glass Fiber,,"PMDA, ODA, NMP, Polyamic Acid, Pyridine",,H2O,,Acetic Anhydride,,,HCl,,,NH4OH,,,,,,,,,,,,,"ODA, NMP, PMDA, APTES, Polyamic Acid, Acetic Anhydride, Pyridine, TEOS, HCl, H2O",,180,60,50,,"NMP, NH4OH, Glass Fiber",180,,,50,,,7,,,30,,,12,,,,EtOH,3,1.5,,,,,,,,,,,,,,,,,,Supercritical Drying,CO2,50,10,72,,,,,,,,,,,,,,,,,,,,Mesoporous,,3.16,,866,0.12,1.36,0.0268,,14.8,
446,Sol-gel,APTES,,TEOS,,Glass Fiber,,"PMDA, ODA, NMP, Polyamic Acid, Pyridine",,H2O,,Acetic Anhydride,,,HCl,,,NH4OH,,,,,,,,,,,,,"ODA, NMP, PMDA, APTES, Polyamic Acid, Acetic Anhydride, Pyridine, TEOS, HCl, H2O",,180,60,50,,"NMP, NH4OH, Glass Fiber",180,,,50,,,7,,,35,,,12,,,,EtOH,3,1.5,,,,,,,,,,,,,,,,,,Supercritical Drying,CO2,50,10,72,,,,,,,,,,,,,,,,,,,,Mesoporous,,3.67,,844,0.124,,,,17.4,
447,Sol-gel,APTES,,TEOS,,Glass Fiber,,"PMDA, ODA, NMP, Polyamic Acid, Pyridine",,H2O,,Acetic Anhydride,,,HCl,,,NH4OH,,,,,,,,,,,,,"ODA, NMP, PMDA, APTES, Polyamic Acid, Acetic Anhydride, Pyridine, TEOS, HCl, H2O",,180,60,50,,"NMP, NH4OH, Glass Fiber",180,,,50,,,7,,,40,,,12,,,,EtOH,3,1.5,,,,,,,,,,,,,,,,,,Supercritical Drying,CO2,50,10,72,,,,,,,,,,,,,,,,,,,,Mesoporous,,,,,0.116,,,,,
448,Sol-gel,APTES,,TEOS,,Glass Fiber,,"PMDA, ODA, NMP, Polyamic Acid, Pyridine",,H2O,,Acetic Anhydride,,,HCl,,,NH4OH,,,,,,,,,,,,,"ODA, NMP, PMDA, APTES, Polyamic Acid, Acetic Anhydride, Pyridine, TEOS, HCl, H2O",,180,60,50,,"NMP, NH4OH, Glass Fiber",180,,,50,,,7,,,52,,,12,,,,EtOH,3,1.5,,,,,,,,,,,,,,,,,,Supercritical Drying,CO2,50,10,72,,,,,,,,,,,,,,,,,,,,Mesoporous,,3.52,,913,0.132,1.75,,,15.4,
449,Sol-gel,APTES,,TEOS,,Glass Fiber,,"PMDA, ODA, NMP, Polyamic Acid, Pyridine",,H2O,,Acetic Anhydride,,,HCl,,,NH4OH,,,,,,,,,,,,,"ODA, NMP, PMDA, APTES, Polyamic Acid, Acetic Anhydride, Pyridine, TEOS, HCl, H2O",,180,60,50,,"NMP, NH4OH, Glass Fiber",180,,,50,,,7,,,90,,,12,,,,EtOH,3,1.5,,,,,,,,,,,,,,,,,,Supercritical Drying,CO2,50,10,72,,,,,,,,,,,,,,,,,,,,Mesoporous,,4.05,,963,0.145,3.22,0.0282,,17.1,
450,Sol-gel,Water Glass,,,,TiCl4,,,,EtOH,,H2O,,,,,,,,,,TMCS,,"N-hexane, EtOH",,"1.5, 6, 1",,,,,"Water Glass, TiCl4, H2O, EtOH",,,,40,,NH4OH,,,,,,NH4OH,,,,,EtOH,,12,,,,EtOH,3,,,"TMCS, EtOH, N-hexane",1,1,65,N-hexane,2,,,,,,,,,,,Ambient Pressure Drying,,120,0.101325,2,,,,,,,,,,,,,,,,,400,30,,,,8.21,0.99,434,,,,,,
451,Sol-gel,Water Glass,,,,TiCl4,,,,EtOH,,H2O,,,,,,,,,,TMCS,,"N-hexane, EtOH",,"1.5, 6, 1",,,,,"Water Glass, TiCl4, H2O, EtOH",,,,40,,NH4OH,,,,,,NH4OH,,,,,EtOH,,12,,,,EtOH,3,,,"TMCS, EtOH, N-hexane",1,1,65,N-hexane,2,,,,,,,,,,,Ambient Pressure Drying,,120,0.101325,2,,,,,,,,,,,,,,,,,500,60,,,,4.67,0.56,481,,,,,,
452,Sol-gel,Water Glass,,,,TiCl4,,,,EtOH,,H2O,,,,,,,,,,TMCS,,"N-hexane, EtOH",,"1.5, 6, 1",,,,,"Water Glass, TiCl4, H2O, EtOH",,,,40,,NH4OH,,,,,,NH4OH,,,,,EtOH,,12,,,,EtOH,3,,,"TMCS, EtOH, N-hexane",1,1,65,N-hexane,2,,,,,,,,,,,Ambient Pressure Drying,,120,0.101325,2,,,,,,,,,,,,,,,,,600,120,,,,1.73,9.79,705,,,,,,
453,Sol-gel,Water Glass,,,,TiCl4,,,,EtOH,,H2O,,,,,,,,,,TMCS,,"N-hexane, EtOH",,"1.5, 6, 1",,,,,"Water Glass, TiCl4, H2O, EtOH",,,,40,,NH4OH,,,,,,NH4OH,,,,,EtOH,,12,,,,EtOH,3,,,"TMCS, EtOH, N-hexane",1,1,65,N-hexane,2,,,,,,,,,,,Ambient Pressure Drying,,120,0.101325,2,,,,,,,,,,,,,,,,,500,120,,,,0.67,6.56,410,,,,,,
454,Sol-gel,Water Glass,,,,TiCl4,,,,EtOH,,H2O,,,,,,,,,,TMCS,,"N-hexane, EtOH",,"1.5, 6, 1",,,,,"Water Glass, TiCl4, H2O, EtOH",,,,40,,NH4OH,,,,,,NH4OH,,,,,EtOH,,12,,,,EtOH,3,,,"TMCS, EtOH, N-hexane",1,1,65,N-hexane,2,,,,,,,,,,,Ambient Pressure Drying,,120,0.101325,2,,,,,,,,,,,,,,,,,600,30,,,,1.07,9.87,433,,,,,,
455,Sol-gel,Water Glass,,,,TiCl4,,,,EtOH,,H2O,,,,,,,,,,TMCS,,"N-hexane, EtOH",,"1.5, 6, 1",,,,,"Water Glass, TiCl4, H2O, EtOH",,,,40,,NH4OH,,,,,,NH4OH,,,,,EtOH,,12,,,,EtOH,3,,,"TMCS, EtOH, N-hexane",1,1,65,N-hexane,2,,,,,,,,,,,Ambient Pressure Drying,,120,0.101325,2,,,,,,,,,,,,,,,,,400,60,,,,2.09,12.25,682,,,,,,
456,Sol-gel,Water Glass,,,,TiCl4,,,,EtOH,,H2O,,,,,,,,,,TMCS,,"N-hexane, EtOH",,"1.5, 6, 1",,,,,"Water Glass, TiCl4, H2O, EtOH",,,,40,,NH4OH,,,,,,NH4OH,,,,,EtOH,,12,,,,EtOH,3,,,"TMCS, EtOH, N-hexane",1,1,65,N-hexane,2,,,,,,,,,,,Ambient Pressure Drying,,120,0.101325,2,,,,,,,,,,,,,,,,,600,60,,,,1.53,6.55,107,,,,,,
457,Sol-gel,Water Glass,,,,TiCl4,,,,EtOH,,H2O,,,,,,,,,,TMCS,,"N-hexane, EtOH",,"1.5, 6, 1",,,,,"Water Glass, TiCl4, H2O, EtOH",,,,40,,NH4OH,,,,,,NH4OH,,,,,EtOH,,12,,,,EtOH,3,,,"TMCS, EtOH, N-hexane",1,1,65,N-hexane,2,,,,,,,,,,,Ambient Pressure Drying,,120,0.101325,2,,,,,,,,,,,,,,,,,400,120,,,,1.02,7.29,557,,,,,,
458,Sol-gel,Water Glass,,,,TiCl4,,,,EtOH,,H2O,,,,,,,,,,TMCS,,"N-hexane, EtOH",,"1.5, 6, 1",,,,,"Water Glass, TiCl4, H2O, EtOH",,,,40,,NH4OH,,,,,,NH4OH,,,,,EtOH,,12,,,,EtOH,3,,,"TMCS, EtOH, N-hexane",1,1,65,N-hexane,2,,,,,,,,,,,Ambient Pressure Drying,,120,0.101325,2,,,,,,,,,,,,,,,,,500,30,,,,1.03,6.42,64,,,,,,
459,Sol-gel,TEOS,,,,,,,,EtOH,,H2O,,DMF,HCl,0.5,,,,,,TMCS,,N-hexane,,,10,,,,"TEOS, EtOH, DMF, H2O, HCl",,,24,25,,"Alkaline Silica Sol, EtOH, H2O",,5,,,,,,20,0.101325,,,35,12,,,,"EtOH, H2O",1,,,N-hexane,1,,,"TMCS, N-hexane",1,1,25,N-hexane,1,,,,,,,Ambient Pressure Drying,,60,0.101325,12,Ambient Pressure Drying,90,0.101325,2,,,,,,,,,,,,,,,,Mesoporous,,3.525,,710.2,0.138,,0.0331,,11.9,
460,Sol-gel,TEOS,,,,,,Xonotlite Fibers,,EtOH,,H2O,,DMF,HCl,0.5,,,,,,TMCS,,N-hexane,,,10,,,,"TEOS, EtOH, DMF, H2O, HCl",,,24,25,,"Xonotlite Fibers, Alkaline Silica Sol, EtOH, H2O",,5,,,,,,20,0.101325,,,35,12,,,,"EtOH, H2O",1,,,N-hexane,1,,,"TMCS, N-hexane",1,1,25,N-hexane,1,,,,,,,Ambient Pressure Drying,,60,0.101325,12,Ambient Pressure Drying,90,0.101325,2,,,,,,,,,,,,,,,,Mesoporous,,3.59,,705.3,0.141,,,,12.1,
461,Sol-gel,TEOS,,,,,,Xonotlite Fibers,,EtOH,,H2O,,DMF,HCl,0.5,,,,,,TMCS,,N-hexane,,,10,,,,"TEOS, EtOH, DMF, H2O, HCl",,,24,25,,"Xonotlite Fibers, Alkaline Silica Sol, EtOH, H2O",,5,,,,,,20,0.101325,,,35,12,,,,"EtOH, H2O",1,,,N-hexane,1,,,"TMCS, N-hexane",1,1,25,N-hexane,1,,,,,,,Ambient Pressure Drying,,60,0.101325,12,Ambient Pressure Drying,90,0.101325,2,,,,,,,,,,,,,,,,Mesoporous,,3.721,,701.6,0.132,,,,12.8,
462,Sol-gel,TEOS,,,,,,Xonotlite Fibers,,EtOH,,H2O,,DMF,HCl,0.5,,,,,,TMCS,,N-hexane,,,10,,,,"TEOS, EtOH, DMF, H2O, HCl",,,24,25,,"Xonotlite Fibers, Alkaline Silica Sol, EtOH, H2O",,5,,,,,,20,0.101325,,,35,12,,,,"EtOH, H2O",1,,,N-hexane,1,,,"TMCS, N-hexane",1,1,25,N-hexane,1,,,,,,,Ambient Pressure Drying,,60,0.101325,12,Ambient Pressure Drying,90,0.101325,2,,,,,,,,,,,,,,,,Mesoporous,,4.132,,656.3,0.126,,0.0285,,13.9,
463,Sol-gel,TEOS,,,,,,Xonotlite Fibers,,EtOH,,H2O,,DMF,HCl,0.5,,,,,,TMCS,,N-hexane,,,10,,,,"TEOS, EtOH, DMF, H2O, HCl",,,24,25,,"Xonotlite Fibers, Alkaline Silica Sol, EtOH, H2O",,5,,,,,,20,0.101325,,,35,12,,,,"EtOH, H2O",1,,,N-hexane,1,,,"TMCS, N-hexane",1,1,25,N-hexane,1,,,,,,,Ambient Pressure Drying,,60,0.101325,12,Ambient Pressure Drying,90,0.101325,2,,,,,,,,,,,,,,,,Mesoporous,,3.826,,632.8,0.145,,,,13.6,
464,Sol-gel,TEOS,,,,,,,,EtOH,,H2O,,DMF,HCl,0.5,,,,,,TMCS,,N-hexane,,,10,,,,"TEOS, EtOH, DMF, H2O, HCl",,,24,25,,"Alkaline Silica Sol, EtOH, H2O",,5,,,,,,20,0.101325,,,35,12,,,,"EtOH, H2O",1,,,N-hexane,1,,,"TMCS, N-hexane",1,1,25,N-hexane,1,,,,,,,Ambient Pressure Drying,,60,0.101325,12,Ambient Pressure Drying,90,0.101325,2,,,,,,,,,,,,,800,30,,,,1.41,,215.6,,,,,,
465,Sol-gel,TEOS,,,,,,Xonotlite Fibers,,EtOH,,H2O,,DMF,HCl,0.5,,,,,,TMCS,,N-hexane,,,10,,,,"TEOS, EtOH, DMF, H2O, HCl",,,24,25,,"Xonotlite Fibers, Alkaline Silica Sol, EtOH, H2O",,5,,,,,,20,0.101325,,,35,12,,,,"EtOH, H2O",1,,,N-hexane,1,,,"TMCS, N-hexane",1,1,25,N-hexane,1,,,,,,,Ambient Pressure Drying,,60,0.101325,12,Ambient Pressure Drying,90,0.101325,2,,,,,,,,,,,,,800,30,,,,2.78,,365.6,,,,,,
466,Controllable Shrinkage Following Sol-gel,MTMS,0.044,,,,,,,Acetic Acid,0,H2O,7.992,,,,,NH4OH,,0.001,,,,,,,,,CTAC,0,,,,,,,,,,,,,,,,,120,EtOH,,72,,,,EtOH,3,1,60,,,,,,,,,,,,,,,,,Supercritical Drying,EtOH,255,8,,,,,,,,,,,,,,,,,,,,,Mesoporous,89.29,5.95,,558.3,0.15,0.68,20.7,,,
467,Controllable Shrinkage Following Sol-gel,MTMS,0.05,,,,,,,Acetic Acid,0,H2O,9.051,,,,,NH4OH,,0.001,,,,,,,,,CTAC,0,,,,,,,,,,,,,,,,,120,EtOH,,72,,,,EtOH,3,1,60,,,,,,,,,,,,,,,,,Supercritical Drying,EtOH,255,8,,,,,,,,,,,,,,,,,,,,,Mesoporous,87.86,5.17,,525.7,0.17,0.79,19.9,,,
468,Controllable Shrinkage Following Sol-gel,MTMS,0.056,,,,,,,Acetic Acid,0,H2O,10.117,,,,,NH4OH,,0.001,,,,,,,,,CTAC,0,,,,,,,,,,,,,,,,,120,EtOH,,72,,,,EtOH,3,1,60,,,,,,,,,,,,,,,,,Supercritical Drying,EtOH,255,8,,,,,,,,,,,,,,,,,,,,,Mesoporous,86.43,4.55,,504.8,0.19,0.91,21.5,,,
469,Controllable Shrinkage Following Sol-gel,MTMS,0.062,,,,,,,Acetic Acid,0,H2O,11.178,,,,,NH4OH,,0.001,,,,,,,,,CTAC,0,,,,,,,,,,,,,,,,,120,EtOH,,72,,,,EtOH,3,1,60,,,,,,,,,,,,,,,,,Supercritical Drying,EtOH,255,8,,,,,,,,,,,,,,,,,,,,,Mesoporous,85,4.05,,431.9,0.21,0.74,,,,
470,Controllable Shrinkage Following Sol-gel,MTMS,0.05,,,,,,,Acetic Acid,0,H2O,9.051,,,,,NH4OH,,0.001,,,,,,,,,CTAC,0,,,,,,,,,,,,,,,,,120,Shrinkage Treatment,25,,EtOH,,72,EtOH,3,1,60,,,,,,,,,,,,,,,,,Supercritical Drying,EtOH,255,8,,,,,,,,,,,,,,,,,,,,,Mesoporous,87.86,5.17,,547.7,0.17,0.99,18.9,,,
471,Controllable Shrinkage Following Sol-gel,MTMS,0.056,,,,,,,Acetic Acid,0,H2O,10.117,,,,,NH4OH,,0.001,,,,,,,,,CTAC,0,,,,,,,,,,,,,,,,,120,Shrinkage Treatment,25,,EtOH,,72,EtOH,3,1,60,,,,,,,,,,,,,,,,,Supercritical Drying,EtOH,255,8,,,,,,,,,,,,,,,,,,,,,Mesoporous,86.43,4.55,,508.6,0.19,1.28,20.7,,,
472,Controllable Shrinkage Following Sol-gel,MTMS,0.062,,,,,,,Acetic Acid,0,H2O,11.178,,,,,NH4OH,,0.001,,,,,,,,,CTAC,0,,,,,,,,,,,,,,,,,120,Shrinkage Treatment,25,,EtOH,,72,EtOH,3,1,60,,,,,,,,,,,,,,,,,Supercritical Drying,EtOH,255,8,,,,,,,,,,,,,,,,,,,,,Mesoporous,85,4.05,,515.1,0.21,2.13,25,,,
473,Controllable Shrinkage Following Sol-gel,MTMS,0.068,,,,,,,Acetic Acid,0,H2O,12.261,,,,,NH4OH,,0.001,,,,,,,,,CTAC,0,,,,,,,,,,,,,,,,,120,Shrinkage Treatment,25,,EtOH,,72,EtOH,3,1,60,,,,,,,,,,,,,,,,,Supercritical Drying,EtOH,255,8,,,,,,,,,,,,,,,,,,,,,Mesoporous,83.57,3.63,,540.1,0.23,3.02,30.2,,,
474,Controllable Shrinkage Following Sol-gel,MTMS,0.073,,,,,,,Acetic Acid,0,H2O,13.297,,,,,NH4OH,,0.001,,,,,,,,,CTAC,0,,,,,,,,,,,,,,,,,120,Shrinkage Treatment,25,,EtOH,,72,EtOH,3,1,60,,,,,,,,,,,,,,,,,Supercritical Drying,EtOH,255,8,,,,,,,,,,,,,,,,,,,,,Mesoporous,82.14,3.29,,576.8,0.25,4.33,32.9,,,
475,Sol-gel,MTMS,,,,Silk Fibers,,,,Acetic Acid,,,,,Acetic Acid,,,NH4OH,,,,,,,,,,,CTAB,,"MTMS, Silk Fibers, Acetic Acid, CTAB",,,,,,NH4OH,,,,,,NH4OH,,,,,,40,48,,,,MeOH,,,,,,,,,,,,,,,,,,,,Supercritical Drying,CO2,45,9.5,,,,,,,,,,,,,,,,,,,,,Mesoporous,,10.9,53.6,900,0.08,5.2,,,,
476,Sol-gel,MTMS,,,,Silk Fibers,,,,Acetic Acid,,,,,Acetic Acid,,,NH4OH,,,,,,,,,,,CTAB,,"MTMS, Silk Fibers, Acetic Acid, CTAB",,,,,,NH4OH,,,,,,NH4OH,,,,,,40,48,,,,MeOH,,,,,,,,,,,,,,,,,,,,Supercritical Drying,CO2,45,9.5,,,,,,,,,,,,,,,,,,,,,Mesoporous,,8.1,64,506,0.11,3.1,,,,
477,Sol-gel,MTMS,,TMSPA,,Silk Fibers,,,,Acetic Acid,,,,,Acetic Acid,,,NH4OH,,,,,,,,,,,CTAB,,"MTMS, TMSPA, Silk Fibers, Acetic Acid, CTAB",,,,,,NH4OH,,,,,,NH4OH,,,,,,40,48,,,,MeOH,,,,,,,,,,,,,,,,,,,,Supercritical Drying,CO2,45,9.5,,,,,,,,,,,,,,,,,,,,,Mesoporous,,6.9,33.9,812,0.13,6.3,,,,
478,Sol-gel,MTMS,,TMSPA,,Silk Fibers,,,,Acetic Acid,,,,,Acetic Acid,,,NH4OH,,,,,,,,,,,CTAB,,"MTMS, TMSPA, Silk Fibers, Acetic Acid, CTAB",,,,,,NH4OH,,,,,,NH4OH,,,,,,40,48,,,,MeOH,,,,,,,,,,,,,,,,,,,,Supercritical Drying,CO2,45,9.5,,,,,,,,,,,,,,,,,,,,,Mesoporous,,5.8,66.6,354,0.15,18.1,,,,
479,Sol-gel,MTMS,,TMSPA,,Silk Fibers,,,,Acetic Acid,,,,,Acetic Acid,,,NH4OH,,,,,,,,,,,CTAB,,"MTMS, TMSPA, Silk Fibers, Acetic Acid, CTAB",,,,,,NH4OH,,,,,,NH4OH,,,,,,40,48,,,,MeOH,,,,,,,,,,,,,,,,,,,,Supercritical Drying,CO2,45,9.5,,,,,,,,,,,,,,,,,,,,,,,6.4,35.1,732,0.14,84.2,,,,
480,Sol-gel,MTMS,,TMSPA,,Silk Fibers,,,,Acetic Acid,,,,,Acetic Acid,,,NH4OH,,,,,,,,,,,CTAB,,"MTMS, TMSPA, Silk Fibers, Acetic Acid, CTAB",,,,,,NH4OH,,,,,,NH4OH,,,,,,40,48,,,,MeOH,,,,,,,,,,,,,,,,,,,,Supercritical Drying,CO2,45,9.5,,,,,,,,,,,,,,,,,,,,,,,5.7,68.5,335,0.16,40.1,,,,
481,Sol-gel,MTMS,,,,Silk Fibers,,,,Acetic Acid,,,,,Acetic Acid,,,NH4OH,,,,,,,,,,,CTAB,,"MTMS, Silk Fibers, Acetic Acid, CTAB",,,,,,NH4OH,,,,,,NH4OH,,,,,,40,48,,,,MeOH,,,,,,,,,,,,,,,,,,,,Supercritical Drying,CO2,45,9.5,,,,,,,,,,,,,,,,,,,,,Mesoporous,,6.3,38.7,646,0.145,0.3,,,,
482,Sol-gel,MTMS,,,,Silk Fibers,,,,Acetic Acid,,,,,Acetic Acid,,,NH4OH,,,,,,,,,,,CTAB,,"MTMS, Silk Fibers, Acetic Acid, CTAB",,,,,,NH4OH,,,,,,NH4OH,,,,,,40,48,,,,MeOH,,,,,,,,,,,,,,,,,,,,Supercritical Drying,CO2,45,9.5,,,,,,,,,,,,,,,,,,,,,Mesoporous,,5.8,53.1,427,0.157,0.7,,,,
483,Sol-gel,MTMS,,TMSPA,,Silk Fibers,,,,Acetic Acid,,,,,Acetic Acid,,,NH4OH,,,,,,,,,,,CTAB,,"MTMS, TMSPA, Silk Fibers, Acetic Acid, CTAB",,,,,,NH4OH,,,,,,NH4OH,,,,,,40,48,,,,MeOH,,,,,,,,,,,,,,,,,,,,Supercritical Drying,CO2,45,9.5,,,,,,,,,,,,,,,,,,,,,Mesoporous,,3.8,16.7,920,0.22,0.2,,,,
484,Sol-gel,MTMS,,TMSPA,,Silk Fibers,,,,Acetic Acid,,,,,Acetic Acid,,,NH4OH,,,,,,,,,,,CTAB,,"MTMS, TMSPA, Silk Fibers, Acetic Acid, CTAB",,,,,,NH4OH,,,,,,NH4OH,,,,,,40,48,,,,MeOH,,,,,,,,,,,,,,,,,,,,Supercritical Drying,CO2,45,9.5,,,,,,,,,,,,,,,,,,,,,Mesoporous,,3.7,23.8,618,0.232,0.8,,,,
485,Sol-gel,Kaolin Clay,,,,,,,,,,,,,HCl,4,,,,,,TMCS,,N-hexane,,,,"1, 1.5",,,"Kaolin Clay, HCl",,30,,,2,PO,,,,,,PO,,,,,,50,24,,,,H2O,7,,,EtOH,1,1,,N-hexane,1,0.5,,"TMCS, N-hexane",1,,,N-hexane,1,,,Ambient Pressure Drying,,60,0.101325,2,Ambient Pressure Drying,100,0.101325,2,,Ambient Pressure Drying,120,2,,0.101325,,,,,,,,,,Mesoporous,,2.7,,492.55,0.15,,,,,
486,Sol-gel,Kaolin Clay,,,,,,,,,,,,,HCl,4,,,,,,TMCS,,N-hexane,,,,"1, 1.5",,,"Kaolin Clay, HCl",,30,,,2,PO,,,,,,PO,,,,,,50,24,,,,H2O,7,,,EtOH,1,1,,N-hexane,1,0.5,,"TMCS, N-hexane",1,,,N-hexane,1,,,Ambient Pressure Drying,,60,0.101325,2,Ambient Pressure Drying,100,0.101325,2,,Ambient Pressure Drying,120,2,,0.101325,,,,,,,400,120,,Mesoporous,,2.94,,709.33,0.11,,0.025,,,
487,Sol-gel,Kaolin Clay,,,,,,,,,,,,,HCl,4,,,,,,TMCS,,N-hexane,,,,"1, 1.5",,,"Kaolin Clay, HCl",,30,,,2,PO,,,,,,PO,,,,,,50,24,,,,H2O,7,,,EtOH,1,1,,N-hexane,1,0.5,,"TMCS, N-hexane",1,,,N-hexane,1,,,Ambient Pressure Drying,,60,0.101325,2,Ambient Pressure Drying,100,0.101325,2,,Ambient Pressure Drying,120,2,,0.101325,,,,,,,800,120,,Mesoporous,,0.98,,136.75,0.42,,0.074,,,
488,Sol-gel,Kaolin Clay,,,,,,,,,,,,,HCl,4,,,,,,TMCS,,N-hexane,,,,"1, 1.5",,,"Kaolin Clay, HCl",,30,,,2,PO,,,,,,PO,,,,,,50,24,,,,H2O,5,,,EtOH,1,1,,N-hexane,1,0.5,,"TMCS, N-hexane",1,,,N-hexane,1,,,Ambient Pressure Drying,,60,0.101325,2,Ambient Pressure Drying,100,0.101325,2,,Ambient Pressure Drying,120,2,,0.101325,,,,,,,,,,Mesoporous,,2.69,,455.03,0.11,,0.03,,,
489,Sol-gel,Kaolin Clay,,,,,,,,,,,,,HCl,4,,,,,,TMCS,,N-hexane,,,,"1, 1.5",,,"Kaolin Clay, HCl",,30,,,2,PO,,,,,,PO,,,,,,50,24,,,,H2O,5,,,EtOH,1,1,,N-hexane,1,0.5,,"TMCS, N-hexane",1,,,N-hexane,1,,,Ambient Pressure Drying,,60,0.101325,2,Ambient Pressure Drying,100,0.101325,2,,Ambient Pressure Drying,120,2,,0.101325,,,,,,,400,120,,Mesoporous,,2.94,,571.35,0.1,,0.025,,,
490,Sol-gel,Kaolin Clay,,,,,,,,,,,,,HCl,4,,,,,,TMCS,,N-hexane,,,,"1, 1.5",,,"Kaolin Clay, HCl",,30,,,2,PO,,,,,,PO,,,,,,50,24,,,,H2O,5,,,EtOH,1,1,,N-hexane,1,0.5,,"TMCS, N-hexane",1,,,N-hexane,1,,,Ambient Pressure Drying,,60,0.101325,2,Ambient Pressure Drying,100,0.101325,2,,Ambient Pressure Drying,120,2,,0.101325,,,,,,,800,120,,Mesoporous,,1.02,,128.47,0.39,,0.064,,,
491,Sol-gel,Kaolin Clay,,,,,,,,,,,,,HCl,4,,,,,,TMCS,,N-hexane,,,,"1, 1.5",,,"Kaolin Clay, HCl",,30,,,2,PO,,,,,,PO,,,,,,50,24,,,,H2O,3,,,EtOH,1,1,,N-hexane,1,0.5,,"TMCS, N-hexane",1,,,N-hexane,1,,,Ambient Pressure Drying,,60,0.101325,2,Ambient Pressure Drying,100,0.101325,2,,Ambient Pressure Drying,120,2,,0.101325,,,,,,,,,,Mesoporous,,2.07,,439.78,0.2,,0.039,,,
492,Sol-gel,Kaolin Clay,,,,,,,,,,,,,HCl,4,,,,,,TMCS,,N-hexane,,,,"1, 1.5",,,"Kaolin Clay, HCl",,30,,,2,PO,,,,,,PO,,,,,,50,24,,,,H2O,3,,,EtOH,1,1,,N-hexane,1,0.5,,"TMCS, N-hexane",1,,,N-hexane,1,,,Ambient Pressure Drying,,60,0.101325,2,Ambient Pressure Drying,100,0.101325,2,,Ambient Pressure Drying,120,2,,0.101325,,,,,,,400,120,,Mesoporous,,2.27,,489.45,0.22,,0.028,,,
493,Sol-gel,Kaolin Clay,,,,,,,,,,,,,HCl,4,,,,,,TMCS,,N-hexane,,,,"1, 1.5",,,"Kaolin Clay, HCl",,30,,,2,PO,,,,,,PO,,,,,,50,24,,,,H2O,3,,,EtOH,1,1,,N-hexane,1,0.5,,"TMCS, N-hexane",1,,,N-hexane,1,,,Ambient Pressure Drying,,60,0.101325,2,Ambient Pressure Drying,100,0.101325,2,,Ambient Pressure Drying,120,2,,0.101325,,,,,,,800,120,,Mesoporous,,1.38,,198.08,0.45,,0.057,,,
494,Sol-gel,Water Glass,0.02,,,,,,,H2O,16.555,,,,HCl,,0.279,NH4F,,0.016,,TMCS,,"MeOH, N-hexane",,,100,,,,"Water Glass, H2O, NH4F",,,4,20,,HCl,,,,,,,,,,,,50,3,,,,H2O,5,,,MeOH,1,1,50,"TMCS, N-hexane, MeOH",1,1,50,N-hexane,5,,,MeOH,1,1,50,Ambient Pressure Drying,,50,0.101325,1,Ambient Pressure Drying,200,0.101325,1,,,,,,,,,,,,,,,,,92.5,2.97,29.4,404,0.135,,,,,
495,Sol-gel,Water Glass,0.022,,,,,,,H2O,18.005,,,,HCl,,0.303,NH4F,,0.018,,TMCS,,"MeOH, N-hexane",,,80,,,,"Water Glass, H2O, NH4F",,,4,20,,HCl,,,,,,,,,,,,50,3,,,,H2O,5,,,MeOH,1,1,50,"TMCS, N-hexane, MeOH",1,1,50,N-hexane,5,,,MeOH,1,1,50,Ambient Pressure Drying,,50,0.101325,1,Ambient Pressure Drying,200,0.101325,1,,,,,,,,,,,,,,,,,91.9,2.713,25.82,420,0.154,,,,,
496,Sol-gel,Water Glass,0.021,,,,,,,H2O,17.111,,,,HCl,,0.288,NH4F,,0.017,,TMCS,,"MeOH, N-hexane",,,60,,,,"Water Glass, H2O, NH4F",,,4,20,,HCl,,,,,,,,,,,,50,3,,,,H2O,5,,,MeOH,1,1,50,"TMCS, N-hexane, MeOH",1,1,50,N-hexane,5,,,MeOH,1,1,50,Ambient Pressure Drying,,50,0.101325,1,Ambient Pressure Drying,200,0.101325,1,,,,,,,,,,,,,,,,,91.1,2.83,33,341,0.168,,,,,
497,Sol-gel,Water Glass,0.034,,,,,,,H2O,28.236,,,,HCl,,0.475,NH4F,,0.028,,TMCS,,"MeOH, N-hexane",,,40,,,,"Water Glass, H2O, NH4F",,,4,20,,HCl,,,,,,,,,,,,50,3,,,,H2O,5,,,MeOH,1,1,50,"TMCS, N-hexane, MeOH",1,1,50,N-hexane,5,,,MeOH,1,1,50,Ambient Pressure Drying,,50,0.101325,1,Ambient Pressure Drying,200,0.101325,1,,,,,,,,,,,,,,,,,83.4,1.57,17.93,351,0.323,,,,,
498,Sol-gel,Water Glass,0.055,,,,,,,H2O,45.226,,,,HCl,,0.761,NH4F,,0.045,,TMCS,,"MeOH, N-hexane",,,20,,,,"Water Glass, H2O, NH4F",,,4,20,,HCl,,,,,,,,,,,,50,3,,,,H2O,5,,,MeOH,1,1,50,"TMCS, N-hexane, MeOH",1,1,50,N-hexane,5,,,MeOH,1,1,50,Ambient Pressure Drying,,50,0.101325,1,Ambient Pressure Drying,200,0.101325,1,,,,,,,,,,,,,,,,,81,0.952,6.45,118,0.388,,,,,
499,Sol-gel,Water Glass,0.015,,,,,,,H2O,12.705,,,,HCl,,0.214,NH4F,,0.013,,"TMCS, TMES",,"MeOH, N-hexane",,,,,,,"Water Glass, H2O, NH4F",,,4,20,,HCl,,,,,,,,,,,,50,3,,,,H2O,5,,,MeOH,1,1,50,"TMCS, TMES, N-hexane, MeOH",1,1,50,N-hexane,5,,,MeOH,1,1,50,Ambient Pressure Drying,,50,0.101325,1,Ambient Pressure Drying,200,0.101325,1,,,,,,,,,,,,,,,,,93.7,3.92,32.7,479,0.124,,,,,
500,Sol-gel,Water Glass,0.019,,,,,,,H2O,15.326,,,,HCl,,0.258,NH4F,,0.015,,"TMCS, TMES",,"MeOH, N-hexane",,,,,,,"Water Glass, H2O, NH4F",,,4,20,,HCl,,,,,,,,,,,,50,3,,,,H2O,5,,,MeOH,1,1,50,"TMCS, TMES, N-hexane, MeOH",1,1,50,N-hexane,5,,,MeOH,1,1,50,Ambient Pressure Drying,,50,0.101325,1,Ambient Pressure Drying,200,0.101325,1,,,,,,,,,,,,,,,,,92.7,3.215,14.04,458,0.139,,,,,
501,Sol-gel,Water Glass,0.017,,,,,,,H2O,14.423,,,,HCl,,0.243,NH4F,,0.014,,"TMCS, TMES",,"MeOH, N-hexane",,,,,,,"Water Glass, H2O, NH4F",,,4,20,,HCl,,,,,,,,,,,,50,3,,,,H2O,5,,,MeOH,1,1,50,"TMCS, TMES, N-hexane, MeOH",1,1,50,N-hexane,5,,,MeOH,1,1,50,Ambient Pressure Drying,,50,0.101325,1,Ambient Pressure Drying,200,0.101325,1,,,,,,,,,,,,,,,,,92.2,3.398,26.24,518,0.153,,,,,
502,Sol-gel,Water Glass,0.034,,,,,,,H2O,28.423,,,,HCl,,0.478,NH4F,,0.028,,"TMCS, TMES",,"MeOH, N-hexane",,,,,,,"Water Glass, H2O, NH4F",,,4,20,,HCl,,,,,,,,,,,,50,3,,,,H2O,5,,,MeOH,1,1,50,"TMCS, TMES, N-hexane, MeOH",1,1,50,N-hexane,5,,,MeOH,1,1,50,Ambient Pressure Drying,,50,0.101325,1,Ambient Pressure Drying,200,0.101325,1,,,,,,,,,,,,,,,,,89.3,1.67,14.4,464,0.208,,,,,
503,Sol-gel,Water Glass,0.05,,,,,,,H2O,41.169,,,,HCl,,0.693,NH4F,,0.041,,TMES,,"MeOH, N-hexane",,,50,,,,"Water Glass, H2O, NH4F",,,4,20,,HCl,,,,,,,,,,,,50,3,,,,H2O,5,,,MeOH,1,1,50,"TMES, N-hexane, MeOH",1,1,50,N-hexane,5,,,MeOH,1,1,50,Ambient Pressure Drying,,50,0.101325,1,Ambient Pressure Drying,200,0.101325,1,,,,,,,,,,,,,,,,,82.1,1.06,8.45,503,0.358,,,,,
504,Sol-gel,Water Glass,0.046,,,,,,,H2O,38.086,,,,HCl,,0.641,NH4F,,0.038,,TMES,,"MeOH, N-hexane",,,100,,,,"Water Glass, H2O, NH4F",,,4,20,,HCl,,,,,,,,,,,,50,3,,,,H2O,5,,,MeOH,1,1,50,"TMES, N-hexane, MeOH",1,1,50,N-hexane,5,,,MeOH,1,1,50,Ambient Pressure Drying,,50,0.101325,1,Ambient Pressure Drying,200,0.101325,1,,,,,,,,,,,,,,,,,82.4,1.15,8.54,536,0.36,,,,,
505,Sol-gel,Water Glass,0.04,,,,,,,H2O,33.281,,,,HCl,,0.56,NH4F,,0.033,,TMES,,"MeOH, N-hexane",,,200,,,,"Water Glass, H2O, NH4F",,,4,20,,HCl,,,,,,,,,,,,50,3,,,,H2O,5,,,MeOH,1,1,50,"TMES, N-hexane, MeOH",1,1,50,N-hexane,5,,,MeOH,1,1,50,Ambient Pressure Drying,,50,0.101325,1,Ambient Pressure Drying,200,0.101325,1,,,,,,,,,,,,,,,,,76.2,1.217,8.652,563,0.476,,,,,
506,Sol-gel,Water Glass,,MTMS,,Glass Fiber,,,,H2O,,Tert-butyl Alcohol,,,HCl,0.1,,NH4OH,0.5,,,,,,,,,,,,"MTMS, Tert-butyl Alcohol, H2O, HCl",,30,,,,"Water Glass, H2O, NH4OH, Glass Fiber",,,,,,,6,,,30,Tert-butyl Alcohol,,72,,,,,,,,,,,,,,,,,,,,,,,,Freeze Drying,,-80,,8,Vacuum Drying,,,48,,,,,,,,,,,,,,,,Mesoporous,,3.186,,669.8,,0.6342,,,13.71,
507,Sol-gel,Water Glass,,MTMS,,Glass Fiber,,,,H2O,,Tert-butyl Alcohol,,,HCl,0.1,,NH4OH,0.5,,,,,,,,,,,,"MTMS, Tert-butyl Alcohol, H2O, HCl",,30,,,,"Water Glass, H2O, NH4OH, Glass Fiber",,,,,,,6,,,30,Tert-butyl Alcohol,,72,,,,,,,,,,,,,,,,,,,,,,,,Freeze Drying,,-80,,8,Vacuum Drying,,,48,,,,,,,,,,,,,,,,Mesoporous,,3.091,,740.9,,0.7314,,,13.369,
508,Sol-gel,Water Glass,,MTMS,,Glass Fiber,,,,H2O,,Tert-butyl Alcohol,,,HCl,0.1,,NH4OH,0.5,,,,,,,,,,,,"MTMS, Tert-butyl Alcohol, H2O, HCl",,30,,,,"Water Glass, H2O, NH4OH, Glass Fiber",,,,,,,6,,,30,Tert-butyl Alcohol,,72,,,,,,,,,,,,,,,,,,,,,,,,Freeze Drying,,-80,,8,Vacuum Drying,,,48,,,,,,,,,,,,,,,,Mesoporous,,1.803,,870.9,0.174,1.393,0.0248,,9.125,
509,Sol-gel,Water Glass,,MTMS,,Glass Fiber,,,,H2O,,Tert-butyl Alcohol,,,HCl,0.1,,NH4OH,0.5,,,,,,,,,,,,"MTMS, Tert-butyl Alcohol, H2O, HCl",,30,,,,"Water Glass, H2O, NH4OH, Glass Fiber",,,,,,,6,,,30,Tert-butyl Alcohol,,72,,,,,,,,,,,,,,,,,,,,,,,,Freeze Drying,,-80,,8,Vacuum Drying,,,48,,,,,,,,,,,,,,,,Mesoporous,,1.549,,852.4,,2.1862,,,8.186,
510,Sol-gel,Water Glass,,,,Glass Fiber,,,,H2O,,Tert-butyl Alcohol,,,HCl,0.1,,NH4OH,0.5,,,,,,,,,,,,"Tert-butyl Alcohol, H2O, HCl",,30,,,,"Water Glass, H2O, NH4OH, Glass Fiber",,,,,,,6,,,30,Tert-butyl Alcohol,,72,,,,,,,,,,,,,,,,,,,,,,,,Freeze Drying,,-80,,8,Vacuum Drying,,,48,,,,,,,,,,,,,,,,Mesoporous,,2.097,,487.2,,3.1844,,,7.553,
511,Sol-gel,VTMS,,,,,,DTBP,,H2O,,BzOH,,,,,,TmAOH,,,,,,,,,,,,,"VTMS, DTBP",,,48,120,,"BzOH, H2O, TmAOH",,5,,,,,,100,,60,,100,96,,,,Isopropanol,3,1,60,,,,,,,,,,,,,,,,,Supercritical Drying,CO2,80,13.5,,,,,,,,,,,,,,,,,,,,,Mesoporous,,,28,1029,0.22,,,,,
512,Sol-gel,VTMS,,,,,,DTBP,,H2O,,BzOH,,,,,,TmAOH,,,,,,,,,,,,,"VTMS, DTBP",,,48,120,,"BzOH, H2O, TmAOH",,5,,,,,,100,,60,,100,96,,,,Isopropanol,3,1,60,,,,,,,,,,,,,,,,,Supercritical Drying,CO2,80,13.5,,,,,,,,,,,,,,,,,,,,,Mesoporous,,,44,965,0.17,,0.015,,,
513,Sol-gel,VTMS,,,,,,DTBP,,H2O,,BzOH,,,,,,TmAOH,,,,,,,,,,,,,"VTMS, DTBP",,,48,120,,"BzOH, H2O, TmAOH",,5,,,,,,100,,60,,100,96,,,,Isopropanol,3,1,60,,,,,,,,,,,,,,,,,Supercritical Drying,CO2,80,13.5,,,,,,,,,,,,,,,,,,,,,Mesoporous,,,58,989,0.13,,,,,
514,Sol-gel,ATMS,,,,,,DTBP,,H2O,,BzOH,,,,,,TmAOH,,,,,,,,,,,,,"ATMS, DTBP",,,48,120,,"BzOH, H2O, TmAOH",,5,,,,,,100,,60,,100,96,,,,Isopropanol,3,1,60,,,,,,,,,,,,,,,,,Supercritical Drying,CO2,80,13.5,,,,,,,,,,,,,,,,,,,,,Mesoporous,,,24,1059,0.22,,,,,
515,Sol-gel,ATMS,,,,,,DTBP,,H2O,,BzOH,,,,,,TmAOH,,,,,,,,,,,,,"ATMS, DTBP",,,48,120,,"BzOH, H2O, TmAOH",,5,,,,,,100,,60,,100,96,,,,Isopropanol,3,1,60,,,,,,,,,,,,,,,,,Supercritical Drying,CO2,80,13.5,,,,,,,,,,,,,,,,,,,,,Mesoporous,,,37,1021,0.18,,0.0153,,,
516,Sol-gel,VMDMS,,,,,,DTBP,,H2O,,BzOH,,,,,,TmAOH,,,,,,,,,,,,,"VMDMS, DTBP",,,48,120,,"BzOH, H2O, TmAOH",,5,,,,,,80,,60,,80,96,,,,Isopropanol,3,1,60,,,,,,,,,,,,,,,,,Supercritical Drying,CO2,80,13.5,,,,,,,,,,,,,,,,,,,,,Mesoporous,,,32,950,0.22,,0.0153,,,
517,Sol-gel,VMDMS,,,,,,DTBP,,H2O,,BzOH,,,,,,TmAOH,,,,,,,,,,,,,"VMDMS, DTBP",,,48,120,,"BzOH, H2O, TmAOH",,5,,,,,,80,,60,,80,96,,,,Isopropanol,3,1,60,,,,,,,,,,,,,,,,,Supercritical Drying,CO2,80,13.5,,,,,,,,,,,,,,,,,,,,,Mesoporous,,,44,919,0.19,,0.0152,,,
518,Sol-gel,VMDMS,,,,,,DTBP,,H2O,,BzOH,,,,,,TmAOH,,,,,,,,,,,,,"VMDMS, DTBP",,,48,120,,"BzOH, H2O, TmAOH",,5,,,,,,80,,60,,80,96,,,,Isopropanol,3,1,60,,,,,,,,,,,,,,,,,Supercritical Drying,CO2,80,13.5,,,,,,,,,,,,,,,,,,,,,Mesoporous,,,66,927,0.13,,0.0145,,,
519,Sol-gel,VMDMS,,,,,,DTBP,,H2O,,BzOH,,,,,,TmAOH,,,,,,,,,,,,,"VMDMS, DTBP",,,48,120,,"BzOH, H2O, TmAOH",,5,,,,,,100,,60,,100,96,,,,Isopropanol,3,1,60,,,,,,,,,,,,,,,,,Air Drying,,,,24,Ambient Pressure Drying,80,0.101325,4,,,,,,,,,,,,,,,,Mesoporous,,,44,903,0.21,,0.0154,,,
520,Sol-gel,VMDMS,,,,,,DTBP,,H2O,,Isopropanol ,,,,,,TmAOH,,,,,,,,,,,,,"VMDMS, DTBP",,,48,120,,"Isopropanol, H2O, TmAOH",,5,,,,,,100,,60,,100,96,,,,,,,,,,,,,,,,,,,,,,,,Air Drying,,,,24,Ambient Pressure Drying,80,0.101325,4,,,,,,,,,,,,,,,,Mesoporous,,,37,770,0.23,,,,,
