Repository: andreshyer/Ferri_Aerogel_Neo4j

File: files/si_aerogels/si_aerogel_machine_readable.csv (part 5 of 6)
521,Sol-gel,VMDMS,,,,,,DTBP,,H2O,,Isopropanol ,,,,,,TmAOH,,,,,,,,,,,,,"VMDMS, DTBP",,,48,120,,"Isopropanol, H2O, TmAOH",,5,,,,,,100,,60,,100,96,,,,,,,,,,,,,,,,,,,,,,,,Air Drying,,,,24,Ambient Pressure Drying,80,0.101325,4,,,,,,,,,,,,,,,,Mesoporous,,,58,716,0.19,,,,,
522,Sol-gel,AMDMS,,,,,,DTBP,,H2O,,BzOH,,,,,,TmAOH,,,,,,,,,,,,,"AMDMS, DTBP",,,48,120,,"BzOH, H2O, TmAOH",,5,,,,,,100,,60,,100,96,,,,N-hexane,3,1,50,,,,,,,,,,,,,,,,,Supercritical Drying,CO2,80,13.5,,,,,,,,,,,,,,,,,,,,,Mesoporous,,,37,778,0.26,,,,,
523,Sol-gel,AMDMS,,,,,,DTBP,,H2O,,BzOH,,,,,,TmAOH,,,,,,,,,,,,,"AMDMS, DTBP",,,48,120,,"BzOH, H2O, TmAOH",,5,,,,,,100,,60,,100,96,,,,N-hexane,3,1,50,,,,,,,,,,,,,,,,,Air Drying,,,,24,Ambient Pressure Drying,80,0.101325,4,,,,,,,,,,,,,,,,Mesoporous,,,37,766,0.26,,,,,
524,Sol-gel,AMDMS,,,,,,DTBP,,H2O,,BzOH,,,,,,TmAOH,,,,,,,,,,,,,"AMDMS, DTBP",,,48,120,,"BzOH, H2O, TmAOH",,5,,,,,,100,,60,,100,96,,,,N-hexane,3,1,50,,,,,,,,,,,,,,,,,Supercritical Drying,CO2,80,13.5,,,,,,,,,,,,,,,,,,,,,Mesoporous,,,50,768,0.23,,0.0164,,,
525,Sonochemical,TEOS,,,,,,,,EtOH,,H2O,,,HNO3,,,NH4OH,,,,,,,,,,,,,"TEOS, EtOH, HNO3",,,,50,,"EtOH, H2O, NH4OH",,,,50,,,,50,,5,,80,48,,,,EtOH,7,7,,,,,,,,,,,,,,,,,,Supercritical Drying,EtOH,260,8,0.5,,,,,,,,,,,,,,,,,,,,,,4.3,,520,0.068,,,,20,
526,Sonochemical,TEOS,,,,CNT,,,,EtOH,,H2O,,,HNO3,,,NH4OH,,,,,,,,,,,,,"TEOS, EtOH, HNO3",,,,50,,"EtOH, H2O, NH4OH, CNT",,,,50,,,,50,,5,,80,48,,,,EtOH,7,7,,,,,,,,,,,,,,,,,,Supercritical Drying,EtOH,260,8,0.5,,,,,,,,,,,,,,,,,,,,,,3.9,,480,0.063,,,,23,
527,Sonochemical,TEOS,,,,CNT,,,,EtOH,,H2O,,,HNO3,,,NH4OH,,,,,,,,,,,,,"TEOS, EtOH, HNO3",,,,50,,"EtOH, H2O, NH4OH, CNT",,,,50,,,,50,,5,,80,48,,,,EtOH,7,7,,,,,,,,,,,,,,,,,,Supercritical Drying,EtOH,260,8,0.5,,,,,,,,,,,,,,,,,,,,,,4.1,,540,0.069,,,,20,
528,Sonochemical,TEOS,,,,CNT,,,,EtOH,,H2O,,,HNO3,,,NH4OH,,,,,,,,,,,,,"TEOS, EtOH, HNO3",,,,50,,"EtOH, H2O, NH4OH, CNT",,,,50,,,,50,,5,,80,48,,,,EtOH,7,7,,,,,,,,,,,,,,,,,,Supercritical Drying,EtOH,260,8,0.5,,,,,,,,,,,,,,,,,,,,,,4,,650,0.077,,,,17,
529,Sonochemical,TEOS,,,,CNT,,,,EtOH,,H2O,,,HNO3,,,NH4OH,,,,,,,,,,,,,"TEOS, EtOH, HNO3",,,,50,,"EtOH, H2O, NH4OH, CNT",,,,50,,,,50,,5,,80,48,,,,EtOH,7,7,,,,,,,,,,,,,,,,,,Supercritical Drying,EtOH,260,8,0.5,,,,,,,,,,,,,,,,,,,,,,4.4,,570,0.069,,,,20,
530,Sonochemical,TEOS,,,,CNT,,,,EtOH,,H2O,,,HNO3,,,NH4OH,,,,,,,,,,,,,"TEOS, EtOH, HNO3",,,,50,,"EtOH, H2O, NH4OH, CNT",,,,50,,,,50,,5,,80,48,,,,EtOH,7,7,,,,,,,,,,,,,,,,,,Supercritical Drying,EtOH,260,8,0.5,,,,,,,,,,,,,,,,,,,,,,4.6,,630,0.076,,,,19,
531,Sol-gel,TMOS,,,,,,,,H2O,,MeOH,,,HCl,,,NH4OH,,,,,,,,,,,,,"TMOS, H2O, MeOH, HCl",,30,,,,NH4OH,,,,,,,,,,,,20,72,,,,,,,,,,,,,,,,,,,,,,,,Supercritical Drying,CO2,40,10,,,,,,,,,,,,,,,,,,,,,,,,,895.4,0.24,,,,9.53,
532,Sol-gel,TMOS,,,,,,,,H2O,,MeOH,,Acetonitrile,HCl,,,NH4OH,,,,,,,,,,,,,"TMOS, H2O, MeOH, HCl",,30,,,,"NH4OH, Acetonitrile",,,,,,,,,,,,20,72,,,,,,,,,,,,,,,,,,,,,,,,Supercritical Drying,CO2,40,10,,,,,,,,,,,,,,,,,,,,,,,,,955.73,0.12,,,,14.62,
533,Sol-gel,TMOS,,,,,,,,H2O,,MeOH,,Acetonitrile,HCl,,,NH4OH,,,,,,,,,,,,,"TMOS, H2O, MeOH, HCl",,30,,,,"NH4OH, Acetonitrile",,,,,,,,,,,,20,72,,,,,,,,,,,,,,,,,,,,,,,,Supercritical Drying,CO2,40,10,,,,,,,,,,,,,,,,,,,,,,,,,856.61,0.08,,,,16.96,
534,Sol-gel,TMOS,,,,,,,,H2O,,MeOH,,Acetonitrile,HCl,,,NH4OH,,,,,,,,,,,,,"TMOS, H2O, MeOH, HCl",,30,,,,"NH4OH, Acetonitrile",,,,,,,,,,,,20,72,,,,,,,,,,,,,,,,,,,,,,,,Supercritical Drying,CO2,40,10,,,,,,,,,,,,,,,,,,,,,,,,,683.45,0.046,,,,23.08,
535,Sol-gel,TMOS,,,,,,,,H2O,,MeOH,,Acetonitrile,HCl,,,NH4OH,,,,,,,,,,,,,"TMOS, H2O, MeOH, HCl",,30,,,,"NH4OH, Acetonitrile",,,,,,,,,,,,20,72,,,,,,,,,,,,,,,,,,,,,,,,Supercritical Drying,CO2,40,10,,,,,,,,,,,,,,,,,,,,,,,,,568.9,0.033,,,,24.44,
536,Sol-gel,MTMS,0.163,,,,,,,H2O,7.379,EtOH,2.405,,Oxalic Acid,0.01,,NH4OH,0.005,,,,,,,,,,,,"MTMS, EtOH, H2O, Oxalic Acid",,360,,20,,NH4OH,,,,,,,4,50,,,EtOH,40,24,,,,,,,,,,,,,,,,,,,,,,,,Ambient Pressure Drying,,80,0.101325,6,Ambient Pressure Drying,100,0.101325,4,,Ambient Pressure Drying,180,1,,0.101325,,,,,,,,,,,90.4,3.4,,508,0.2,,,,27,
537,Sol-gel,MTMS,0.135,,,,,,,H2O,6.123,EtOH,3.991,,Oxalic Acid,0.01,,NH4OH,0.005,,,,,,,,,,,,"MTMS, EtOH, H2O, Oxalic Acid",,360,,20,,NH4OH,,,,,,,4,50,,,EtOH,40,24,,,,,,,,,,,,,,,,,,,,,,,,Ambient Pressure Drying,,80,0.101325,6,Ambient Pressure Drying,100,0.101325,4,,Ambient Pressure Drying,180,1,,0.101325,,,,,,,,,,,94.7,3.03,,712,0.11,,,,35,
538,Sol-gel,MTMS,0.121,,,,,,,H2O,5.494,EtOH,5.371,,Oxalic Acid,0.01,,NH4OH,0.005,,,,,,,,,,,,"MTMS, EtOH, H2O, Oxalic Acid",,360,,20,,NH4OH,,,,,,,4,50,,,EtOH,40,24,,,,,,,,,,,,,,,,,,,,,,,,Ambient Pressure Drying,,80,0.101325,6,Ambient Pressure Drying,100,0.101325,4,,Ambient Pressure Drying,180,1,,0.101325,,,,,,,,,,,92.9,2.56,,653,0.15,,,,54,
539,Sol-gel,MTMS,1.448,,,,,,,H2O,65.711,EtOH,21.413,,Oxalic Acid,0.01,,NH4OH,0.005,,,,,,,,,,,,"MTMS, EtOH, H2O, Oxalic Acid",,360,,20,,NH4OH,,,,,,,8,50,,,EtOH,40,24,,,,,,,,,,,,,,,,,,,,,,,,Ambient Pressure Drying,,80,0.101325,6,Ambient Pressure Drying,100,0.101325,4,,Ambient Pressure Drying,180,1,,0.101325,,,,,,,,,,,87.6,0.37,,447,0.26,,,,15,
540,Sol-gel,MTMS,0.645,,,,,,,H2O,29.259,EtOH,19.069,,Oxalic Acid,0.01,,NH4OH,0.005,,,,,,,,,,,,"MTMS, EtOH, H2O, Oxalic Acid",,360,,20,,NH4OH,,,,,,,8,50,,,EtOH,40,24,,,,,,,,,,,,,,,,,,,,,,,,Ambient Pressure Drying,,80,0.101325,6,Ambient Pressure Drying,100,0.101325,4,,Ambient Pressure Drying,180,1,,0.101325,,,,,,,,,,,91.1,0.61,,491,0.18,,,,42,
541,Sol-gel,MTMS,0.576,,,,,,,H2O,26.144,EtOH,25.558,,Oxalic Acid,0.01,,NH4OH,0.005,,,,,,,,,,,,"MTMS, EtOH, H2O, Oxalic Acid",,360,,20,,NH4OH,,,,,,,8,50,,,EtOH,40,24,,,,,,,,,,,,,,,,,,,,,,,,Ambient Pressure Drying,,80,0.101325,6,Ambient Pressure Drying,100,0.101325,4,,Ambient Pressure Drying,180,1,,0.101325,,,,,,,,,,,89.8,0.52,,543,0.21,,,,58,
542,Sol-gel,MTMS,0.082,,,,,,,H2O,14.79,,,,Acetic Acid,,0,NH4OH,,0.001,,,,,,,,,CTAC,0,"MTMS, Acetic Acid, CTAC",,30,,,,"H2O, NH4OH",,,,,,,,,,200,,,72,,,,EtOH,3,1,60,,,,,,,,,,,,,,,,,Supercritical Drying,EtOH,,,,,,,,,,,,,,,,,,,,,,,Mesoporous,89.7,3.23,,615,0.144,0.58,0.0207,,,
543,Sol-gel,MTMS,0.085,,,,,,,H2O,15.347,,,,Acetic Acid,,0,NH4OH,,0.002,,,,,,,,,CTAC,0,"MTMS, Acetic Acid, CTAC",,30,,,,"H2O, NH4OH",,,,,,,,,,39,,,72,,,,EtOH,3,1,60,,,,,,,,,,,,,,,,,Supercritical Drying,EtOH,,,,,,,,,,,,,,,,,,,,,,,Mesoporous,90.2,3.13,,511.1,0.137,,0.0209,,,
544,Sol-gel,MTMS,0.086,,,,,,,H2O,15.53,,,,Acetic Acid,,0,NH4OH,,0.003,,,,,,,,,CTAC,0,"MTMS, Acetic Acid, CTAC",,30,,,,"H2O, NH4OH",,,,,,,,,,21,,,72,,,,EtOH,3,1,60,,,,,,,,,,,,,,,,,Supercritical Drying,EtOH,,,,,,,,,,,,,,,,,,,,,,,Mesoporous,90.7,3.11,,489.7,0.13,,0.0211,,,
545,Sol-gel,MTMS,0.083,,,,,,,H2O,15.128,,,,Acetic Acid,,0,NH4OH,,0.003,,,,,,,,,CTAC,0,"MTMS, Acetic Acid, CTAC",,30,,,,"H2O, NH4OH",,,,,,,,,,14,,,72,,,,EtOH,3,1,60,,,,,,,,,,,,,,,,,Supercritical Drying,EtOH,,,,,,,,,,,,,,,,,,,,,,,Mesoporous,91.2,3.21,,427.5,0.123,,0.0213,,,
546,Sol-gel,MTMS,0.083,,,,,,,H2O,15.05,,,,Acetic Acid,,0,NH4OH,,0.004,,,,,,,,,CTAC,0,"MTMS, Acetic Acid, CTAC",,30,,,,"H2O, NH4OH",,,,,,,,,,8,,,72,,,,EtOH,3,1,60,,,,,,,,,,,,,,,,,Supercritical Drying,EtOH,,,,,,,,,,,,,,,,,,,,,,,Mesoporous,91.3,3.23,,376.2,0.122,,0.0214,,,
547,Sol-gel,MTMS,0.08,,,,,,,H2O,14.482,,,,Acetic Acid,,0,NH4OH,,0.004,,,,,,,,,CTAC,0,"MTMS, Acetic Acid, CTAC",,30,,,,"H2O, NH4OH",,,,,,,,,,4,,,72,,,,EtOH,3,1,60,,,,,,,,,,,,,,,,,Supercritical Drying,EtOH,,,,,,,,,,,,,,,,,,,,,,,Mesoporous,91.4,3.36,,382.2,0.121,0.18,0.0214,,,
548,Sol-gel,MTMS,0.081,,,,,,,H2O,14.726,,,,Acetic Acid,,0,NH4OH,,0.004,,,,,,,,,CTAC,0,"MTMS, Acetic Acid, CTAC",,30,,,,"H2O, NH4OH",,,,,,,,,,,,,72,,,,N-hexane,3,1,,,,,,,,,,,,,,,,,,Ambient Pressure Drying,,,0.101325,72,,,,,,,,,,,,,,,,,,,,,86.3,3.12,,354.4,0.192,,0.0223,,,
549,Sol-gel,TPOS,0.013,,,,,,,MeOH,1.498,,,,Oxalic Acid,0.001,0.093,NH4OH,2,0.238,,TMCS,,N-hexane,,,7,,,,"TPOS, MeOH, Oxalic Acid",,60,,,,NH4OH,,,,,,,,20,0.101325,5,MeOH,20,0.75,,,,N-hexane,1,,,"TMCS, N-hexane",1,,,,,,,,,,,,,,,Ambient Pressure Drying,,50,0.101325,1,Ambient Pressure Drying,150,0.101325,2,,,,,,,,,,,,,,,,Mesoporous,96.42,14.17,13.5,456,0.068,,0.052,,,
550,Sol-gel,TPOS,0.008,,,,,,,MeOH,1.392,,,,Oxalic Acid,0.001,0.057,NH4OH,2,0.147,,TMCS,,N-hexane,,,7,,,,"TPOS, MeOH, Oxalic Acid",,60,,,,NH4OH,,,,,,,,20,0.101325,12,MeOH,20,0.75,,,,N-hexane,1,,,"TMCS, N-hexane",1,,,,,,,,,,,,,,,Ambient Pressure Drying,,50,0.101325,1,Ambient Pressure Drying,150,0.101325,2,,,,,,,,,,,,,,,,Mesoporous,97,17.01,,,0.057,,0.043,,,
551,Sol-gel,TPOS,0.005,,,,,,,MeOH,1.265,,,,Oxalic Acid,0.001,0.039,NH4OH,2,0.1,,TMCS,,N-hexane,,,7,,,,"TPOS, MeOH, Oxalic Acid",,60,,,,NH4OH,,,,,,,,20,0.101325,19,MeOH,20,0.75,,,,N-hexane,1,,,"TMCS, N-hexane",1,,,,,,,,,,,,,,,Ambient Pressure Drying,,50,0.101325,1,Ambient Pressure Drying,150,0.101325,2,,,,,,,,,,,,,,,,Mesoporous,97.42,19.88,,,0.049,,0.041,,,
552,Sol-gel,TPOS,0.004,,,,,,,MeOH,1.257,,,,Oxalic Acid,0.001,0.031,NH4OH,2,0.08,,TMCS,,N-hexane,,,7,,,,"TPOS, MeOH, Oxalic Acid",,60,,,,NH4OH,,,,,,,,20,0.101325,26,MeOH,20,0.75,,,,N-hexane,1,,,"TMCS, N-hexane",1,,,,,,,,,,,,,,,Ambient Pressure Drying,,50,0.101325,1,Ambient Pressure Drying,150,0.101325,2,,,,,,,,,,,,,,,,Mesoporous,97.52,20.75,20.9,938,0.047,,0.03,,,
553,Sol-gel,TPOS,0.006,,,,,,,MeOH,1.658,,,,Oxalic Acid,0.005,0.041,NH4OH,2,0.105,,TMCS,,N-hexane,,,7,,,,"TPOS, MeOH, Oxalic Acid",,60,,,,NH4OH,,,,,,,,20,0.101325,,MeOH,20,0.75,,,,N-hexane,1,,,"TMCS, N-hexane",1,,,,,,,,,,,,,,,Ambient Pressure Drying,,50,0.101325,1,Ambient Pressure Drying,150,0.101325,2,,,,,,,,,,,,,,,,Mesoporous,96.73,15.6,,,0.062,,,,,
554,Sol-gel,TPOS,0.006,,,,,,,MeOH,1.846,,,,Oxalic Acid,0.01,0.046,NH4OH,2,0.117,,TMCS,,N-hexane,,,7,,,,"TPOS, MeOH, Oxalic Acid",,60,,,,NH4OH,,,,,,,,20,0.101325,,MeOH,20,0.75,,,,N-hexane,1,,,"TMCS, N-hexane",1,,,,,,,,,,,,,,,Ambient Pressure Drying,,50,0.101325,1,Ambient Pressure Drying,150,0.101325,2,,,,,,,,,,,,,,,,Mesoporous,96.36,13.96,,,0.069,,,,,
555,Sol-gel,TPOS,0.007,,,,,,,MeOH,2.14,,,,Oxalic Acid,0.05,0.053,NH4OH,2,0.136,,TMCS,,N-hexane,,,7,,,,"TPOS, MeOH, Oxalic Acid",,60,,,,NH4OH,,,,,,,,20,0.101325,,MeOH,20,0.75,,,,N-hexane,1,,,"TMCS, N-hexane",1,,,,,,,,,,,,,,,Ambient Pressure Drying,,50,0.101325,1,Ambient Pressure Drying,150,0.101325,2,,,,,,,,,,,,,,,,Mesoporous,95.78,11.97,,,0.08,,,,,
556,Sol-gel,TPOS,0.007,,,,,,,MeOH,2.007,,,,Oxalic Acid,0.1,0.05,NH4OH,2,0.128,,TMCS,,N-hexane,,,7,,,,"TPOS, MeOH, Oxalic Acid",,60,,,,NH4OH,,,,,,,,20,0.101325,,MeOH,20,0.75,,,,N-hexane,1,,,"TMCS, N-hexane",1,,,,,,,,,,,,,,,Ambient Pressure Drying,,50,0.101325,1,Ambient Pressure Drying,150,0.101325,2,,,,,,,,,,,,,,,,Mesoporous,96.05,12.8,,,0.075,,,,,
557,Sol-gel,TPOS,0.004,,,,,,,MeOH,1.284,,,,Oxalic Acid,0.001,0.032,NH4OH,4,0.082,,TMCS,,N-hexane,,,7,,,,"TPOS, MeOH, Oxalic Acid",,60,,,,NH4OH,,,,,,,,20,0.101325,23,MeOH,20,0.75,,,,N-hexane,1,,,"TMCS, N-hexane",1,,,,,,,,,,,,,,,Ambient Pressure Drying,,50,0.101325,1,Ambient Pressure Drying,150,0.101325,2,,,,,,,,,,,,,,,,Mesoporous,97.47,20.3,,,0.048,,,,,
558,Sol-gel,TPOS,0.005,,,,,,,MeOH,1.471,,,,Oxalic Acid,0.001,0.036,NH4OH,6,0.093,,TMCS,,N-hexane,,,7,,,,"TPOS, MeOH, Oxalic Acid",,60,,,,NH4OH,,,,,,,,20,0.101325,17,MeOH,20,0.75,,,,N-hexane,1,,,"TMCS, N-hexane",1,,,,,,,,,,,,,,,Ambient Pressure Drying,,50,0.101325,1,Ambient Pressure Drying,150,0.101325,2,,,,,,,,,,,,,,,,Mesoporous,97.1,17.65,,,0.055,,,,,
559,Sol-gel,TPOS,0.006,,,,,,,MeOH,1.632,,,,Oxalic Acid,0.001,0.04,NH4OH,8,0.104,,TMCS,,N-hexane,,,7,,,,"TPOS, MeOH, Oxalic Acid",,60,,,,NH4OH,,,,,,,,20,0.101325,11,MeOH,20,0.75,,,,N-hexane,1,,,"TMCS, N-hexane",1,,,,,,,,,,,,,,,Ambient Pressure Drying,,50,0.101325,1,Ambient Pressure Drying,150,0.101325,2,,,,,,,,,,,,,,,,Mesoporous,96.78,15.86,,,0.061,,,,,
560,Sol-gel,TPOS,0.006,,,,,,,MeOH,1.739,,,,Oxalic Acid,0.001,0.043,NH4OH,10,0.111,,TMCS,,N-hexane,,,7,,,,"TPOS, MeOH, Oxalic Acid",,60,,,,NH4OH,,,,,,,,20,0.101325,5,MeOH,20,0.75,,,,N-hexane,1,,,"TMCS, N-hexane",1,,,,,,,,,,,,,,,Ambient Pressure Drying,,50,0.101325,1,Ambient Pressure Drying,150,0.101325,2,,,,,,,,,,,,,,,,Mesoporous,96.57,14.85,,,0.065,,,,,
561,,Rice Husk Ash ,,,,,,NaOH,,,,,,,,,,NH4OH,1,,,TMCS,,N-hexane,,,,"7, 50",,,"Rice Husk Ash, NaOH",,210,,100,5,NH4OH,,,,,,,,,,,"EtOH, Stirred",45,12,,,,N-hexane,1,0.5,45,"TMCS, N-hexane",1,0.5,45,,,,,,,,,,,,,Ambient Pressure Drying,,60,0.101325,2,Ambient Pressure Drying,100,0.101325,2,,,,,,,,,,,,,,,,Mesoporous,,,,,,,,,,
562,,Rice Husk Ash ,,,,,,NaOH,,,,,,,,,,NH4OH,1,,,TMCS,,N-hexane,,,,"7, 51",,,"Rice Husk Ash, NaOH",,210,,100,5,NH4OH,,,,,,,,,,,"EtOH, Stirred",45,12,,,,N-hexane,1,0.5,45,"TMCS, N-hexane",1,0.5,45,,,,,,,,,,,,,Ambient Pressure Drying,,60,0.101325,2,Ambient Pressure Drying,100,0.101325,2,,,,,,,,,,,,,,,,Mesoporous,,0.606,,620.8,0.113,,,,6.65,
563,,Rice Husk Ash ,,,,,,NaOH,,,,,,,,,,NH4OH,1,,,TMCS,,N-hexane,,,,"7, 52",,,"Rice Husk Ash, NaOH",,210,,100,5,NH4OH,,,,,,,,,,,"EtOH, Stirred",45,12,,,,N-hexane,1,0.5,45,"TMCS, N-hexane",1,0.5,45,,,,,,,,,,,,,Ambient Pressure Drying,,60,0.101325,2,Ambient Pressure Drying,100,0.101325,2,,,,,,,,,,,,,,,,Mesoporous,,0.837,,661.7,0.101,,,,5.12,
564,,Rice Husk Ash ,,,,,,NaOH,,,,,,,,,,NH4OH,1,,,TMCS,,N-hexane,,,,"7, 53",,,"Rice Husk Ash, NaOH",,210,,100,5,NH4OH,,,,,,,,,,,"EtOH, Stirred",45,12,,,,N-hexane,1,0.5,45,"TMCS, N-hexane",1,0.5,45,,,,,,,,,,,,,Ambient Pressure Drying,,60,0.101325,2,Ambient Pressure Drying,100,0.101325,2,,,,,,,,,,,,,,,,Mesoporous,,0.848,,764.4,0.092,,,,4.43,
565,,Rice Husk Ash ,,,,,,NaOH,,,,,,,,,,NH4OH,1,,,TMCS,,N-hexane,,,,"7, 54",,,"Rice Husk Ash, NaOH",,210,,100,5,NH4OH,,,,,,,,,,,"EtOH, Stirred",45,12,,,,N-hexane,1,0.5,45,"TMCS, N-hexane",1,0.5,45,,,,,,,,,,,,,Ambient Pressure Drying,,60,0.101325,2,Ambient Pressure Drying,100,0.101325,2,,,,,,,,,,,,,,,,Mesoporous,,0.899,,945.8,0.071,,,,3.8,
566,,Rice Husk Ash ,,,,,,NaOH,,,,,,,,,,NH4OH,1,,,,,,,,,,,,"Rice Husk Ash, NaOH",,210,,100,5,NH4OH,,,,,,,,,,,"EtOH, Stirred",45,12,,,,N-hexane,1,0.5,45,N-hexane,1,0.5,45,,,,,,,,,,,,,Ambient Pressure Drying,,60,0.101325,2,Ambient Pressure Drying,100,0.101325,2,,,,,,,,,,,,,,,,,,,,786.5,,,,,,
567,,Rice Husk Ash ,,,,,,NaOH,,,,,,,,,,NH4OH,1,,,TMCS,,N-hexane,,,,"2.5, 50",,,"Rice Husk Ash, NaOH",,210,,100,5,NH4OH,,,,,,,,,,,"EtOH, Stirred",45,12,,,,N-hexane,1,0.5,45,"TMCS, N-hexane",1,0.5,45,,,,,,,,,,,,,Ambient Pressure Drying,,60,0.101325,2,Ambient Pressure Drying,100,0.101325,2,,,,,,,,,,,,,,,,,,,,798.6,,,,,,
568,,Rice Husk Ash ,,,,,,NaOH,,,,,,,,,,NH4OH,1,,,TMCS,,N-hexane,,,,"4, 50",,,"Rice Husk Ash, NaOH",,210,,100,5,NH4OH,,,,,,,,,,,"EtOH, Stirred",45,12,,,,N-hexane,1,0.5,45,"TMCS, N-hexane",1,0.5,45,,,,,,,,,,,,,Ambient Pressure Drying,,60,0.101325,2,Ambient Pressure Drying,100,0.101325,2,,,,,,,,,,,,,,,,,,,,818.9,,,,,,
569,,Rice Husk Ash ,,,,,,NaOH,,,,,,,,,,NH4OH,1,,,TMCS,,N-hexane,,,,"10, 50",,,"Rice Husk Ash, NaOH",,210,,100,5,NH4OH,,,,,,,,,,,"EtOH, Stirred",45,12,,,,N-hexane,1,0.5,45,"TMCS, N-hexane",1,0.5,45,,,,,,,,,,,,,Ambient Pressure Drying,,60,0.101325,2,Ambient Pressure Drying,100,0.101325,2,,,,,,,,,,,,,,,,,,,,649.1,,,,,,
570,,TEOS,,,,,,,,H2O,,EtOH,,,HCl,,,NH4OH,,,,,,,,,,,,,,,,,,,,,,,,,,,20,,,,,,,,,,,,,,,,,,,,,,,,,,,,,Supercritical Drying,EtOH,265,10,,,,,,,,,,,,,,,,,,,,,Mesoporous,,2.6,,963,0.172,,,,10.9,
571,,TEOS,,,,,,,,H2O,,EtOH,,,HCl,,,NH4OH,,,,,,,,,,,,,,,,,,,,,,,,,,,20,,,"H2O, EtOH",60,24,,,,,,,,,,,,,,,,,,,,,,,,Supercritical Drying,EtOH,265,10,,,,,,,,,,,,,,,,,,,,,Mesoporous,,4.1,,1074,0.099,,,,15.3,
572,,TEOS,,,,,,,,H2O,,EtOH,,,HCl,,,NH4OH,,,,,,,,,,,,,,,,,,,,,,,,,,,20,,,"H2O, EtOH",60,24,"TEOS, EtOH",4,70,,,,,,,,,,,,,,,,,,,,,Supercritical Drying,EtOH,265,10,,,,,,,,,,,,,,,,,,,,,Mesoporous,,4,,1032,0.102,,,,15.6,
573,,TEOS,,,,,,,,H2O,,EtOH,,,HCl,,,NH4OH,,,,,,,,,,,,,,,,,,,,,,,,,,,20,,,"H2O, EtOH",60,24,"TEOS, EtOH",24,70,,,,,,,,,,,,,,,,,,,,,Supercritical Drying,EtOH,265,10,,,,,,,,,,,,,,,,,,,,,Mesoporous,,4,,959,0.086,,,,16.8,
574,,TEOS,,,,,,,,H2O,,EtOH,,,HCl,,,NH4OH,,,,,,,,,,,,,,,,,,,,,,,,,,,20,,,"H2O, EtOH",60,24,"TEOS, EtOH",48,70,,,,,,,,,,,,,,,,,,,,,Supercritical Drying,EtOH,265,10,,,,,,,,,,,,,,,,,,,,,Mesoporous,,3.8,,852,0.095,,,,17.8,
575,,TEOS,,,,,,,,H2O,,EtOH,,,HCl,,,NH4OH,,,,,,,,,,,,,,,,,,,,,,,,,,,20,,,"H2O, EtOH",60,24,"TEOS, EtOH",72,70,,,,,,,,,,,,,,,,,,,,,Supercritical Drying,EtOH,265,10,,,,,,,,,,,,,,,,,,,,,Mesoporous,,3.8,,856,0.108,,,,17.9,
576,Sol-gel,MTMS,,,,,,Urea,,Acetic Acid,,,,,,,,,,,,,,,,,,,CTAB,,"MTMS, Acetic Acid, Urea, CTAB",,,,,,,,,,,,,,60,,1440,H2O,80,24,EtOH,60,24,,,,,,,,,,,,,,,,,,,,,Supercritical Drying,EtOH,255,12,12,,,,,,,,,,,,,,,,,,,,,,,,,0.247,,0.0352,,,
577,Sol-gel,MTMS,,,,,,Urea,,Acetic Acid,,,,,,,,,,,,,,,,,,,CTAB,,"MTMS, Acetic Acid, Urea, CTAB",,,,,,,,,,,,,,60,,1440,H2O,80,24,EtOH,60,24,,,,,,,,,,,,,,,,,,,,,Supercritical Drying,EtOH,255,12,12,,,,,,,,,,,,,,,,,,,,,,,,,0.057,,0.0325,,,
578,Sol-gel,MTMS,,,,,,Urea,,Acetic Acid,,,,,,,,,,,,,,,,,,,CTAB,,"MTMS, Acetic Acid, Urea, CTAB",,,,,,,,,,,,,,60,,1440,H2O,80,24,EtOH,60,24,,,,,,,,,,,,,,,,,,,,,Supercritical Drying,EtOH,255,12,12,,,,,,,,,,,,,,,,,,,,,,,,,0.052,,0.0267,,,
579,Sol-gel,MTMS,,,,,,Urea,,Acetic Acid,,,,,,,,,,,,,,,,,,,CTAB,,"MTMS, Acetic Acid, Urea, CTAB",,,,,,,,,,,,,,60,,1440,H2O,80,24,EtOH,60,24,,,,,,,,,,,,,,,,,,,,,Supercritical Drying,EtOH,255,12,12,,,,,,,,,,,,,,,,,,,,,,,,582.7,0.038,,0.0259,,12.6,
580,Sol-gel,MTMS,,,,,,Urea,,Acetic Acid,,,,,,,,,,,,,,,,,,,CTAB,,"MTMS, Acetic Acid, Urea, CTAB",,,,,,,,,,,,,,60,,1440,H2O,80,24,EtOH,60,24,,,,,,,,,,,,,,,,,,,,,Supercritical Drying,EtOH,255,12,12,,,,,,,,,,,,,,,,,,,,,,,,,0.035,,,,,
581,Sol-gel,Water Glass,,,,,,,,,,,,,HCl,,0.368,NH4F,,0.022,,TMCS,,"MeOH, N-hexane",,,,"1, 1, 1",,,"Water Glass, NH4F",,,4,20,,HCl,,,,,,,,,,,,50,3,,,,H2O,4,,,MeOH,1,1,50,"TMCS, MeOH, N-hexane",1,1,50,N-hexane,4,,,N-hexane,1,1,50,Ambient Pressure Drying,,50,0.101325,1,Ambient Pressure Drying,200,0.101325,1,,,,,,,,,,,,,,,,Mesoporous,90.5,2.201,22.34,394,0.17,,,,,
582,Sol-gel,Water Glass,,,,,,Oxalic Acid,0,,,,,,HCl,,0.298,NH4F,,0.017,,TMCS,,"MeOH, N-hexane",,,,"1, 1, 1",,,"Water Glass, NH4F",,,4,20,,"Oxalic Acid, HCl",,,,,,,,,,,,50,3,,,,H2O,4,,,MeOH,1,1,50,"TMCS, MeOH, N-hexane",1,1,50,N-hexane,4,,,N-hexane,1,1,50,Ambient Pressure Drying,,50,0.101325,1,Ambient Pressure Drying,200,0.101325,1,,,,,,,,,,,,,,,,Mesoporous,93.2,2.799,19.64,570.1,0.12,,,,,
583,Sol-gel,Water Glass,,,,,,Oxalic Acid,,,,,,,HCl,,,NH4F,,,,TMCS,,"MeOH, N-hexane",,,,"1, 1, 1",,,"Water Glass, NH4F",,,4,20,,"Oxalic Acid, HCl",,,,,,,,,,,,50,3,,,,H2O,4,,,MeOH,1,1,50,"TMCS, MeOH, N-hexane",1,1,50,N-hexane,4,,,N-hexane,1,1,50,Ambient Pressure Drying,,50,0.101325,1,Ambient Pressure Drying,200,0.101325,1,,,,,,,,,,,,,,,,Mesoporous,94.3,4.271,27.41,623.2,0.1,,,,,
584,Sol-gel,Water Glass,,,,,,Oxalic Acid,,,,,,,HCl,,,NH4F,,,,TMCS,,"MeOH, N-hexane",,,,"1, 1, 1",,,"Water Glass, NH4F",,,4,20,,"Oxalic Acid, HCl",,,,,,,,,,,,50,3,,,,H2O,4,,,MeOH,1,1,50,"TMCS, MeOH, N-hexane",1,1,50,N-hexane,4,,,N-hexane,1,1,50,Ambient Pressure Drying,,50,0.101325,1,Ambient Pressure Drying,200,0.101325,1,,,,,,,,,,,,,,,,Mesoporous,92.7,2.893,26.59,435.2,0.13,,,,,
585,Sol-gel,Water Glass,,,,,,Oxalic Acid,,,,,,,HCl,,,NH4F,,,,TMCS,,"MeOH, N-hexane",,,,"1, 1, 1",,,"Water Glass, NH4F",,,4,20,,"Oxalic Acid, HCl",,,,,,,,,,,,50,3,,,,H2O,4,,,MeOH,1,1,50,"TMCS, MeOH, N-hexane",1,1,50,N-hexane,4,,,N-hexane,1,1,50,Ambient Pressure Drying,,50,0.101325,1,Ambient Pressure Drying,200,0.101325,1,,,,,,,,,,,,,,,,Mesoporous,88.4,1.267,11.77,430.6,0.21,,,,,
586,Sol-gel,MTES,,,,,,,,EtOH,,H2O,,,,,,NH3,,,,,,,,,,,,,"MTES, EtOH, H2O",,960,,,,NH3,,5,,,,,,,,,EtOH,55,48,,,,,,,,,,,,,,,,,,,,,,,,Ambient Pressure Drying,,80,0.101325,,,,,,,,,,,,,,,,,,,,,Mesoporous,,0.753,6.1,,0.1347,,,,,
587,Sol-gel,MTES,,,,,,,,EtOH,,H2O,,,,,,NH3,,,,,,,,,,,,,"MTES, EtOH, H2O",,960,,,,NH3,,5,,,,,,,,,EtOH,55,48,,,,,,,,,,,,,,,,,,,,,,,,Ambient Pressure Drying,,80,0.101325,,,,,,,,,,,,,,,,,,,,,Mesoporous,,0.689,7.4,,0.1218,,,,,
588,Sol-gel,MTES,,,,,,,,EtOH,,H2O,,,,,,NH3,,,,,,,,,,,,,"MTES, EtOH, H2O",,960,,,,NH3,,5,,,,,,,,,EtOH,55,48,,,,,,,,,,,,,,,,,,,,,,,,Ambient Pressure Drying,,80,0.101325,,,,,,,,,,,,,,,,,,,,,Mesoporous,,0.418,6.8,,0.1145,,,,,
589,Sol-gel,MTES,,,,,,,,EtOH,,H2O,,,,,,NH3,,,,,,,,,,,,,"MTES, EtOH, H2O",,960,,,,NH3,,5,,,,,,,,,EtOH,55,48,,,,,,,,,,,,,,,,,,,,,,,,Ambient Pressure Drying,,80,0.101325,,,,,,,,,,,,,,,,,,,,,Mesoporous and Microporous,,0.162,3.7,,0.1123,,,,,
590,Sol-gel,MTES,,,,,,,,EtOH,,H2O,,,,,,NH3,,,,,,,,,,,,,"MTES, EtOH, H2O",,960,,,,NH3,,5,,,,,,,,,EtOH,55,48,,,,,,,,,,,,,,,,,,,,,,,,Ambient Pressure Drying,,80,0.101325,,,,,,,,,,,,,,,,,,,,,Mesoporous and Microporous,,0.148,3.9,,0.1108,,,,,
591,Sol-gel,MTES,,,,,,,,EtOH,,H2O,,,,,,NH3,,,,,,,,,,,,,"MTES, EtOH, H2O",,960,,,,NH3,,5,,,,,,,,,EtOH,55,48,,,,,,,,,,,,,,,,,,,,,,,,Ambient Pressure Drying,,80,0.101325,,,,,,,,,,,,,,,,,,,,,Mesoporous and Microporous,,0.087,2.7,,0.105,,,,,
592,Sol-gel,MTES,,,,,,,,EtOH,,H2O,,,,,,NH3,,,,,,,,,,,,,"MTES, EtOH, H2O",,960,,,,NH3,,5,,,,,,,,,EtOH,55,48,,,,,,,,,,,,,,,,,,,,,,,,Ambient Pressure Drying,,80,0.101325,,,,,,,,,,,,,,,,,,,,,Mesoporous and Microporous,,0.072,3.4,,0.0955,,,,,
593,Sol-gel,MTES,,,,,,,,EtOH,,H2O,,,,,,NH3,,,,,,,,,,,,,"MTES, EtOH, H2O",,960,,,,NH3,,5,,,,,,,,,EtOH,55,48,,,,,,,,,,,,,,,,,,,,,,,,Ambient Pressure Drying,,80,0.101325,,,,,,,,,,,,,,,,,,,,,Mesoporous and Microporous,,0.093,3.2,,0.0941,,,,,
594,Sol-gel,MTES,,,,,,,,EtOH,,H2O,,,,,,NH3,,,,,,,,,,,,,"MTES, EtOH, H2O",,960,,,,NH3,,5,,,,,,,,,EtOH,55,48,,,,,,,,,,,,,,,,,,,,,,,,Ambient Pressure Drying,,80,0.101325,,,,,,,,,,,,,,,,,,,,,Mesoporous and Microporous,,0.081,3.5,,0.0935,,,,,
595,Sol-gel,MTES,,,,,,,,EtOH,,H2O,,,,,,NH3,,,,,,,,,,,,,"MTES, EtOH, H2O",,960,,,,NH3,,5,,,,,,,,,EtOH,55,48,,,,,,,,,,,,,,,,,,,,,,,,Ambient Pressure Drying,,80,0.101325,,,,,,,,,,,,,,,,,,,,,Mesoporous and Microporous,,0.136,4,,0.93,,,,,
596,Sol-gel,MTES,,,,,,,,EtOH,,H2O,,,,,,NH3,,,,,,,,,,,,,"MTES, EtOH, H2O",,960,,,,NH3,,5,,,,,,,,,EtOH,55,48,,,,,,,,,,,,,,,,,,,,,,,,Ambient Pressure Drying,,80,0.101325,,,,,,,,,,,,,,,,,,,,,Mesoporous and Microporous,,0.12,3.6,,0.0922,,,,,
597,Sol-gel,MTES,,,,,,,,EtOH,,H2O,,,,,,NH3,,,,,,,,,,,,,"MTES, EtOH, H2O",,960,,,,NH3,,5,,,,,,,,,EtOH,55,48,,,,,,,,,,,,,,,,,,,,,,,,Ambient Pressure Drying,,80,0.101325,,,,,,,,,,,,,,,,,,,,,Mesoporous and Microporous,,0.74,3.4,,0.0901,,,,,
598,Sol-gel,TEOS,,,,,,,,Isopropanol,,H2O,,,HCl,,,,,,,,,,,,,,,,"TEOS, Isopropanol",,3,,,,"H2O, HCl, PO",,5,,,,PO,,,,1440,,20,24,,,,Isopropanol,5,1,,,,,,,,,,,,,,,,,,Supercritical Drying,CO2,20,15,Supercritical Drying,CO2,50,15,2,,,,,,,,,,,,,,,,,,,,630,,,,,,
599,Sol-gel,TEOS,,,,,,,,Isopropanol,,H2O,,,HNO3,,,,,,,,,,,,,,,,"TEOS, Isopropanol",,3,,,,"H2O, HNO3, PO",,5,,,,PO,,,,2880,,20,24,,,,Isopropanol,5,1,,,,,,,,,,,,,,,,,,Supercritical Drying,CO2,20,15,Supercritical Drying,CO2,50,15,2,,,,,,,,,,,,,,,,,,,,600,,,,,,
600,Sol-gel,TEOS,,,,Chromium Trichloride Hexahydrate,,,,Isopropanol,,H2O,,,HCl,,,,,,,,,,,,,,,,"TEOS, Isopropanol, Chromium Trichloride Hexahydrate",,3,,,,"H2O, HCl, PO",,5,,,,PO,,,,7200,,20,24,,,,Isopropanol,5,1,,,,,,,,,,,,,,,,,,Supercritical Drying,CO2,20,15,Supercritical Drying,CO2,50,15,2,,,,,,,,,,,,,,,,,,,,620,,,,,,
601,Sol-gel,TEOS,,,,Chromium Trichloride Nonahydrate,,,,Isopropanol,,H2O,,,HCl,,,,,,,,,,,,,,,,"TEOS, Isopropanol, Chromium Trichloride Nonahydrate",,3,,,,"H2O, HCl, PO",,5,,,,PO,,,,4320,,20,24,,,,Isopropanol,5,1,,,,,,,,,,,,,,,,,,Supercritical Drying,CO2,20,15,Supercritical Drying,CO2,50,15,2,,,,,,,,,,,,,,,,,,,,640,,,,,,
602,Sol-gel,TEOS,,,,Ytterbium Trinitrate Pentahydrate,,,,Isopropanol,,H2O,,,HCl,,,,,,,,,,,,,,,,"TEOS, Isopropanol, H2O",,3,,,,"Ytterbium Trinitrate Pentahydrate, HCl, PO",,5,,,,PO,,,,5760,,20,24,,,,Isopropanol,5,1,,,,,,,,,,,,,,,,,,Supercritical Drying,CO2,20,15,Supercritical Drying,CO2,50,15,2,,,,,,,,,,,,,,,,,,,,560,,,,,,
603,Sol-gel,TEOS,,,,Ytterbium Trinitrate Pentahydrate,,,,Isopropanol,,H2O,,,HCl,,,,,,,,,,,,,,,,"TEOS, Isopropanol, H2O",,3,,,,"Ytterbium Trinitrate Pentahydrate, HCl, PO",,5,,,,PO,,,,5760,,20,24,,,,Isopropanol,5,1,,,,,,,,,,,,,,,,,,Supercritical Drying,Isopropanol,255,6,,,,,,,,,,,,,,,,,,,,,,,,,610,,,,,,
604,Sol-gel,TEOS,,,,Ytterbium Trinitrate Pentahydrate,,,,Isopropanol,,H2O,,,HCl,,,,,,,,,,,,,,,,"TEOS, Isopropanol, H2O",,3,,,,"Ytterbium Trinitrate Pentahydrate, HCl, PO",,5,,,,PO,,,,5760,,20,24,,,,MTBE,5,1,,,,,,,,,,,,,,,,,,Supercritical Drying,MTBE,245,6,,,,,,,,,,,,,,,,,,,,,,,,,660,,,,,,
605,Sol-gel,TEOS,,,,,,,,EtOH,,H2O,,,HF,,,,,,,,,,,,,,,,"TEOS, EtOH",,3,,,,"HF, H2O",,,,4,,,,20,,1440,,,,,,,EtOH,6,,,,,,,,,,,,,,,,,,,Subcritical Drying,,210,,,Supercritical Drying,,,1.5-2,,,,,,,,,,,,,,,,,,1.51,,580,,,,Monolithic,,
606,Sol-gel,TEOS,,,,,,,,EtOH,,H2O,,,HF,,,,,,,,,,,,,,,,"TEOS, EtOH",,3,,,,"HF, H2O",,,,4,,,,20,,1440,,,,,,,EtOH,6,,,,,,,,,,,,,,,,,,,Subcritical Drying,,240,,,Supercritical Drying,,,1.5-2,,,,,,,,,,,,,,,,,,0.85,,460,,,,Monolithic,,
607,Sol-gel,TEOS,,,,,,,,EtOH,,H2O,,,HF,,,,,,,,,,,,,,,,"TEOS, EtOH",,3,,,,"HF, H2O",,,,4,,,,20,,1440,,,,,,,EtOH,6,,,,,,,,,,,,,,,,,,,Subcritical Drying,,260,,,Supercritical Drying,,,1.5-2,,,,,,,,,,,,,,,,,,0.7,,470,,,,Monolithic,,
608,Sol-gel,TEOS,,,,,,,,EtOH,,H2O,,,HF,,,,,,,,,,,,,,,,"TEOS, EtOH",,3,,,,"HF, H2O",,,,4,,,,20,,1440,,,,,,,EtOH,6,,,,,,,,,,,,,,,,,,,Subcritical Drying,,160,,,Supercritical Drying,,,1.5-2,,,,,,,,,,,,,,,,,,1.67,,730,,,,Monolithic,,
609,Sol-gel,TEOS,,,,,,,,EtOH,,H2O,,,HF,,,,,,,,,,,,,,,,"TEOS, EtOH",,3,,,,"HF, H2O",,,,4,,,,20,,1440,,,,,,,EtOH,6,,,,,,,,,,,,,,,,,,,Subcritical Drying,,190,,,Supercritical Drying,,,1.5-2,,,,,,,,,,,,,,,,,,1.47,,690,,,,Monolithic,,
610,Sol-gel,TEOS,,,,,,,,EtOH,,H2O,,,HF,,,,,,,,,,,,,,,,"TEOS, EtOH",,3,,,,"HF, H2O",,,,4,,,,20,,1440,,,,,,,EtOH,6,,,,,,,,,,,,,,,,,,,Subcritical Drying,,220,,,Supercritical Drying,,,1.5-2,,,,,,,,,,,,,,,,,,1.31,,720,,,,Monolithic,,
611,Sol-gel,Water Glass,,,,,,,,HNO3,,,,,,,,,,,,,,,,,,,,,"Water Glass, HNO3",,,,,7,,,,,,,,,,,,"TEOS, EtOH",20,18,"TEOS, EtOH",70,4,N-heptane,3,,,,,1,20,N-heptane,2,1,,,,,,,,,,Air Drying,,50,,6,Air Drying,60,,6,,Air Drying,70,6,,,,,,,,,,,,Nanoporous,87,0.923,,287.7,0.29,,,,11.19,
612,Sol-gel,Water Glass,,,,,,,,HNO3,,,,,,,,,,,,,,,,,,,,,"Water Glass, HNO3",,,,,7,,,,,,,,,,,,"TEOS, EtOH",20,18,"TEOS, EtOH",70,4,N-heptane,3,,,,,1,20,N-heptane,2,1,,,,,,,,,,Freeze Drying,,-52,,24,,,,,,,,,,,,,,,,,,,,Nanoporous,86,0.345,,213.1,0.3,,,,8.11,
613,Sol-gel,Water Glass,,,,,,,,HNO3,,,,,,,,,,,,,,,,,,,,,"Water Glass, HNO3",,,,,7,,,,,,,,,,,,"TEOS, EtOH",20,18,"TEOS, EtOH",70,4,N-heptane,3,,,,,1,20,N-heptane,2,1,,,,,,,,,,Oven Drying,,50,,6,Oven Drying,60,,6,,Oven Drying,70,6,,,,,,,,,,,,Nanoporous,91,0.333,,234,0.18,,,,7.33,
614,Sol-gel,Water Glass,,,,,,,,HNO3,,,,,,,,,,,,,,,,,,,,,"Water Glass, HNO3",,,,,7,,,,,,,,,,,,"TEOS, EtOH",20,18,"TEOS, EtOH",70,4,N-heptane,3,,,,,1,20,N-heptane,2,1,,,,,,,,,,Vacuum Drying ,,40,,6,Vacuum Drying ,50,,6,,Vacuum Drying ,60,6,,,,,,,,,,,,Nanoporous,80,0.881,,285.4,0.43,,,,7.79,
615,Sol-gel,Water Glass,,,,,,,,HNO3,,,,,,,,,,,,,,,,,,,,,"Water Glass, HNO3",,,,,7,,,,,,,,,,,,,20,18,,,,H2O,3,,,EtOH,1,1,20,,,,,,,,,,,,,Oven Drying,,50,,6,Oven Drying,60,,6,,Oven Drying,70,6,,,,,,,,,,,,Nanoporous,82,0.418,,140.7,0.38,,,,12.05,
616,Sol-gel,Water Glass,,,,,,,,HNO3,,,,,,,,,,,,,,,,,,,,,"Water Glass, HNO3",,,,,7,,,,,,,,,,,,,20,18,,,,H2O,3,,,EtOH,1,1,20,,,,,,,,,,,,,Air Drying,,50,,6,Air Drying,60,,6,,Air Drying,70,6,,,,,,,,,,,,Nanoporous,68,0.524,,247.8,0.71,,,,5.38,
617,Sol-gel,Water Glass,,,,,,,,Acetic Acid,,,,,,,,,,,,,,,,,,,,,"Water Glass, Acetic Acid",,,,,7,,,,,,,,,,,,"TEOS, EtOH",20,18,"TEOS, EtOH",70,4,N-heptane,3,,,,,1,20,N-heptane,2,1,,,,,,,,,,Air Drying,,50,,6,Air Drying,60,,6,,Air Drying,70,6,,,,,,,,,,,,Nanoporous,83,1.022,,294.4,0.37,,,,10.7,
618,Sol-gel,Water Glass,,,,,,,,HCl,,,,,,,,,,,,,,,,,,,,,"Water Glass, HCl",,,,,7,,,,,,,,,,,,"TEOS, EtOH",20,18,"TEOS, EtOH",70,4,N-heptane,3,,,,,1,20,N-heptane,2,1,,,,,,,,,,Air Drying,,50,,6,Air Drying,60,,6,,Air Drying,70,6,,,,,,,,,,,,Nanoporous,83,0.998,,268,0.38,,,,11.79,
619,Sol-gel,Water Glass,,,,,,,,Oxalic Acid,,,,,,,,,,,,,,,,,,,,,"Water Glass, Oxalic Acid",,,,,7,,,,,,,,,,,,"TEOS, EtOH",20,18,"TEOS, EtOH",70,4,N-heptane,3,,,,,1,20,N-heptane,2,1,,,,,,,,,,Air Drying,,50,,6,Air Drying,60,,6,,Air Drying,70,6,,,,,,,,,,,,Nanoporous,90,1.048,,322.5,0.21,,,,10.85,
620,Sol-gel,Water Glass,,,,,,,,H2SO4,,,,,,,,,,,,,,,,,,,,,"Water Glass, H2SO4",,,,,7,,,,,,,,,,,,"TEOS, EtOH",20,18,"TEOS, EtOH",70,4,N-heptane,3,,,,,1,20,N-heptane,2,1,,,,,,,,,,Air Drying,,50,,6,Air Drying,60,,6,,Air Drying,70,6,,,,,,,,,,,,Nanoporous,82,1.044,,294.9,0.39,,,,10.33,
621,Sol-gel,TEOS,,,,,,,,H2O,,EtOH,,,HCl,0.1,,NH4OH,0.05,,,,,,,,,,,,"TEOS, H2O, EtOH",,15,,,,HCl,,120,,,,,5.5-6,,,,,,24,,,,EtOH,1,5,,,,,,,,,,,,,,,,,,Supercritical Drying,CO2,45,10,,,,,,,,,,,,,,,,,,,,,,,1.36,6.91,787.63,,,,,,
622,Sol-gel,TEOS,,,,,,,,H2O,,EtOH,,,HCl,0.1,,NH4OH,0.05,,,,,,,,,,,,"TEOS, H2O, EtOH",,15,,,,HCl,,120,,,,,5.5-6,,,,,,24,,,,EtOH,1,5,,,,,,,,,,,,,,,,,,Supercritical Drying,CO2,45,10,,,,,,,,,,,,,,,,,,,,,,,1.12,6.07,736.23,,,,,,
623,Sol-gel,TEOS,,,,,,,,H2O,,EtOH,,,HCl,0.1,,NH4OH,0.05,,,,,,,,,,,,"TEOS, H2O, EtOH",,15,,,,HCl,,120,,,,,5.5-6,,,,,,24,,,,EtOH,1,5,,,,,,,,,,,,,,,,,,Supercritical Drying,CO2,45,10,,,,,,,,,,,,,,,,,,,,,,,1.96,8.07,973.38,,,,,,
624,Sol-gel,TEOS,,,,,,,,H2O,,EtOH,,,HCl,0.1,,NH4OH,0.05,,,,,,,,,,,,"TEOS, H2O, EtOH",,15,,,,HCl,,120,,,,,5.5-6,,,,,,24,,,,EtOH,1,5,,,,,,,,,,,,,,,,,,Supercritical Drying,CO2,45,10,,,,,,,,,,,,,,,,,,,,,,,1.21,6.44,749.5,,,,,,
625,Sol-gel,TEOS,,,,,,,,H2O,,EtOH,,,HCl,0.1,,NH4OH,0.05,,,,,,,,,,,,"TEOS, H2O, EtOH",,15,,,,HCl,,120,,,,,5.5-6,,,,,,24,,,,EtOH,1,5,,,,,,,,,,,,,,,,,,Supercritical Drying,CO2,45,10,,,,,,,,,,,,,,,,,,,,,,,1.04,5.57,748.39,,,,,,
626,Sol-gel,TEOS,,,,,,,,H2O,,EtOH,,,HCl,0.1,,NH4OH,0.05,,,,,,,,,,,,"TEOS, H2O, EtOH",,15,,,,HCl,,120,,,,,5.5-6,,,,,,24,,,,EtOH,1,5,,,,,,,,,,,,,,,,,,Supercritical Drying,CO2,45,10,,,,,,,,,,,,,,,,,,,,,,,1.22,6.88,708.87,,,,,,
627,Sol-gel,TEOS,,,,,,,,H2O,,EtOH,,,HCl,0.1,,NH4OH,0.05,,,,,,,,,,,,"TEOS, H2O, EtOH",,15,,,,HCl,,120,,,,,5.5-6,,,,,,24,,,,EtOH,1,5,,,,,,,,,,,,,,,,,,Supercritical Drying,CO2,45,10,,,,,,,,,,,,,,,,,,,,,,,1.85,8.98,822.14,,,,,,
628,Sol-gel,TEOS,,,,,,,,H2O,,EtOH,,,HCl,0.1,,NH4OH,0.05,,,,,,,,,,,,"TEOS, H2O, EtOH",,15,,,,HCl,,120,,,,,5.5-6,,,,,,24,,,,EtOH,1,5,,,,,,,,,,,,,,,,,,Supercritical Drying,CO2,45,10,,,,,,,,,,,,,,,,,,,,,,,,6.87,872.89,,,,,,
629,Sol-gel,TEOS,,,,,,,,H2O,,EtOH,,,HCl,0.1,,NH4OH,0.05,,,,,,,,,,,,"TEOS, H2O, EtOH",,15,,,,HCl,,120,,,,,5.5-6,,,,,,24,,,,EtOH,1,5,,,,,,,,,,,,,,,,,,Supercritical Drying,CO2,45,10,,,,,,,,,,,,,,,,,,,,,,,2.02,9.38,860.64,,,,,,
630,Sol-gel,TEOS,,,,,,,,EtOH,,,,,HCl,0.1,,NH4OH,1.5,,,TMCS,,N-hexane,,,,"1, 10",,,"TEOS, EtOH, HCl",,,,,,NH4OH,,15,,,,,,,,,EtOH,,168,,,,"TMCS, N-hexane",1,2,50,,,,,,,,,,,,,,,,,Air Drying,,,,,,,,,,,,,,,,,,,,,,,,Mesoporous,,1.744,10.9,640.4,0.194,,,Granule,,
631,Sol-gel,TEOS,,,,,,Carbon Fiber,,EtOH,,,,,HCl,0.1,,NH4OH,1.5,,,TMCS,,N-hexane,,,,"1, 10",,,"TEOS, EtOH, HCl",,,,,,"NH4OH, Carbon Fiber",,15,,,,,,,,,EtOH,,168,,,,"TMCS, N-hexane",1,2,50,,,,,,,,,,,,,,,,,Air Drying,,,,,,,,,,,,,,,,,,,,,,,,Mesoporous,,1.436,11.4,502.9,0.156,,,Monolithic,,
632,Sol-gel,TEOS,,,,,,Carbon Fiber,,EtOH,,,,,HCl,0.1,,NH4OH,1.5,,,TMCS,,N-hexane,,,,"1, 10",,,"TEOS, EtOH, HCl",,,,,,"NH4OH, Carbon Fiber",,15,,,,,,,,,EtOH,,168,,,,"TMCS, N-hexane",1,2,50,,,,,,,,,,,,,,,,,Air Drying,,,,,,,,,,,,,,,,,,,,,,,,Mesoporous,,1.476,10.7,550,0.164,,,Monolithic,,
633,Sol-gel,TEOS,,,,,,"Carbon Fiber, CNT",,EtOH,,,,,HCl,0.1,,NH4OH,1.5,,,TMCS,,N-hexane,,,,"1, 10",,,"TEOS, EtOH, HCl",,,,,,"NH4OH, Carbon Fiber, CNT",,15,,,,,,,,,EtOH,,168,,,,"TMCS, N-hexane",1,2,50,,,,,,,,,,,,,,,,,Air Drying,,,,,,,,,,,,,,,,,,,,,,,,Mesoporous,,1.438,10.6,537.9,0.153,,,Monolithic,,
634,Sol-gel,TEOS,,,,,,"Carbon Fiber, CNT",,EtOH,,,,,HCl,0.1,,NH4OH,1.5,,,TMCS,,N-hexane,,,,"1, 10",,,"TEOS, EtOH, HCl",,,,,,"NH4OH, Carbon Fiber, CNT",,15,,,,,,,,,EtOH,,168,,,,"TMCS, N-hexane",1,2,50,,,,,,,,,,,,,,,,,Air Drying,,,,,,,,,,,,,,,,,,,,,,,,Mesoporous,,1.512,10.8,558.1,0.158,,,Monolithic,,
635,Sol-gel,TEOS,,,,,,Carbon Nanofiber,,EtOH,,,,,HCl,0.1,,NH4OH,1.5,,,TMCS,,N-hexane,,,,"1, 10",,,"TEOS, EtOH, HCl",,,,,,"NH4OH, Carbon Nanofiber",,15,,,,,,,,,EtOH,,168,,,,"TMCS, N-hexane",1,2,50,,,,,,,,,,,,,,,,,Air Drying,,,,,,,,,,,,,,,,,,,,,,,,Mesoporous,,1.406,9.9,566.2,0.212,,,Granule,,
636,Sol-gel,TEOS,,,,,,Carbon Nanofiber,,EtOH,,,,,HCl,0.1,,NH4OH,1.5,,,TMCS,,N-hexane,,,,"1, 10",,,"TEOS, EtOH, HCl",,,,,,"NH4OH, Carbon Nanofiber",,15,,,,,,,,,EtOH,,168,,,,"TMCS, N-hexane",1,2,50,,,,,,,,,,,,,,,,,Air Drying,,,,,,,,,,,,,,,,,,,,,,,,Mesoporous,,1.511,10.3,589.8,0.195,,,Granule,,
637,Sol-gel,TEOS,,,,,,,,EtOH,,H2O,,,Oxalic Acid,,,NH3,,,,,,,,,,,,,"TEOS, EtOH, H2O, Oxalic Acid",,,,,,NH3,,,,,,,,,,,,,,,,,EtOH,4,2,,,,,,,,,,,,,,,,,,Supercritical Drying,EtOH,263,8.9,1.83333333333333,,,,,,,,,,,,,,,,,,,,Mesoporous,96.63,4.25,,837.4,0.074,,0.009,,12.3,
638,Sol-gel,TEOS,,,,,,Al2O3,,EtOH,,H2O,,,Oxalic Acid,,,NH3,,,,,,,,,,,,,"TEOS, EtOH, H2O, Oxalic Acid",,,,,,Al2O3,,,24,,,,,,,,,,,,,,EtOH,4,2,,,,,,,,,,,,,,,,,,Supercritical Drying,EtOH,263,8.9,1.83333333333333,,,,,,,,,,,,,,,,,,,,Mesoporous,95.79,3.59,,705.7,0.104,,0.00741,,13.7,
639,Sol-gel,TEOS,,,,,,Al2O3,,EtOH,,H2O,,,Oxalic Acid,,,NH3,,,,,,,,,,,,,"TEOS, EtOH, H2O, Oxalic Acid",,,,,,Al2O3,,,24,,,,,,,,,,,,,,EtOH,4,2,,,,,,,,,,,,,,,,,,Supercritical Drying,EtOH,263,8.9,1.83333333333333,,,,,,,,,,,,,,,,,,,,Mesoporous,95.42,3.32,,511.4,0.126,,0.00779,,16.4,
640,Sol-gel,TEOS,,,,,,Al2O3,,EtOH,,H2O,,,Oxalic Acid,,,NH3,,,,,,,,,,,,,"TEOS, EtOH, H2O, Oxalic Acid",,,,,,Al2O3,,,24,,,,,,,,,,,,,,EtOH,4,2,,,,,,,,,,,,,,,,,,Supercritical Drying,EtOH,263,8.9,1.83333333333333,,,,,,,,,,,,,,,,,,,,Mesoporous,92.4,2.3,,435.1,0.222,,0.00811,,20.2,
641,Sol-gel,TEOS,,,,,,Al2O3,,EtOH,,H2O,,,Oxalic Acid,,,NH3,,,,,,,,,,,,,"TEOS, EtOH, H2O, Oxalic Acid",,,,,,Al2O3,,,24,,,,,,,,,,,,,,EtOH,4,2,,,,,,,,,,,,,,,,,,Supercritical Drying,EtOH,263,8.9,1.83333333333333,,,,,,,,,,,,,,,,,,,,Mesoporous,90,2.2,,358.5,0.304,,0.00971,,22,
642,Sol-gel,TEOS,0.018,,,Aluminum Isopropoxide,0.002,,,Isopropanol,0.024,H2O,0.02,Acetylacetone,HCl,,0,NH4OH,,,,,,,,,,,,,"TEOS, Isopropanol, HCl, H2O",,,48,20,,"Aluminum Isoproxide, Acetylacetone",,,,,,,,,,4,,,,,,,Isopropanol,10,5,40,,,,,,,,,,,,,,,,,Supercritical Drying,Isopropanol,300,10.13,,,,,,,,,,,,,,,,,,,,,Mesoporous,93,1.51,11.6,517,0.17,,,,,
643,Sol-gel,TEOS,0.015,,,Aluminum Isopropoxide,0.011,,,Isopropanol,0.016,H2O,0.018,Acetylacetone,HCl,,0,NH4OH,,,,,,,,,,,,,"TEOS, Isopropanol, HCl, H2O",,,48,20,,"Aluminum Isoproxide, Acetylacetone",,,,,,,,,,10,,,,,,,Isopropanol,10,5,40,,,,,,,,,,,,,,,,,Supercritical Drying,Isopropanol,300,10.13,,,,,,,,,,,,,,,,,,,,,Mesoporous,87,0.52,8.7,238,0.28,,,,,
644,Sol-gel,TEOS,0.012,,,Aluminum Isopropoxide,0.02,,,Isopropanol,0.007,H2O,0.016,Acetylacetone,HCl,,0.001,NH4OH,,,,,,,,,,,,,"TEOS, Isopropanol, HCl, H2O",,,48,20,,"Aluminum Isoproxide, Acetylacetone",,,,,,,,,,60,,,,,,,Isopropanol,10,5,40,,,,,,,,,,,,,,,,,Supercritical Drying,Isopropanol,300,10.13,,,,,,,,,,,,,,,,,,,,,Mesoporous,88,0.3,5.6,202,0.31,,,,,
645,Sol-gel,TEOS,0.006,,,Aluminum Isopropoxide,0.041,,,Isopropanol,0.004,H2O,0.011,Acetylacetone,HCl,,0.002,NH4OH,,,,,,,,,,,,,"TEOS, Isopropanol, HCl, H2O",,,48,20,,"Aluminum Isoproxide, Acetylacetone",,,,,,,,,,360,,,,,,,Isopropanol,10,5,40,,,,,,,,,,,,,,,,,Supercritical Drying,Isopropanol,300,10.13,,,,,,,,,,,,,,,,,,,,,Mesoporous,92,1.89,24.8,305,0.2,,,,,
646,Sol-gel,TEOS,0.002,,,Aluminum Isopropoxide,0.055,,,Isopropanol,0.001,H2O,0.007,Acetylacetone,HCl,,0.002,NH4OH,,,,,,,,,,,,,"TEOS, Isopropanol, HCl, H2O",,,48,20,,"Aluminum Isoproxide, Acetylacetone",,,,,,,,,,120,,,,,,,Isopropanol,10,5,40,,,,,,,,,,,,,,,,,Supercritical Drying,Isopropanol,300,10.13,,,,,,,,,,,,,,,,,,,,,Mesoporous,88,1.62,13.4,482,0.29,,,,,
647,Sol-gel,TEOS,0.001,,,Aluminum Isopropoxide,0.059,,,Isopropanol,0.001,H2O,0.006,Acetylacetone,HCl,,0.003,NH4OH,,,,,,,,,,,,,"TEOS, Isopropanol, HCl, H2O",,,48,20,,"Aluminum Isoproxide, Acetylacetone",,,,,,,,,,40,,,,,,,Isopropanol,10,5,40,,,,,,,,,,,,,,,,,Supercritical Drying,Isopropanol,300,10.13,,,,,,,,,,,,,,,,,,,,,Mesoporous,92,3.84,33.6,457,0.22,,,,,
648,Sol-gel,Water Glass,,,,,,,,H2O,,,,,,,,NH3,,,,,,,,,,,,,"Water Glass, H2O, NH3",,,,,5,,,,,,,,,,,,,80,8,,,,EtOH,3,0.083333333333333,60,Cyclohexane ,1,0.166666666666667,60,Cyclohexane,2,0.166666666666667,60,,,,,,,,,Ambient Pressure Drying,,100,0.101325,3,,,,,,,,,,,,,,,,,,,,,,0.69,4.9,561.2,,,,,,
649,Sol-gel,Water Glass,,,,,,,,H2O,,,,,,,,NH3,,,,HMDS,,Cyclohexane,,,,,,,"Water Glass, H2O, NH3",,,,,5,,,,,,,,,,,,,80,8,,,,EtOH,3,0.083333333333333,60,"Cyclohexane, HMDS",1,0.166666666666667,60,Cyclohexane,2,0.166666666666667,60,,,,,,,,,Ambient Pressure Drying,,100,0.101325,3,,,,,,,,,,,,,,,,,,,,,,4.38,23.8,735.5,,,,,,
650,Sol-gel,Water Glass,,,,,,,,H2O,,Formaldehyde,,,,,,NH3,,,,,,,,,,,,,"Water Glass, Chitosan, Formaldehyde, H2O, NH3",,,,,5,,,,,,,,,,,,,80,8,,,,EtOH,3,0.083333333333333,60,Cyclohexane,1,0.166666666666667,60,Cyclohexane,2,0.166666666666667,60,,,,,,,,,Ambient Pressure Drying,,100,0.101325,3,,,,,,,,,,,,,,,,,,,,,,1.54,3.7,839.2,,,,,,
651,Sol-gel,Water Glass,,,,,,,,H2O,,Formaldehyde,,,,,,NH3,,,,APTES,,Cyclohexane,,,,,,,"Water Glass, Chitosan, Formaldehyde, H2O, NH3",,,,,5,,,,,,,,,,,,,80,8,,,,EtOH,3,0.083333333333333,60,"Cyclohexane, APTES",1,0.166666666666667,60,Cyclohexane,2,0.166666666666667,60,,,,,,,,,Ambient Pressure Drying,,100,0.101325,3,,,,,,,,,,,,,,,,,,,,,,2.04,8.2,501.5,,,,,,
652,Sol-gel,Water Glass,,,,,,,,H2O,,Formaldehyde,,,,,,NH3,,,,HMDS,,Cyclohexane,,,,,,,"Water Glass, Chitosan, Formaldehyde, H2O, NH3",,,,,5,,,,,,,,,,,,,80,8,,,,EtOH,3,0.083333333333333,60,"Cyclohexane, HMDS",1,0.166666666666667,60,Cyclohexane,2,0.166666666666667,60,,,,,,,,,Ambient Pressure Drying,,100,0.101325,3,,,,,,,,,,,,,,,,,,,,,,1.71,4.2,810.2,,,,,,
653,Sol-gel,MTMS,,,,,,,,MeOH,,,,,Oxalic Acid,0.01,,NH4OH,10,,,,,,,,,,,,"MTMS, MeOH, Oxalic Acid",,1440,,20,,NH4OH,,30,,,,,,40,,300,,60,48,,,,H2O,1,0.333333333333333,,MeOH,3,1,,,,,,,,,,,,,,Supercritical Drying,CO2,45,8.5,,,,,,,,,,,,,,,,,,,,,Mesoporous,97,,,508,0.067,,,,,
654,Sol-gel,MTMS,,VTMS,,,,,,MeOH,,,,,Oxalic Acid,0.01,,NH4OH,10,,,,,,,,,,CTAB,,"MTMS, VTMS, CTAB, MeOH, Oxalic Acid",,1440,,20,,NH4OH,,30,,,,,,40,,120,,60,48,,,,H2O,1,0.333333333333333,,MeOH,3,1,,,,,,,,,,,,,,Supercritical Drying,CO2,45,8.5,,,,,,,,,,,,,,,,,,,,,,96.5,,,388,0.051,0.012,,,,
655,Sol-gel,MTMS,,VTMS,,,,,,MeOH,,,,,Oxalic Acid,0.01,,NH4OH,10,,,,,,,,,,CTAB,,"MTMS, VTMS, CTAB, MeOH, Oxalic Acid",,1440,,20,,NH4OH,,30,,,,,,40,,90,,60,48,,,,H2O,1,0.333333333333333,,MeOH,3,1,,,,,,,,,,,,,,Supercritical Drying,CO2,45,8.5,,,,,,,,,,,,,,,,,,,,,,97.2,,,300,0.041,0.0079,,,,
656,Sol-gel,MTMS,,VTMS,,,,,,MeOH,,,,,Oxalic Acid,0.01,,NH4OH,10,,,,,,,,,,CTAB,,"MTMS, VTMS, CTAB, MeOH, Oxalic Acid",,1440,,20,,NH4OH,,30,,,,,,40,,90,,60,48,,,,H2O,1,0.333333333333333,,MeOH,3,1,,,,,,,,,,,,,,Supercritical Drying,CO2,45,8.5,,,,,,,,,,,,,,,,,,,,,,96.2,,,376,0.056,0.0059,,,,
657,Sol-gel,MTMS,,CPTMS,,,,,,MeOH,,,,,Oxalic Acid,0.01,,NH4OH,10,,,,,,,,,,CTAB,,"MTMS, CPTMS, CTAB, MeOH, Oxalic Acid",,1440,,20,,NH4OH,,30,,,,,,40,,90,,60,48,,,,H2O,1,0.333333333333333,,MeOH,3,1,,,,,,,,,,,,,,Supercritical Drying,CO2,45,8.5,,,,,,,,,,,,,,,,,,,,,Mesoporous,95.9,,,317,0.056,0.0096,,,,
658,Sol-gel,MTMS,,CPTMS,,,,,,MeOH,,,,,Oxalic Acid,0.01,,NH4OH,10,,,,,,,,,,CTAB,,"MTMS, CPTMS, CTAB, MeOH, Oxalic Acid",,1440,,20,,NH4OH,,30,,,,,,40,,60,,60,48,,,,H2O,1,0.333333333333333,,MeOH,3,1,,,,,,,,,,,,,,Supercritical Drying,CO2,45,8.5,,,,,,,,,,,,,,,,,,,,,Mesoporous,95.9,,,263,0.056,0.005,,,,
659,Sol-gel,MTMS,,CPTMS,,,,,,MeOH,,,,,Oxalic Acid,0.01,,NH4OH,10,,,,,,,,,,CTAB,,"MTMS, CPTMS, CTAB, MeOH, Oxalic Acid",,1440,,20,,NH4OH,,30,,,,,,40,,60,,60,48,,,,H2O,1,0.333333333333333,,MeOH,3,1,,,,,,,,,,,,,,Supercritical Drying,CO2,45,8.5,,,,,,,,,,,,,,,,,,,,,Mesoporous,95.6,,,1,0.061,0.0047,,,,
660,Sol-gel,MTMS,,MPTMS,,,,,,MeOH,,,,,Oxalic Acid,0.01,,NH4OH,10,,,,,,,,,,CTAB,,"MTMS, MPTMS, CTAB, MeOH, Oxalic Acid",,1440,,20,,NH4OH,,30,,,,,,40,,150,,60,48,,,,H2O,1,0.333333333333333,,MeOH,3,1,,,,,,,,,,,,,,Supercritical Drying,CO2,45,8.5,,,,,,,,,,,,,,,,,,,,,Mesoporous,96.4,,,319,0.045,0.0073,,,,
661,Sol-gel,MTMS,,MPTMS,,,,,,MeOH,,,,,Oxalic Acid,0.01,,NH4OH,10,,,,,,,,,,CTAB,,"MTMS, MPTMS, CTAB, MeOH, Oxalic Acid",,1440,,20,,NH4OH,,30,,,,,,40,,120,,60,48,,,,H2O,1,0.333333333333333,,MeOH,3,1,,,,,,,,,,,,,,Supercritical Drying,CO2,45,8.5,,,,,,,,,,,,,,,,,,,,,Mesoporous,95.4,,,109,0.06,0.008,,,,
