Repository: andreshyer/Ferri_Aerogel_Neo4j

File: files/si_aerogels/si_aerogel_machine_readable.csv (part 6 of 6)
662,Sol-gel,MTMS,,MPTMS,,,,,,MeOH,,,,,Oxalic Acid,0.01,,NH4OH,10,,,,,,,,,,CTAB,,"MTMS, MPTMS, CTAB, MeOH, Oxalic Acid",,1440,,20,,NH4OH,,30,,,,,,40,,90,,60,48,,,,H2O,1,0.333333333333333,,MeOH,3,1,,,,,,,,,,,,,,Supercritical Drying,CO2,45,8.5,,,,,,,,,,,,,,,,,,,,,Mesoporous,96,,,1,0.051,0.0076,,,,
663,Sol-gel,MTMS,,MAPTMS,,,,,,MeOH,,,,,Oxalic Acid,0.01,,NH4OH,10,,,,,,,,,,CTAB,,"MTMS, MAPTMS, CTAB, MeOH, Oxalic Acid",,1440,,20,,NH4OH,,30,,,,,,40,,150,,60,48,,,,H2O,1,0.333333333333333,,MeOH,3,1,,,,,,,,,,,,,,Supercritical Drying,CO2,45,8.5,,,,,,,,,,,,,,,,,,,,,Mesoporous,96,,,338,0.058,0.0086,,,,
664,Sol-gel,MTMS,,MAPTMS,,,,,,MeOH,,,,,Oxalic Acid,0.01,,NH4OH,10,,,,,,,,,,CTAB,,"MTMS, MAPTMS, CTAB, MeOH, Oxalic Acid",,1440,,20,,NH4OH,,30,,,,,,40,,150,,60,48,,,,H2O,1,0.333333333333333,,MeOH,3,1,,,,,,,,,,,,,,Supercritical Drying,CO2,45,8.5,,,,,,,,,,,,,,,,,,,,,Mesoporous,95.5,,,115,0.062,0.0078,,,,
665,Sol-gel,MTMS,,MAPTMS,,,,,,MeOH,,,,,Oxalic Acid,0.01,,NH4OH,10,,,,,,,,,,CTAB,,"MTMS, MAPTMS, CTAB, MeOH, Oxalic Acid",,1440,,20,,NH4OH,,30,,,,,,40,,120,,60,48,,,,H2O,1,0.333333333333333,,MeOH,3,1,,,,,,,,,,,,,,Supercritical Drying,CO2,45,8.5,,,,,,,,,,,,,,,,,,,,,Mesoporous,96.1,,,21,0.058,0.0072,,,,
666,Sol-gel,TEOS,,HMDZ,,,,,,Isopropanol,,H2O,,,HCl,1,,,,,,,,,,,,,,,"TEOS, Isopropanol, H2O, HCl",120,60,,60,2,"HMDZ, Isopropanol",140,,,,,,6,,,29,,,24,Residual Solution,,24,Isopropanol,,,,,,,,,,,,,,,,,,,,Ambient Pressure Drying,,60,0.101325,,,,,,,,,,,,,,,,,,,,,,,0.42,2.9,654,0.99,,,,,
667,Sol-gel,TEOS,,HMDZ,,,,,,Isopropanol,,H2O,,,HCl,1,,,,,,,,,,,,,,,"TEOS, Isopropanol, H2O, HCl",120,60,,60,2,"HMDZ, Isopropanol",140,,,,,,6,,,29,,,24,Residual Solution,,24,Isopropanol,,,,,,,,,,,,,,,,,,,,Ambient Pressure Drying,,60,0.101325,,,,,,,,,,,,,,,,,,,,,,,1.17,4.8,958,0.6,,,,,
668,Sol-gel,TEOS,,HMDZ,,,,,,Isopropanol,,H2O,,,HCl,1,,,,,,,,,,,,,,,"TEOS, Isopropanol, H2O, HCl",120,60,,60,2,"HMDZ, Isopropanol",140,,,,,,7,,,4,,,24,Residual Solution,,24,Isopropanol,,,,,,,,,,,,,,,,,,,,Ambient Pressure Drying,,60,0.101325,,,,,,,,,,,,,,,,,,,,,,,0.99,4.1,929,0.614,,,,,
669,Sol-gel,TEOS,,HMDZ,,,,,,Isopropanol,,H2O,,,HCl,1,,,,,,,,,,,,,,,"TEOS, Isopropanol, H2O, HCl",120,60,,60,2,"HMDZ, Isopropanol",140,,,,,,7,,,4,,,24,"TEOS, Isopropanol, H2O",,24,Isopropanol,,,,,,,,,,,,,,,,,,,,Ambient Pressure Drying,,60,0.101325,,,,,,,,,,,,,,,,,,,,,Mesoporous,,1.61,6.4,902,0.406,,,,,
670,Sol-gel,TEOS,,HMDZ,,,,,,Isopropanol,,H2O,,,HCl,1,,,,,,,,,,,,,,,"TEOS, Isopropanol, H2O, HCl",120,60,,60,2,"HMDZ, Isopropanol",140,,,,,,8,,,1.5,,,24,"TEOS, Isopropanol, H2O",,24,Isopropanol,,,,,,,,,,,,,,,,,,,,Ambient Pressure Drying,,60,0.101325,,,,,,,,,,,,,,,,,,,,,Mesoporous,,1.16,4.5,937,0.55,,,,,
671,Sol-gel,TEOS,,HMDZ,,,,,,Isopropanol,,H2O,,,HCl,1,,,,,,,,,,,,,,,"TEOS, Isopropanol, H2O, HCl",120,60,,60,2,"HMDZ, Isopropanol",140,,,,,,8,,,1.5,,,24,"TEOS, Isopropanol, H2O",,24,Isopropanol,,,,,,,,,,,,,,,,,,,,Ambient Pressure Drying,,60,0.101325,,,,,,,,,,,,,,,,,,,,,Mesoporous,,1.61,6.3,889,0.376,,,,,
672,Sol-gel,TEOS,,,,,,,,Isopropanol,,H2O,,,HCl,1,,NH4OH,0.1,,,HMDZ,,Isopropanol,,,,,,,"TEOS, Isopropanol, H2O, HCl",120,60,,60,2,NH4OH,,,,,7,,,,,,,,24,"HMDZ, Isopropanol",,,,,,,,,,,,,,,,,,,,,,,Ambient Pressure Drying,,60,0.101325,,,,,,,,,,,,,,,,,,,,,Mesoporous,,1.59,8,671,0.418,,,,,
673,Sol-gel,TEOS,,,,,,,,Isopropanol,,H2O,,,HCl,1,,NH4OH,0.1,,,HMDZ,,Isopropanol,,,,,,,"TEOS, Isopropanol, H2O, HCl",120,60,,60,2,NH4OH,,,,,7,,,,,,,,24,"HMDZ, Isopropanol",,,,,,,,,,,,,,,,,,,,,,,Ambient Pressure Drying,,60,0.101325,,,,,,,,,,,,,,,,,,,,,Mesoporous,,1.76,7.5,783,0.349,,,,,
674,Sol-gel,TEOS,,,,,,,,Isopropanol,,H2O,,,HCl,1,,NH4OH,0.1,,,HMDZ,,Isopropanol,,,,,,,"TEOS, Isopropanol, H2O, HCl",120,60,,60,2,NH4OH,,,,,7,,,,,,,,24,"HMDZ, Isopropanol",,,,,,,,,,,,,,,,,,,,,,,Ambient Pressure Drying,,60,0.101325,,,,,,,,,,,,,,,,,,,,,Mesoporous,,1.93,8.6,715,0.308,,,,,
675,Sol-gel,TEOS,,,,,,,,Isopropanol,,H2O,,,HCl,1,,NH4OH,0.1,,,HMDZ,,Isopropanol,,,,,,,"TEOS, Isopropanol, H2O, HCl",120,60,,60,2,NH4OH,,,,,7,,,,,,,,24,"HMDZ, Isopropanol",,,,,,,,,,,,,,,,,,,,,,,Ambient Pressure Drying,,60,0.101325,,,,,,,,,,,,,,,,,,,,,Mesoporous,,1.63,6.9,771,0.37,,,,,
676,Sol-gel,TEOS,,,,,,,,Isopropanol,,H2O,,,HCl,1,,NH4OH,0.1,,,HMDZ,,Isopropanol,,,,,,,"TEOS, Isopropanol, H2O, HCl",120,60,,60,2,NH4OH,,,,,7,,,,,,,,24,"HMDZ, Isopropanol",,,,,,,,,,,,,,,,,,,,,,,Ambient Pressure Drying,,60,0.101325,,,,,,,,,,,,,,,,,,,,,Mesoporous,,1.5,7.7,593,0.403,,,,,
677,Sol-gel,TEOS,,,,,,,,Isopropanol,,H2O,,,HCl,1,,NH4OH,0.1,,,HMDZ,,Isopropanol,,,,,,,"TEOS, Isopropanol, H2O, HCl",120,60,,60,2,NH4OH,,,,,7,,,,,,,,24,"HMDZ, Isopropanol",,,,,,,,,,,,,,,,,,,,,,,Ambient Pressure Drying,,60,0.101325,,,,,,,,,,,,,,,,,,,,,Mesoporous,,0.79,6.4,379,0.603,,,,,
678,Sol-gel,TEOS,,,,,,,,Isopropanol,,H2O,,,HCl,1,,NH4OH,0.1,,,HMDZ,,Isopropanol,,,,,,,"TEOS, Isopropanol, H2O, HCl",120,60,,60,2,NH4OH,,,,,7,,,,,,,,24,"HMDZ, Isopropanol",,4,Isopropanol,,,,,,,,,,,,,,,,,,,,Ambient Pressure Drying,,60,0.101325,,,,,,,,,,,,,,,,,,,,,,,,,,,,,,,
679,Sol-gel,TEOS,,,,,,,,Isopropanol,,H2O,,,HCl,1,,NH4OH,0.1,,,HMDZ,,Isopropanol,,,,,,,"TEOS, Isopropanol, H2O, HCl",120,60,,60,2,NH4OH,,,,,7,,,,,,,,24,"HMDZ, Isopropanol",,8,Isopropanol,,,,,,,,,,,,,,,,,,,,Ambient Pressure Drying,,60,0.101325,,,,,,,,,,,,,,,,,,,,,,,,,,,,,,,
680,Sol-gel,TEOS,,,,,,,,Isopropanol,,H2O,,,HCl,1,,NH4OH,0.1,,,HMDZ,,Isopropanol,,,,,,,"TEOS, Isopropanol, H2O, HCl",120,60,,60,2,NH4OH,,,,,7,,,,,,,,24,"HMDZ, Isopropanol",,14,Isopropanol,,,,,,,,,,,,,,,,,,,,Ambient Pressure Drying,,60,0.101325,,,,,,,,,,,,,,,,,,,,,,,,,,,,,,,
681,Sol-gel,TEOS,,,,,,,,Isopropanol,,H2O,,,HCl,1,,NH4OH,0.1,,,HMDZ,,Isopropanol,,,,,,,"TEOS, Isopropanol, H2O, HCl",120,60,,60,2,NH4OH,,,,,7,,,,,,,,24,"HMDZ, Isopropanol",,16,Isopropanol,,,,,,,,,,,,,,,,,,,,Ambient Pressure Drying,,60,0.101325,,,,,,,,,,,,,,,,,,,,,,,,,,,,,,,
682,Sol-gel,TEOS,,,,,,,,Isopropanol,,H2O,,,HCl,1,,NH4OH,0.1,,,HMDZ,,Isopropanol,,,,,,,"TEOS, Isopropanol, H2O, HCl",120,60,,60,2,NH4OH,,,,,7,,,,,,,,24,"HMDZ, Isopropanol",,24,Isopropanol,,,,,,,,,,,,,,,,,,,,Ambient Pressure Drying,,60,0.101325,,,,,,,,,,,,,,,,,,,,,Mesoporous,,2.2,9.1,777,0.397,,,,,
683,Sol-gel,TEOS,,,,,,,,Isopropanol,,H2O,,,HCl,1,,NH4OH,0.1,,,HMDZ,,Isopropanol,,,,,,,"TEOS, Isopropanol, H2O, HCl",120,60,,60,2,NH4OH,,,,,7,,,,,,,,24,"HMDZ, Isopropanol",,48,Isopropanol,,,,,,,,,,,,,,,,,,,,Ambient Pressure Drying,,60,0.101325,,,,,,,,,,,,,,,,,,,,,,,,,,,,,,,
684,Sol-gel,TEOS,,,,,,,,Isopropanol,,H2O,,,HCl,1,,NH4OH,0.1,,,HMDZ,,Isopropanol,,,,,,,"TEOS, Isopropanol, H2O, HCl",120,60,,60,2,NH4OH,,,,,7,,,,,,,,24,"HMDZ, Isopropanol",,70,Isopropanol,,,,,,,,,,,,,,,,,,,,Ambient Pressure Drying,,60,0.101325,,,,,,,,,,,,,,,,,,,,,,,,,,,,,,,
685,Sol-gel,TEOS,,HMDZ,,,,,,Isopropanol,,H2O,,,HCl,1,,,,,,HMDZ,,Isopropanol,,,,,,,"TEOS, Isopropanol, H2O, HCl",120,60,,60,2,"HMDZ, Isopropanol",140,,,,,,,,,,,,24,"HMDZ, Isopropanol",,,,,,,,,,,,,,,,,,,,,,,Ambient Pressure Drying,,60,0.101325,,,,,,,,,,,,,,,,,,,,,,,1.28,4.6,1071,0.512,,,,,
686,Sol-gel,TEOS,,HMDZ,,,,,,Isopropanol,,H2O,,,HCl,1,,,,,,HMDZ,,Isopropanol,,,,,,,"TEOS, Isopropanol, H2O, HCl",120,60,,60,2,"HMDZ, Isopropanol",140,,,,,,,,,,,,24,"HMDZ, Isopropanol",,,,,,,,,,,,,,,,,,,,,,,Ambient Pressure Drying,,60,0.101325,,,,,,,,,,,,,,,,,,,,,,,1.29,5,934,0.472,,,,,
687,Sol-gel,TEOS,,HMDZ,,,,,,Isopropanol,,H2O,,,HCl,1,,,,,,HMDZ,,Isopropanol,,,,,,,"TEOS, Isopropanol, H2O, HCl",120,60,,60,2,"HMDZ, Isopropanol",140,,,,,,,,,,,,24,"HMDZ, Isopropanol",,,,,,,,,,,,,,,,,,,,,,,Ambient Pressure Drying,,60,0.101325,,,,,,,,,,,,,,,,,,,,,,,1.3,5,923,0.451,,,,,
688,Sol-gel,TEOS,,HMDZ,,,,,,Isopropanol,,H2O,,,HCl,1,,,,,,HMDZ,,Isopropanol,,,,,,,"TEOS, Isopropanol, H2O, HCl",120,60,,60,2,"HMDZ, Isopropanol",140,,,,,,,,,,,,24,"HMDZ, Isopropanol",,24,Isopropanol,,,,,,,,,,,,,,,,,,,,Ambient Pressure Drying,,60,0.101325,,,,,,,,,,,,,,,,,,,,,,,1.36,4.9,1013,0.41,,,,,
689,Sol-gel,TEOS,,HMDZ,,,,,,Isopropanol,,H2O,,,HCl,1,,,,,,HMDZ,,Isopropanol,,,,,,,"TEOS, Isopropanol, H2O, HCl",120,60,,60,2,"HMDZ, Isopropanol",140,,,,,,,,,,,,24,"HMDZ, Isopropanol",,24,Isopropanol,,,,,,,,,,,,,,,,,,,,Ambient Pressure Drying,,60,0.101325,,,,,,,,,,,,,,,,,,,,,,,1.56,5.7,968,0.409,,,,,
690,Sol-gel,MTMS,,,,,,,,EtOH,,H2O,,,HCl,0.1,,NH4OH,0.5,,,,,,,,,,CTAB,,"MTMS, EtOH, H2O, HCl, CTAB",,30,,,,NH4OH,,,,,,,6,,,120,EtOH,45,4,,,,EtOH,1,0.333333333333333,45,N-hexane,1,0.5,45,,,,,,,,,,,,,Ambient Pressure Drying,,60,0.101325,2,Ambient Pressure Drying,90,0.101325,4,,,,,,,,,,,,,,,,Microporous,,,,325.96,0.413,12.694,,,,
691,Sol-gel,MTMS,,,,,,,,EtOH,,H2O,,,HCl,0.1,,NH4OH,0.5,,,,,,,,,,CTAB,,"MTMS, EtOH, H2O, HCl, CTAB",,30,,,,NH4OH,,,,,,,6,,,120,EtOH,45,4,,,,EtOH,1,0.333333333333333,45,N-hexane,1,0.5,45,,,,,,,,,,,,,Ambient Pressure Drying,,60,0.101325,2,Ambient Pressure Drying,90,0.101325,4,,,,,,,,,,,,,,,,,,,,358.81,0.297,1.682,,,,
692,Sol-gel,MTMS,,,,,,,,EtOH,,H2O,,,HCl,0.1,,NH4OH,0.5,,,,,,,,,,CTAB,,"MTMS, EtOH, H2O, HCl, CTAB",,30,,,,NH4OH,,,,,,,6,,,120,EtOH,45,4,,,,EtOH,1,0.333333333333333,45,N-hexane,1,0.5,45,,,,,,,,,,,,,Ambient Pressure Drying,,60,0.101325,2,Ambient Pressure Drying,90,0.101325,4,,,,,,,,,,,,,,,,Microporous,,,,543.75,0.153,0.961,,,,
693,Sol-gel,MTMS,,,,,,,,EtOH,,H2O,,,HCl,0.1,,NH4OH,0.5,,,,,,,,,,CTAB,,"MTMS, EtOH, H2O, HCl, CTAB",,30,,,,NH4OH,,,,,,,6,,,120,EtOH,45,4,,,,EtOH,1,0.333333333333333,45,N-hexane,1,0.5,45,,,,,,,,,,,,,Ambient Pressure Drying,,60,0.101325,2,Ambient Pressure Drying,90,0.101325,4,,,,,,,,,,,,,,,,,,,,445.49,0.126,0.487,,,,
694,Sol-gel,MTMS,,,,,,,,EtOH,,H2O,,,HCl,0.1,,NH4OH,0.5,,,,,,,,,,CTAB,,"MTMS, EtOH, H2O, HCl, CTAB",,30,,,,NH4OH,,,,,,,6,,,120,EtOH,45,4,,,,EtOH,1,0.333333333333333,45,N-hexane,1,0.5,45,,,,,,,,,,,,,Ambient Pressure Drying,,60,0.101325,2,Ambient Pressure Drying,90,0.101325,4,,,,,,,,,,,,,,,,Microporous,,,,347.77,0.116,0.382,,,,
695,Sol-gel,MTMS,,,,,,,,EtOH,,H2O,,,HCl,0.1,,NH4OH,0.5,,,TMCS,,N-hexane,,,,"3, 20",CTAB,,"MTMS, EtOH, H2O, HCl, CTAB",,30,,,,NH4OH,,,,,,,6,,,120,EtOH,45,4,,,,EtOH,1,0.333333333333333,45,N-hexane,1,0.5,45,"TMCS, N-hexane ",1,0.5,45,,,,,,,,,Ambient Pressure Drying,,60,0.101325,2,Ambient Pressure Drying,90,0.101325,4,,,,,,,,,,,,,,,,Mesoporous,,,,861.3,0.285,6.773,,,,
696,Sol-gel,MTMS,,,,,,,,EtOH,,H2O,,,HCl,0.1,,NH4OH,0.5,,,TMCS,,N-hexane,,,,"3, 20",CTAB,,"MTMS, EtOH, H2O, HCl, CTAB",,30,,,,NH4OH,,,,,,,6,,,120,EtOH,45,4,,,,EtOH,1,0.333333333333333,45,N-hexane,1,0.5,45,"TMCS, N-hexane ",1,0.5,45,,,,,,,,,Ambient Pressure Drying,,60,0.101325,2,Ambient Pressure Drying,90,0.101325,4,,,,,,,,,,,,,,,,,,,,458.18,0.122,0.494,,,,
697,Sol-gel,TEOS,0.033,,,,,,,EtOH,0.526,H2O,0.133,,HCl,1,0,NH4OH,0.3,0,,,,,,,,,,,"TEOS, H2O, EtOH, HCl",,60,,50,,NH4OH,,5,,,,,,,,,,20,24,,,,EtOH,1,5,50,,,,,,,,,,,,,,,,,Supercritical Drying,,260,8,,,,,,,,,,,,,,,,,,,,,,93.2,3.97,12.7,980.8,0.14,,,,,
698,Sol-gel,TEOS,0.033,,,,,,,EtOH,0.526,H2O,0.133,,HCl,1,0,NH4OH,0.3,0,,,,,,,,,,,"TEOS, H2O, EtOH, HCl",,60,,50,,NH4OH,,5,,,,,,,,,,20,24,,,,EtOH,1,5,50,,,,,,,,,,,,,,,,,Supercritical Drying,CO2,,,,,,,,,,,,,,,,,,,,,,,,91.2,1.94,14.97,732.2,0.2,,,,,
699,Sol-gel,TEOS,0.033,,,,,,,EtOH,0.526,H2O,0.133,,HCl,1,0,NH4OH,0.3,0,,,,,,,,,,,"TEOS, H2O, EtOH, HCl",,60,,50,,NH4OH,,5,,,,,,,,,,,,,,,,,,,,,,,,,,,,,,,,,,,Rapid Supercritical Extraction Drying,N2,270,10,2,,,,,,,,,,,,,,,,,,,,,95.6,3.53,13.8,961.9,0.09,,,,,
700,Sol-gel,TEOS,,,,,,,,EtOH,,H2O,,,HCl,1,,NH4OH,0.3,,,,,,,,,,,,"TEOS, H2O, EtOH, HCl",,60,,50,,NH4OH,,5,,,,,,,,,,20,24,,,,EtOH,1,5,50,,,,,,,,,,,,,,,,,Supercritical Drying,,260,8,,,,,,,,,,,,,,,,,,700,120,3,,,3.64,21.2,856.7,,,,,,
701,Sol-gel,TEOS,,,,,,,,EtOH,,H2O,,,HCl,1,,NH4OH,0.3,,,,,,,,,,,,"TEOS, H2O, EtOH, HCl",,60,,50,,NH4OH,,5,,,,,,,,,,20,24,,,,EtOH,1,5,50,,,,,,,,,,,,,,,,,Supercritical Drying,CO2,,,,,,,,,,,,,,,,,,,,700,120,3,,,2.24,17.21,641,,,,,,
702,Sol-gel,TEOS,,,,,,,,EtOH,,H2O,,,HCl,1,,NH4OH,0.3,,,,,,,,,,,,"TEOS, H2O, EtOH, HCl",,60,,50,,NH4OH,,5,,,,,,,,,,,,,,,,,,,,,,,,,,,,,,,,,,,Rapid Supercritical Extraction Drying,N2,270,10,2,,,,,,,,,,,,,,,,,700,120,3,,,3.24,17.07,915.9,,,,,,
703,Sol-gel,TEOS,,,,,,,,EtOH,,H2O,,,HCl,1,,NH4OH,0.3,,,,,,,,,,,,"TEOS, H2O, EtOH, HCl",,60,,50,,NH4OH,,5,,,,,,,,,,20,24,,,,EtOH,1,5,50,,,,,,,,,,,,,,,,,Supercritical Drying,,260,8,,,,,,,,,,,,,,,,,,1000,120,3,,,1.67,20.92,350.8,,,,,,
704,Sol-gel,TEOS,,,,,,,,EtOH,,H2O,,,HCl,1,,NH4OH,0.3,,,,,,,,,,,,"TEOS, H2O, EtOH, HCl",,60,,50,,NH4OH,,5,,,,,,,,,,20,24,,,,EtOH,1,5,50,,,,,,,,,,,,,,,,,Supercritical Drying,CO2,,,,,,,,,,,,,,,,,,,,1000,120,3,,,0.82,19.38,174.3,,,,,,
705,Sol-gel,TEOS,,,,,,,,EtOH,,H2O,,,HCl,1,,NH4OH,0.3,,,,,,,,,,,,"TEOS, H2O, EtOH, HCl",,60,,50,,NH4OH,,5,,,,,,,,,,,,,,,,,,,,,,,,,,,,,,,,,,,Rapid Supercritical Extraction Drying,N2,270,10,2,,,,,,,,,,,,,,,,,1000,120,3,,,1.08,19.71,258.6,,,,,,
706,Sol-gel,TEOS,,,,,,,,EtOH,,H2O,,,HCl,1,,NH4OH,0.3,,,,,,,,,,,,"TEOS, H2O, EtOH, HCl",,60,,50,,NH4OH,,5,,,,,,,,,,,,,,,,,,,,,,,,,,,,,,,,,,,Rapid Supercritical Extraction Drying,N2,270,10,2,,,,,,,,,,,,,,,,,,,,,,,,,0.116,,,Powder,,
707,Sol-gel,TEOS,,,,,,,,EtOH,,H2O,,,HCl,1,,NH4OH,0.3,,,,,,,,,,,,"TEOS, H2O, EtOH, HCl",,60,,50,,NH4OH,,5,,,,,,,,,,,,,,,,,,,,,,,,,,,,,,,,,,,Rapid Supercritical Extraction Drying,N2,270,10,2,,,,,,,,,,,,,,,,,,,,,,,,,0.084,,,,,
708,Sol-gel,TEOS,,,,,,,,EtOH,,H2O,,,HCl,1,,NH4OH,0.3,,,,,,,,,,,,"TEOS, H2O, EtOH, HCl",,60,,50,,NH4OH,,5,,,,,,,,,,,,,,,,,,,,,,,,,,,,,,,,,,,Rapid Supercritical Extraction Drying,N2,270,10,2,,,,,,,,,,,,,,,,,,,,,,,,,0.122,,,,,
709,Sol-gel,TEOS,,,,,,,,EtOH,,H2O,,,HCl,1,,NH4OH,0.3,,,,,,,,,,,,"TEOS, H2O, EtOH, HCl",,60,,50,,NH4OH,,5,,,,,,,,,,,,,,,,,,,,,,,,,,,,,,,,,,,Rapid Supercritical Extraction Drying,N2,270,10,2,,,,,,,,,,,,,,,,,,,,,,,,,0.145,,,,,
710,Sol-gel,TEOS,,,,,,,,EtOH,,H2O,,,HCl,1,,NH4OH,0.3,,,,,,,,,,,,"TEOS, H2O, EtOH, HCl",,60,,50,,NH4OH,,5,,,,,,,,,,,,,,,,,,,,,,,,,,,,,,,,,,,Rapid Supercritical Extraction Drying,N2,270,10,2,,,,,,,,,,,,,,,,,,,,,,,,,0.219,,,,,
711,Sol-gel,TEOS,,,,,,,,EtOH,,H2O,,N-hexane,HCl,0.1,,NH4OH,0.5,,,TMCS,,N-hexane,,,,"3, 7",,,"TEOS, H2O, EtOH, HCl, N-hexane",600,,,,3,NH4OH,,,,,,,6,,,140,,50,1,,,,"TMCS, N-hexane",1,0.208333333333333,50,,,,,,,,,,,,,,,,,Ambient Pressure Drying,,100,0.101325,4,,,,,,,,,,,,,,,,,,,,,95.8,,,905,0.093,,,Granule,13.69,
712,Sol-gel,TEOS,,,,,,DMA,,EtOH,,H2O,,N-hexane,HCl,0.1,,NH4OH,0.5,,,TMCS,,N-hexane,,,,"3, 7",,,"TEOS, H2O, EtOH, HCl, DMA, N-hexane",600,,,,3,NH4OH,,,,,,,6,,,140,,50,1,,,,"TMCS, N-hexane",1,0.208333333333333,50,,,,,,,,,,,,,,,,,Ambient Pressure Drying,,100,0.101325,4,,,,,,,,,,,,,,,,,,,,Mesoporous,96,,,1206,0.089,,,Granule,15.08,
713,Sol-gel,TEOS,,,,,,DMA,,EtOH,,H2O,,N-hexane,HCl,0.1,,NH4OH,0.5,,,TMCS,,N-hexane,,,,"3, 7",,,"TEOS, H2O, EtOH, HCl, DMA, N-hexane",600,,,,3,NH4OH,,,,,,,6,,,140,,50,1,,,,"TMCS, N-hexane",1,0.208333333333333,50,,,,,,,,,,,,,,,,,Ambient Pressure Drying,,100,0.101325,4,,,,,,,,,,,,,,,,,,,,Mesoporous,96.1,,,1267,0.086,,,Granule,13.26,
714,Sol-gel,TEOS,,,,,,DMA,,EtOH,,H2O,,N-hexane,HCl,0.1,,NH4OH,0.5,,,TMCS,,N-hexane,,,,"3, 7",,,"TEOS, H2O, EtOH, HCl, DMA, N-hexane",600,,,,3,NH4OH,,,,,,,6,,,140,,50,1,,,,"TMCS, N-hexane",1,0.208333333333333,50,,,,,,,,,,,,,,,,,Ambient Pressure Drying,,100,0.101325,4,,,,,,,,,,,,,,,,,,,,Mesoporous,95.6,,,1197,0.096,,,Granule,16.48,
715,Sol-gel,TEOS,,,,,,DMA,,EtOH,,H2O,,N-hexane,HCl,0.1,,NH4OH,0.5,,,TMCS,,N-hexane,,,,"3, 7",,,"TEOS, H2O, EtOH, HCl, DMA, N-hexane",600,,,,3,NH4OH,,,,,,,6,,,140,,50,1,,,,"TMCS, N-hexane",1,0.208333333333333,50,,,,,,,,,,,,,,,,,Ambient Pressure Drying,,100,0.101325,4,,,,,,,,,,,,,,,,,,,,Mesoporous,95.2,,,884,0.106,,,Granule,14.53,
716,Sol-gel,TEOS,0.108,,,,,,,EtOH,3.891,H2O,4.975,,HCl,1,,NH4OH,0.5,,,TMCS,,"N-hexane, EtOH",,,,"2, 20, 1",,,"TEOS, H2O, EtOH, HCl",,30,,,2,NH4OH,,,5,,,,,,,,,50,24,,,,"TMCS, N-hexane, EtOH",1,0.5-1,25,N-hexane,2,,,,,,,,,,,,,,,Ambient Pressure Drying,,50,0.101325,24,Ambient Pressure Drying,85,0.101325,2,,Ambient Pressure Drying,125,1,,,,,,,,,,,,Mesoporous,83.6,2.87,,947.8,0.188,,,,12.1,
717,Sol-gel,TEOS,0.113,,,ATP Fiber,,,,EtOH,4.093,H2O,5.234,,HCl,1,,NH4OH,0.5,,,TMCS,,"N-hexane, EtOH",,,,"2, 20, 1",,,"TEOS, H2O, EtOH, HCl",,30,,,2,ATP Fiber,,,,,,,,,,,,50,24,,,,"TMCS, N-hexane, EtOH",1,0.5-1,25,N-hexane,2,,,,,,,,,,,,,,,Ambient Pressure Drying,,50,0.101325,24,Ambient Pressure Drying,85,0.101325,2,,Ambient Pressure Drying,125,1,,,,,,,,,,,,Mesoporous,85.8,2.8,,930.7,0.163,1,,,12.1,
718,Sol-gel,TEOS,0.114,,,ATP Fiber,,,,EtOH,4.124,H2O,5.273,,HCl,1,,NH4OH,0.5,,,TMCS,,"N-hexane, EtOH",,,,"2, 20, 1",,,"TEOS, H2O, EtOH, HCl",,30,,,2,ATP Fiber,,,,,,,,,,,,50,24,,,,"TMCS, N-hexane, EtOH",1,0.5-1,25,N-hexane,2,,,,,,,,,,,,,,,Ambient Pressure Drying,,50,0.101325,24,Ambient Pressure Drying,85,0.101325,2,,Ambient Pressure Drying,125,1,,,,,,,,,,,,Mesoporous,84.9,2.75,,926.4,0.173,,0.0198,,12.2,
719,Sol-gel,TEOS,0.114,,,ATP Fiber,,,,EtOH,4.14,H2O,5.293,,HCl,1,,NH4OH,0.5,,,TMCS,,"N-hexane, EtOH",,,,"2, 20, 1",,,"TEOS, H2O, EtOH, HCl",,30,,,2,ATP Fiber,,,,,,,,,,,,50,24,,,,"TMCS, N-hexane, EtOH",1,0.5-1,25,N-hexane,2,,,,,,,,,,,,,,,Ambient Pressure Drying,,50,0.101325,24,Ambient Pressure Drying,85,0.101325,2,,Ambient Pressure Drying,125,1,,,,,,,,,,,,Mesoporous,84.3,2.72,,890.3,0.18,,,,12.3,
720,Sol-gel,TEOS,0.114,,,ATP Fiber,,,,EtOH,4.135,H2O,5.288,,HCl,1,,NH4OH,0.5,,,TMCS,,"N-hexane, EtOH",,,,"2, 20, 1",,,"TEOS, H2O, EtOH, HCl",,30,,,2,ATP Fiber,,,,,,,,,,,,50,24,,,,"TMCS, N-hexane, EtOH",1,0.5-1,25,N-hexane,2,,,,,,,,,,,,,,,Ambient Pressure Drying,,50,0.101325,24,Ambient Pressure Drying,85,0.101325,2,,Ambient Pressure Drying,125,1,,,,,,,,,,,,Mesoporous,83.9,2.71,,830.1,0.185,,,,12.4,
721,Sol-gel,TEOS,0.123,,,ATP Fiber,,,,EtOH,4.451,H2O,5.691,,HCl,1,,NH4OH,0.5,,,TMCS,,"N-hexane, EtOH",,,,"2, 20, 1",,,"TEOS, H2O, EtOH, HCl",,30,,,2,ATP Fiber,,,,,,,,,,,,50,24,,,,"TMCS, N-hexane, EtOH",1,0.5-1,25,N-hexane,2,,,,,,,,,,,,,,,Ambient Pressure Drying,,50,0.101325,24,Ambient Pressure Drying,85,0.101325,2,,Ambient Pressure Drying,125,1,,,,,,,,,,,,Mesoporous,83.3,2.5,,790.2,0.192,2.7,0.0228,,12.8,
722,Sol-gel,Water Glass,,MTMS,,,,,,H2O,,Tert-butyl Alcohol,,,HCl,2,,NH4OH,2,,,,,,,,,,,,"MTMS, HCl, H2O, Tert-butyl Alcohol",,20,,,,"Water Glass, H2O, NH4OH",,10,,,,,6.5,,,10,,20,48,,,,,,,,,,,,,,,,,,,,,,,,Freeze Drying,,-83,,8,Vacuum Drying ,25,,48,,,,,,,,,,,,,,,,Mesoporous,,3.26,21.9,485.5,0.083,,0.0226,,,
723,Sol-gel,Water Glass,,MTMS,,,,,,H2O,,Tert-butyl Alcohol,,,HCl,2,,NH4OH,2,,,,,,,,,,,,"MTMS, HCl, H2O, Tert-butyl Alcohol",,20,,,,"Water Glass, H2O, NH4OH",,10,,,,,6.5,,,10,,20,48,,,,,,,,,,,,,,,,,,,,,,,,Freeze Drying,,-83,,8,Vacuum Drying ,25,,48,,,,,,,,,,,,,,,,Mesoporous,,2.82,15,692.6,0.098,,0.0234,,,
724,Sol-gel,Water Glass,,MTMS,,,,,,H2O,,Tert-butyl Alcohol,,,HCl,2,,NH4OH,2,,,,,,,,,,,,"MTMS, HCl, H2O, Tert-butyl Alcohol",,20,,,,"Water Glass, H2O, NH4OH",,10,,,,,6.5,,,10,,20,48,,,,,,,,,,,,,,,,,,,,,,,,Freeze Drying,,-83,,8,Vacuum Drying ,25,,48,,,,,,,,,,,,,,,,Mesoporous,,2.66,13.9,717.2,0.108,,0.0245,,,
725,Sol-gel,Water Glass,,MTMS,,,,,,H2O,,Tert-butyl Alcohol,,,HCl,2,,NH4OH,2,,,,,,,,,,,,"MTMS, HCl, H2O, Tert-butyl Alcohol",,20,,,,"Water Glass, H2O, NH4OH",,10,,,,,6.5,,,10,,20,48,,,,,,,,,,,,,,,,,,,,,,,,Freeze Drying,,-83,,8,Vacuum Drying ,25,,48,,,,,,,,,,,,,,,,Mesoporous,,2.33,13.8,785.2,0.113,,0.0249,,,
726,Sol-gel,Water Glass,,MTMS,,,,,,H2O,,Tert-butyl Alcohol,,,HCl,2,,NH4OH,2,,,,,,,,,,,,"MTMS, HCl, H2O, Tert-butyl Alcohol",,20,,,,"Water Glass, H2O, NH4OH",,10,,,,,6.5,,,10,,20,48,,,,,,,,,,,,,,,,,,,,,,,,Freeze Drying,,-83,,8,Vacuum Drying ,25,,48,,,,,,,,,,,,,,,,Mesoporous,,1.89,7.9,835.1,0.116,,0.0257,,,
727,Sol-gel,Water Glass,,,,,,,,H2O,,Tert-butyl Alcohol,,,HCl,2,,NH4OH,2,,,,,,,,,,,,"HCl, H2O, Tert-butyl Alcohol",,20,,,,"Water Glass, H2O, NH4OH",,10,,,,,6.5,,,10,,20,48,,,,,,,,,,,,,,,,,,,,,,,,Freeze Drying,,-83,,8,Vacuum Drying ,25,,48,,,,,,,,,,,,,,,,Mesoporous,,1.34,7.5,867.3,0.1335,,0.0318,,,
728,Sol-gel,Water Glass,,MTMS,,,,,,H2O,,Tert-butyl Alcohol,,,HCl,2,,NH4OH,2,,,,,,,,,,,,"MTMS, HCl, H2O, Tert-butyl Alcohol",,20,,,,"Water Glass, H2O, NH4OH",,10,,,,,6.5,,,10,,20,48,,,,,,,,,,,,,,,,,,,,,,,,Freeze Drying,,-83,,8,Vacuum Drying ,25,,48,,,,,,,,,,,,,550,,,,,,,,0.082,,0.0225,,,
729,Sol-gel,Water Glass,,MTMS,,,,,,H2O,,Tert-butyl Alcohol,,,HCl,2,,NH4OH,2,,,,,,,,,,,,"MTMS, HCl, H2O, Tert-butyl Alcohol",,20,,,,"Water Glass, H2O, NH4OH",,10,,,,,6.5,,,10,,20,48,,,,,,,,,,,,,,,,,,,,,,,,Freeze Drying,,-83,,8,Vacuum Drying ,25,,48,,,,,,,,,,,,,550,,,,,,,,0.096,,0.0234,,,
730,Sol-gel,Water Glass,,MTMS,,,,,,H2O,,Tert-butyl Alcohol,,,HCl,2,,NH4OH,2,,,,,,,,,,,,"MTMS, HCl, H2O, Tert-butyl Alcohol",,20,,,,"Water Glass, H2O, NH4OH",,10,,,,,6.5,,,10,,20,48,,,,,,,,,,,,,,,,,,,,,,,,Freeze Drying,,-83,,8,Vacuum Drying ,25,,48,,,,,,,,,,,,,550,,,,,,,,0.113,,0.0243,,,
731,Sol-gel,Water Glass,,MTMS,,,,,,H2O,,Tert-butyl Alcohol,,,HCl,2,,NH4OH,2,,,,,,,,,,,,"MTMS, HCl, H2O, Tert-butyl Alcohol",,20,,,,"Water Glass, H2O, NH4OH",,10,,,,,6.5,,,10,,20,48,,,,,,,,,,,,,,,,,,,,,,,,Freeze Drying,,-83,,8,Vacuum Drying ,25,,48,,,,,,,,,,,,,550,,,,,,,,0.119,,0.0247,,,
732,Sol-gel,Water Glass,,MTMS,,,,,,H2O,,Tert-butyl Alcohol,,,HCl,2,,NH4OH,2,,,,,,,,,,,,"MTMS, HCl, H2O, Tert-butyl Alcohol",,20,,,,"Water Glass, H2O, NH4OH",,10,,,,,6.5,,,10,,20,48,,,,,,,,,,,,,,,,,,,,,,,,Freeze Drying,,-83,,8,Vacuum Drying ,25,,48,,,,,,,,,,,,,550,,,,,,,,0.121,,0.0251,,,
733,Sol-gel,Water Glass,,,,,,,,H2O,,Tert-butyl Alcohol,,,HCl,2,,NH4OH,2,,,,,,,,,,,,"HCl, H2O, Tert-butyl Alcohol",,20,,,,"Water Glass, H2O, NH4OH",,10,,,,,6.5,,,10,,20,48,,,,,,,,,,,,,,,,,,,,,,,,Freeze Drying,,-83,,8,Vacuum Drying ,25,,48,,,,,,,,,,,,,550,,,,,,,,0.141,,0.031,,,
734,Sol-gel,PEDS,,,,,,,,EtOH,,H2O,,,,,,NH4OH,5.5,,,HMDSO,,"HCl, EtOH",,,,,,,"PEDS, H2O, EtOH",,5,,20,,NH4OH,,,,,,,,,,10,EtOH,55,2,,,,"HMDSO, HCl, EtOH",1,1,65,,,,,,,,,,,,,,,,,Ambient Pressure Drying,,150,0.101325,2,,,,,,,,,,,,,,,,,,,,Mesoporous,,2.3,10.3,907,0.354,,,,,
735,Sol-gel,PEDS,,,,,,,,EtOH,,H2O,,,,,,NH4OH,5.5,,,HMDSO,,"HCl, EtOH",,,,,,,"PEDS, H2O, EtOH",,5,,20,,NH4OH,,,,,,,,,,10,EtOH,55,4,,,,"HMDSO, HCl, EtOH",1,1,65,,,,,,,,,,,,,,,,,Ambient Pressure Drying,,150,0.101325,2,,,,,,,,,,,,,,,,,,,,Mesoporous,,2.8,12.6,887,0.303,,,,,
736,Sol-gel,PEDS,,,,,,,,EtOH,,H2O,,,,,,NH4OH,5.5,,,HMDSO,,"HCl, EtOH",,,,,,,"PEDS, H2O, EtOH",,5,,20,,NH4OH,,,,,,,,,,10,EtOH,55,6,,,,"HMDSO, HCl, EtOH",1,1,65,,,,,,,,,,,,,,,,,Ambient Pressure Drying,,150,0.101325,2,,,,,,,,,,,,,,,,,,,,Mesoporous,,3,13.9,863,0.285,,,,,
737,Sol-gel,PEDS,,,,,,,,EtOH,,H2O,,,,,,NH4OH,5.5,,,HMDSO,,"HCl, EtOH",,,,,,,"PEDS, H2O, EtOH",,5,,20,,NH4OH,,,,,,,,,,10,EtOH,55,8,,,,"HMDSO, HCl, EtOH",1,1,65,,,,,,,,,,,,,,,,,Ambient Pressure Drying,,150,0.101325,2,,,,,,,,,,,,,,,,,,,,Mesoporous,,3.5,16.1,856,0.253,,,,,
738,Sol-gel,PEDS,,,,,,,,EtOH,,H2O,,,,,,NH4OH,5.5,,,HMDSO,,"HCl, EtOH",,,,,,,"PEDS, H2O, EtOH",,5,,20,,NH4OH,,,,,,,,,,10,EtOH,55,16,,,,"HMDSO, HCl, EtOH",1,1,65,,,,,,,,,,,,,,,,,Ambient Pressure Drying,,150,0.101325,2,,,,,,,,,,,,,,,,,,,,Mesoporous,,6.4,30.1,850,0.145,,,,,
739,Sol-gel,PEDS,,,,,,,,EtOH,,H2O,,,,,,NH4OH,5.5,,,HMDSO,,"HCl, EtOH",,,,,,,"PEDS, H2O, EtOH",,5,,20,,NH4OH,,,,,,,,,,10,EtOH,55,24,,,,"HMDSO, HCl, EtOH",1,1,65,,,,,,,,,,,,,,,,,Ambient Pressure Drying,,150,0.101325,2,,,,,,,,,,,,,,,,,,,,Mesoporous,,6.9,32.4,846,0.136,,,,,
740,Sol-gel,PEDS,,,,,,,,EtOH,,H2O,,,,,,NH4OH,5.5,,,HMDSO,,"HCl, EtOH",,,,,,,"PEDS, H2O, EtOH",,5,,20,,NH4OH,,,,,,,,,,10,EtOH,65,2,,,,"HMDSO, HCl, EtOH",1,1,65,,,,,,,,,,,,,,,,,Ambient Pressure Drying,,150,0.101325,2,,,,,,,,,,,,,,,,,,,,Mesoporous,,2.7,12.1,901,0.309,,,,,
741,Sol-gel,PEDS,,,,,,,,EtOH,,H2O,,,,,,NH4OH,5.5,,,HMDSO,,"HCl, EtOH",,,,,,,"PEDS, H2O, EtOH",,5,,20,,NH4OH,,,,,,,,,,10,EtOH,65,4,,,,"HMDSO, HCl, EtOH",1,1,65,,,,,,,,,,,,,,,,,Ambient Pressure Drying,,150,0.101325,2,,,,,,,,,,,,,,,,,,,,Mesoporous,,3.4,15.4,890,0.255,,,,,
742,Sol-gel,PEDS,,,,,,,,EtOH,,H2O,,,,,,NH4OH,5.5,,,HMDSO,,"HCl, EtOH",,,,,,,"PEDS, H2O, EtOH",,5,,20,,NH4OH,,,,,,,,,,10,EtOH,65,6,,,,"HMDSO, HCl, EtOH",1,1,65,,,,,,,,,,,,,,,,,Ambient Pressure Drying,,150,0.101325,2,,,,,,,,,,,,,,,,,,,,Mesoporous,,4.2,19.2,883,0.211,,,,,
743,Sol-gel,PEDS,,,,,,,,EtOH,,H2O,,,,,,NH4OH,5.5,,,HMDSO,,"HCl, EtOH",,,,,,,"PEDS, H2O, EtOH",,5,,20,,NH4OH,,,,,,,,,,10,EtOH,65,8,,,,"HMDSO, HCl, EtOH",1,1,65,,,,,,,,,,,,,,,,,Ambient Pressure Drying,,150,0.101325,2,,,,,,,,,,,,,,,,,,,,Mesoporous,,5,23.4,858,0.181,,,,,
744,Sol-gel,PEDS,,,,,,,,EtOH,,H2O,,,,,,NH4OH,5.5,,,HMDSO,,"HCl, EtOH",,,,,,,"PEDS, H2O, EtOH",,5,,20,,NH4OH,,,,,,,,,,10,EtOH,65,16,,,,"HMDSO, HCl, EtOH",1,1,65,,,,,,,,,,,,,,,,,Ambient Pressure Drying,,150,0.101325,2,,,,,,,,,,,,,,,,,,,,Mesoporous,,7.6,36.2,844,0.123,,,,,
745,Sol-gel,PEDS,,,,,,,,EtOH,,H2O,,,,,,NH4OH,5.5,,,HMDSO,,"HCl, EtOH",,,,,,,"PEDS, H2O, EtOH",,5,,20,,NH4OH,,,,,,,,,,10,EtOH,65,24,,,,"HMDSO, HCl, EtOH",1,1,65,,,,,,,,,,,,,,,,,Ambient Pressure Drying,,150,0.101325,2,,,,,,,,,,,,,,,,,,,,Mesoporous,,8,39.1,816,0.118,,,,,
746,Sol-gel,PEDS,,,,,,,,EtOH,,H2O,,,,,,NH4OH,5.5,,,HMDSO,,"HCl, EtOH",,,,,,,"PEDS, H2O, EtOH",,5,,20,,NH4OH,,,,,,,,,,10,EtOH,75,2,,,,"HMDSO, HCl, EtOH",1,1,65,,,,,,,,,,,,,,,,,Ambient Pressure Drying,,150,0.101325,2,,,,,,,,,,,,,,,,,,,,Mesoporous,,3.7,16.7,885,0.238,,,,,
747,Sol-gel,PEDS,,,,,,,,EtOH,,H2O,,,,,,NH4OH,5.5,,,HMDSO,,"HCl, EtOH",,,,,,,"PEDS, H2O, EtOH",,5,,20,,NH4OH,,,,,,,,,,10,EtOH,75,4,,,,"HMDSO, HCl, EtOH",1,1,65,,,,,,,,,,,,,,,,,Ambient Pressure Drying,,150,0.101325,2,,,,,,,,,,,,,,,,,,,,Mesoporous,,4.4,19.9,878,0.205,,,,,
748,Sol-gel,PEDS,,,,,,,,EtOH,,H2O,,,,,,NH4OH,5.5,,,HMDSO,,"HCl, EtOH",,,,,,,"PEDS, H2O, EtOH",,5,,20,,NH4OH,,,,,,,,,,10,EtOH,75,6,,,,"HMDSO, HCl, EtOH",1,1,65,,,,,,,,,,,,,,,,,Ambient Pressure Drying,,150,0.101325,2,,,,,,,,,,,,,,,,,,,,Mesoporous,,4.8,22.1,865,0.189,,,,,
749,Sol-gel,PEDS,,,,,,,,EtOH,,H2O,,,,,,NH4OH,5.5,,,HMDSO,,"HCl, EtOH",,,,,,,"PEDS, H2O, EtOH",,5,,20,,NH4OH,,,,,,,,,,10,EtOH,75,8,,,,"HMDSO, HCl, EtOH",1,1,65,,,,,,,,,,,,,,,,,Ambient Pressure Drying,,150,0.101325,2,,,,,,,,,,,,,,,,,,,,Mesoporous,,5.8,27,864,0.158,,,,,
750,Sol-gel,PEDS,,,,,,,,EtOH,,H2O,,,,,,NH4OH,5.5,,,HMDSO,,"HCl, EtOH",,,,,,,"PEDS, H2O, EtOH",,5,,20,,NH4OH,,,,,,,,,,10,EtOH,75,16,,,,"HMDSO, HCl, EtOH",1,1,65,,,,,,,,,,,,,,,,,Ambient Pressure Drying,,150,0.101325,2,,,,,,,,,,,,,,,,,,,,Mesoporous,,8.5,39.6,860,0.111,,,,,
751,Sol-gel,PEDS,,,,,,,,EtOH,,H2O,,,,,,NH4OH,5.5,,,HMDSO,,"HCl, EtOH",,,,,,,"PEDS, H2O, EtOH",,5,,20,,NH4OH,,,,,,,,,,10,EtOH,75,24,,,,"HMDSO, HCl, EtOH",1,1,65,,,,,,,,,,,,,,,,,Ambient Pressure Drying,,150,0.101325,2,,,,,,,,,,,,,,,,,,,,Mesoporous,,8.5,40.6,838,0.111,,,,,
752,Sol-gel,PEDS,,,,,,,,EtOH,,H2O,,,,,,NH4OH,5.5,,,HMDSO,,"HCl, EtOH",,,,,,,"PEDS, H2O, EtOH",,5,,20,,NH4OH,,,,,,,,,,10,EtOH,65,2,,,,"HMDSO, HCl, EtOH",1,1,65,,,,,,,,,,,,,,,,,Supercritical Drying,CO2,48,15,3,,,,,,,,,,,,,,,,,,,,Mesoporous,,10.4,42.7,972,0.092,,,,,
753,Sol-gel,PEDS,,,,,,,,EtOH,,H2O,,,,,,NH4OH,5.5,,,HMDSO,,"HCl, EtOH",,,,,,,"PEDS, H2O, EtOH",,5,,20,,NH4OH,,,,,,,,,,10,EtOH,65,4,,,,"HMDSO, HCl, EtOH",1,1,65,,,,,,,,,,,,,,,,,Supercritical Drying,CO2,48,15,3,,,,,,,,,,,,,,,,,,,,Mesoporous,,10.5,44.3,948,0.091,,,,,
754,Sol-gel,PEDS,,,,,,,,EtOH,,H2O,,,,,,NH4OH,5.5,,,HMDSO,,"HCl, EtOH",,,,,,,"PEDS, H2O, EtOH",,5,,20,,NH4OH,,,,,,,,,,10,EtOH,65,6,,,,"HMDSO, HCl, EtOH",1,1,65,,,,,,,,,,,,,,,,,Supercritical Drying,CO2,48,15,3,,,,,,,,,,,,,,,,,,,,Mesoporous,,10.4,46,902,0.092,,,,,
755,Sol-gel,PEDS,,,,,,,,EtOH,,H2O,,,,,,NH4OH,5.5,,,HMDSO,,"HCl, EtOH",,,,,,,"PEDS, H2O, EtOH",,5,,20,,NH4OH,,,,,,,,,,10,EtOH,65,8,,,,"HMDSO, HCl, EtOH",1,1,65,,,,,,,,,,,,,,,,,Supercritical Drying,CO2,48,15,3,,,,,,,,,,,,,,,,,,,,Mesoporous,,10.9,48.7,892,0.088,,,,,
756,Sol-gel,PEDS,,,,,,,,EtOH,,H2O,,,,,,NH4OH,5.5,,,HMDSO,,"HCl, EtOH",,,,,,,"PEDS, H2O, EtOH",,5,,20,,NH4OH,,,,,,,,,,10,EtOH,65,16,,,,"HMDSO, HCl, EtOH",1,1,65,,,,,,,,,,,,,,,,,Supercritical Drying,CO2,48,15,3,,,,,,,,,,,,,,,,,,,,Mesoporous,,10.9,49.8,872,0.088,,,,,
757,Sol-gel,PEDS,,,,,,,,EtOH,,H2O,,,,,,NH4OH,5.5,,,HMDSO,,"HCl, EtOH",,,,,,,"PEDS, H2O, EtOH",,5,,20,,NH4OH,,,,,,,,,,10,EtOH,65,24,,,,"HMDSO, HCl, EtOH",1,1,65,,,,,,,,,,,,,,,,,Supercritical Drying,CO2,48,15,3,,,,,,,,,,,,,,,,,,,,Mesoporous,,10.7,49.8,862,0.089,,,,,
758,Sols Exposed to Laser Beams,TEOS,,MTMS,,Aluminum Chloride Hexahydrate,,,,EtOH-H2O Azeotrope,,Hexanediol Diacrylate,,,,,,Amine,,,,,,,,,,,,,"TEOS,  MTMS, EtOH-H2O Azeotrope, Aluminum Chloride Hexahydrate",,,0.083333333333333,60,,"Eosin Y, Amine, Hexanediol Diacrylate",,,,60,,Eosin Y,,,,2,,,,,,,,,,,,,,,,,,,,,,,,,,,Supercritical Drying,EtOH,,,0.333333333333333,,,,,,,,,,,,,,,,,,,,,,0.541,13.53,137.59,0.334,32.1,,,,
759,Sols Exposed to Laser Beams,TEOS,,MTMS,,Aluminum Chloride Hexahydrate,,,,EtOH-H2O Azeotrope,,Hexanediol Diacrylate,,,,,,Amine,,,,,,,,,,,,,"TEOS,  MTMS, EtOH-H2O Azeotrope, Aluminum Chloride Hexahydrate",,,0.083333333333333,60,,"Eosin Y, Amine, Hexanediol Diacrylate",,,,60,,Eosin Y,,,,2,,,,,,,,,,,,,,,,,,,,,,,,,,,Supercritical Drying,EtOH,,,0.333333333333333,,,,,,,,,,,,,,,,,,,,,,1.36,13.37,340.86,0.274,28.6,,,,
760,Sols Exposed to Laser Beams,TEOS,,MTMS,,Aluminum Chloride Hexahydrate,,,,EtOH-H2O Azeotrope,,Hexanediol Diacrylate,,,,,,Amine,,,,,,,,,,,,,"TEOS,  MTMS, EtOH-H2O Azeotrope, Aluminum Chloride Hexahydrate",,,0.083333333333333,60,,"Eosin Y, Amine, Hexanediol Diacrylate",,,,60,,Eosin Y,,,,2,,,,,,,,,,,,,,,,,,,,,,,,,,,Supercritical Drying,EtOH,,,0.333333333333333,,,,,,,,,,,,,,,,,,,,,,1.41,11.8,409.57,0.19,8.6,,,,
761,Sols Exposed to Laser Beams,TEOS,,MTMS,,Aluminum Chloride Hexahydrate,,,,EtOH-H2O Azeotrope,,Hexanediol Diacrylate,,,,,,Amine,,,,,,,,,,,,,"TEOS,  MTMS, EtOH-H2O Azeotrope, Aluminum Chloride Hexahydrate",,,0.083333333333333,60,,"Eosin Y, Amine, Hexanediol Diacrylate",,,,60,,Eosin Y,,,,2,,,,,,,,,,,,,,,,,,,,,,,,,,,Supercritical Drying,EtOH,,,0.333333333333333,,,,,,,,,,,,,,,,,,,,,,1.57,11.18,493.14,0.165,5.2,,,,
762,Sols Exposed to Laser Beams,TEOS,,,,,,,,EtOH-H2O Azeotrope,,,,,,,,,,,,,,,,,,,,,"TEOS,  EtOH-H2O Azeotrope",,,0.083333333333333,60,,,,,,,,,,,,2,,,,,,,,,,,,,,,,,,,,,,,,,,,Supercritical Drying,EtOH,,,0.333333333333333,,,,,,,,,,,,,,,,,,,,,,1.09,9.1,478.82,0.084,0.2,,,,
