Repository: andreshyer/Ferri_Aerogel_Neo4j

File: files/si_aerogels.csv (part 2 of 8)
"DMDMS1, 0.07 molar ratio of modifier DMDMS to N-hexane","Ha-Yoon Nah,  Younghun Kim, Taehee Kim, Kyu-Yeon Lee, Vinayak G. Parale, Chang-Hyun Lim, Ji-Yeon Seo",Hyung-Ho Park (hhpark@yonsei.ac.kr),Comparisonal studies of surface modification reaction using various silylating agents for silica aerogel,2020.0,65.0,0.0,Sol-gel,,Water Glass,0.022,,,,,,,H2O,20.328,,,,,H2SO4,4,0.06,NH4F,1,0.018,,DMDMS,,N-hexane,,,,"Water Glass, H2O",,,,,"11, 12",NH4F,,240,,Ambient,,H2SO4 was added at the end of the 4 hours after NH4F addition,,,,,,,Isopropanol,50,24,,,,"DMDMS, N-hexane",1,1,50,N-hexane,1,1,50,,,,,,,,,,,,,0.07 modifier/n-hexane molar ratio,Ambient Pressure Drying,,50,Ambient,1,,150,Ambient,2,,,,,,,,,,,,,,,,,,Yes,,,,,,No,,,No,,,,Yes,,,,,,,,Yes,,No,,,,No,,,,,,,,,,Yes,,,,,,No,,,,,,Yes,,,No,No,No,No,No,No,No,No,No,No,No,No,No,No,No,No,No,No,No,No,No,No,No,No,No,No,,,Yes,No,,,,,,,89.8,2.392,20.13,475,0.19,,,,,,,,,,,,,,40
"DMDMS2, 0.1 molar ratio of modifier DMDMS to N-hexane","Ha-Yoon Nah,  Younghun Kim, Taehee Kim, Kyu-Yeon Lee, Vinayak G. Parale, Chang-Hyun Lim, Ji-Yeon Seo",Hyung-Ho Park (hhpark@yonsei.ac.kr),Comparisonal studies of surface modification reaction using various silylating agents for silica aerogel,2020.0,65.0,0.0,Sol-gel,,Water Glass,0.029,,,,,,,H2O,26.558,,,,,H2SO4,4,0.078,NH4F,1,0.024,,DMDMS,,N-hexane,,,,"Water Glass, H2O",,,,,"11, 12",NH4F,,240,,Ambient,,H2SO4 was added at the end of the 4 hours after NH4F addition,,,,,,,Isopropanol,50,24,,,,"DMDMS, N-hexane",1,1,50,N-hexane,1,1,50,,,,,,,,,,,,,0.1 modifier/n-hexane molar ratio,Ambient Pressure Drying,,50,Ambient,1,,150,Ambient,2,,,,,,,,,,,,,,,,,,Yes,,,,,,No,,,No,,,,Yes,,,,,,,,Yes,,No,,,,No,,,,,,,,,,Yes,,,,,,No,,,,,,Yes,,,No,No,No,No,No,No,No,No,No,No,No,No,No,No,No,No,No,No,No,No,No,No,No,No,No,No,,,Yes,No,,,,,,,90.1,1.837,16.36,450,0.19,,,,,,,,,,,,,,41
"DMDMS3, 0.14 molar ratio of modifier DMDMS to N-hexane","Ha-Yoon Nah,  Younghun Kim, Taehee Kim, Kyu-Yeon Lee, Vinayak G. Parale, Chang-Hyun Lim, Ji-Yeon Seo",Hyung-Ho Park (hhpark@yonsei.ac.kr),Comparisonal studies of surface modification reaction using various silylating agents for silica aerogel,2020.0,65.0,0.0,Sol-gel,,Water Glass,0.027,,,,,,,H2O,24.974,,,,,H2SO4,4,0.073,NH4F,1,0.022,,DMDMS,,N-hexane,,,,"Water Glass, H2O",,,,,"11, 12",NH4F,,240,,Ambient,,H2SO4 was added at the end of the 4 hours after NH4F addition,,,,,,,Isopropanol,50,24,,,,"DMDMS, N-hexane",1,1,50,N-hexane,1,1,50,,,,,,,,,,,,,0.14 modifier/n-hexane molar ratio,Ambient Pressure Drying,,50,Ambient,1,,150,Ambient,2,,,,,,,,,,,,,,,,,,Yes,,,,,,No,,,No,,,,Yes,,,,,,,,Yes,,No,,,,No,,,,,,,,,,Yes,,,,,,No,,,,,,Yes,,,No,No,No,No,No,No,No,No,No,No,No,No,No,No,No,No,No,No,No,No,No,No,No,No,No,No,,,Yes,No,,,,,,,90.4,1.96,17.41,449,0.18,,,,,,,,,,,,,,42
"DMDMS4, 0.18 molar ratio of modifier DMDMS to N-hexane","Ha-Yoon Nah,  Younghun Kim, Taehee Kim, Kyu-Yeon Lee, Vinayak G. Parale, Chang-Hyun Lim, Ji-Yeon Seo",Hyung-Ho Park (hhpark@yonsei.ac.kr),Comparisonal studies of surface modification reaction using various silylating agents for silica aerogel,2020.0,65.0,0.0,Sol-gel,,Water Glass,0.031,,,,,,,H2O,28.729,,,,,H2SO4,4,0.084,NH4F,1,0.026,,DMDMS,,N-hexane,,,,"Water Glass, H2O",,,,,"11, 12",NH4F,,240,,Ambient,,H2SO4 was added at the end of the 4 hours after NH4F addition,,,,,,,Isopropanol,50,24,,,,"DMDMS, N-hexane",1,1,50,N-hexane,1,1,50,,,,,,,,,,,,,0.18 modifier/n-hexane molar ratio,Ambient Pressure Drying,,50,Ambient,1,,150,Ambient,2,,,,,,,,,,,,,,,,,,Yes,,,,,,No,,,No,,,,Yes,,,,,,,,Yes,,No,,,,No,,,,,,,,,,Yes,,,,,,No,,,,,,Yes,,,No,No,No,No,No,No,No,No,No,No,No,No,No,No,No,No,No,No,No,No,No,No,No,No,No,No,,,Yes,No,,,,,,,91.1,1.717,16.12,427,0.17,,,,,,,,,,,,,,43
"DMDMS5, 0.22 molar ratio of modifier DMDMS to N-hexane","Ha-Yoon Nah,  Younghun Kim, Taehee Kim, Kyu-Yeon Lee, Vinayak G. Parale, Chang-Hyun Lim, Ji-Yeon Seo",Hyung-Ho Park (hhpark@yonsei.ac.kr),Comparisonal studies of surface modification reaction using various silylating agents for silica aerogel,2020.0,65.0,0.0,Sol-gel,,Water Glass,0.028,,,,,,,H2O,26.019,,,,,H2SO4,4,0.076,NH4F,1,0.023,,DMDMS,,N-hexane,,,,"Water Glass, H2O",,,,,"11, 12",NH4F,,240,,Ambient,,H2SO4 was added at the end of the 4 hours after NH4F addition,,,,,,,Isopropanol,50,24,,,,"DMDMS, N-hexane",1,1,50,N-hexane,1,1,50,,,,,,,,,,,,,0.22 modifier/n-hexane molar ratio,Ambient Pressure Drying,,50,Ambient,1,,150,Ambient,2,,,,,,,,,,,,,,,,,,Yes,,,,,,No,,,No,,,,Yes,,,,,,,,Yes,,No,,,,No,,,,,,,,,,Yes,,,,,,No,,,,,,Yes,,,No,No,No,No,No,No,No,No,No,No,No,No,No,No,No,No,No,No,No,No,No,No,No,No,No,No,,,Yes,No,,,,,,,91.3,1.9,20.4,426,0.17,,,,,,,,,,,,,,44
"MTMS1, 0.07 molar ratio of modifier MTMS to N-hexane","Ha-Yoon Nah,  Younghun Kim, Taehee Kim, Kyu-Yeon Lee, Vinayak G. Parale, Chang-Hyun Lim, Ji-Yeon Seo",Hyung-Ho Park (hhpark@yonsei.ac.kr),Comparisonal studies of surface modification reaction using various silylating agents for silica aerogel,2020.0,65.0,0.0,Sol-gel,,Water Glass,0.061,,,,,,,H2O,56.189,,,,,H2SO4,4,0.165,NH4F,1,0.05,,MTMS,,N-hexane,,,,"Water Glass, H2O",,,,,"11, 12",NH4F,,240,,Ambient,,H2SO4 was added at the end of the 4 hours after NH4F addition,,,,,,,Isopropanol,50,24,,,,"MTMS, N-hexane",1,1,50,N-hexane,1,1,50,,,,,,,,,,,,,0.07 modifier/n-hexane molar ratio,Ambient Pressure Drying,,50,Ambient,1,,150,Ambient,2,,,,,,,,,,,,,,,,,,Yes,,,,,,No,,,No,,,,Yes,,,,,,,,Yes,,No,,,,No,,,,,,,,,,Yes,,,,,,No,,,,,,Yes,,,No,No,No,No,No,No,No,No,No,No,No,No,No,No,No,No,No,No,No,No,No,No,No,No,No,No,,,Yes,No,,,,,,,63.3,0.61,12.2,200,0.59,,,,,,,,,,,,,,45
"MTMS2, 0.1 molar ratio of modifier MTMS to N-hexane","Ha-Yoon Nah,  Younghun Kim, Taehee Kim, Kyu-Yeon Lee, Vinayak G. Parale, Chang-Hyun Lim, Ji-Yeon Seo",Hyung-Ho Park (hhpark@yonsei.ac.kr),Comparisonal studies of surface modification reaction using various silylating agents for silica aerogel,2020.0,65.0,0.0,Sol-gel,,Water Glass,0.055,,,,,,,H2O,50.695,,,,,H2SO4,4,0.149,NH4F,1,0.045,,MTMS,,N-hexane,,,,"Water Glass, H2O",,,,,"11, 12",NH4F,,240,,Ambient,,H2SO4 was added at the end of the 4 hours after NH4F addition,,,,,,,Isopropanol,50,24,,,,"MTMS, N-hexane",1,1,50,N-hexane,1,1,50,,,,,,,,,,,,,0.1 modifier/n-hexane molar ratio,Ambient Pressure Drying,,50,Ambient,1,,150,Ambient,2,,,,,,,,,,,,,,,,,,Yes,,,,,,No,,,No,,,,Yes,,,,,,,,Yes,,No,,,,No,,,,,,,,,,Yes,,,,,,No,,,,,,Yes,,,No,No,No,No,No,No,No,No,No,No,No,No,No,No,No,No,No,No,No,No,No,No,No,No,No,No,,,Yes,No,,,,,,,55.8,0.596,11.61,205,0.71,,,,,,,,,,,,,,46
"MTMS3, 0.14 molar ratio of modifier MTMS to N-hexane","Ha-Yoon Nah,  Younghun Kim, Taehee Kim, Kyu-Yeon Lee, Vinayak G. Parale, Chang-Hyun Lim, Ji-Yeon Seo",Hyung-Ho Park (hhpark@yonsei.ac.kr),Comparisonal studies of surface modification reaction using various silylating agents for silica aerogel,2020.0,65.0,0.0,Sol-gel,,Water Glass,0.054,,,,,,,H2O,49.388,,,,,H2SO4,4,0.145,NH4F,1,0.044,,MTMS,,N-hexane,,,,"Water Glass, H2O",,,,,"11, 12",NH4F,,240,,Ambient,,H2SO4 was added at the end of the 4 hours after NH4F addition,,,,,,,Isopropanol,50,24,,,,"MTMS, N-hexane",1,1,50,N-hexane,1,1,50,,,,,,,,,,,,,0.14 modifier/n-hexane molar ratio,Ambient Pressure Drying,,50,Ambient,1,,150,Ambient,2,,,,,,,,,,,,,,,,,,Yes,,,,,,No,,,No,,,,Yes,,,,,,,,Yes,,No,,,,No,,,,,,,,,,Yes,,,,,,No,,,,,,Yes,,,No,No,No,No,No,No,No,No,No,No,No,No,No,No,No,No,No,No,No,No,No,No,No,No,No,No,,,Yes,No,,,,,,,55,0.603,10.95,220,0.72,,,,,,,,,,,,,,47
"MTMS4, 0.18 molar ratio of modifier MTMS to N-hexane","Ha-Yoon Nah,  Younghun Kim, Taehee Kim, Kyu-Yeon Lee, Vinayak G. Parale, Chang-Hyun Lim, Ji-Yeon Seo",Hyung-Ho Park (hhpark@yonsei.ac.kr),Comparisonal studies of surface modification reaction using various silylating agents for silica aerogel,2020.0,65.0,0.0,Sol-gel,,Water Glass,0.199,,,,,,,H2O,183.342,,,,,H2SO4,4,0.537,NH4F,1,0.164,,MTMS,,N-hexane,,,,"Water Glass, H2O",,,,,"11, 12",NH4F,,240,,Ambient,,H2SO4 was added at the end of the 4 hours after NH4F addition,,,,,,,Isopropanol,50,24,,,,"MTMS, N-hexane",1,1,50,N-hexane,1,1,50,,,,,,,,,,,,,0.18 modifier/n-hexane molar ratio,Ambient Pressure Drying,,50,Ambient,1,,150,Ambient,2,,,,,,,,,,,,,,,,,,Yes,,,,,,No,,,No,,,,Yes,,,,,,,,Yes,,No,,,,No,,,,,,,,,,Yes,,,,,,No,,,,,,Yes,,,No,No,No,No,No,No,No,No,No,No,No,No,No,No,No,No,No,No,No,No,No,No,No,No,No,No,,,Yes,No,,,,,,,57.9,0.171,11.45,60,0.93,,,,,,,,,,,,,,48
"MTMS5, 0.22 molar ratio of modifier MTMS to N-hexane","Ha-Yoon Nah,  Younghun Kim, Taehee Kim, Kyu-Yeon Lee, Vinayak G. Parale, Chang-Hyun Lim, Ji-Yeon Seo",Hyung-Ho Park (hhpark@yonsei.ac.kr),Comparisonal studies of surface modification reaction using various silylating agents for silica aerogel,2020.0,65.0,0.0,Sol-gel,,Water Glass,0.146,,,,,,,H2O,134.092,,,,,H2SO4,4,0.393,NH4F,1,0.12,,MTMS,,N-hexane,,,,"Water Glass, H2O",,,,,"11, 12",NH4F,,240,,Ambient,,H2SO4 was added at the end of the 4 hours after NH4F addition,,,,,,,Isopropanol,50,24,,,,"MTMS, N-hexane",1,1,50,N-hexane,1,1,50,,,,,,,,,,,,,0.22 modifier/n-hexane molar ratio,Ambient Pressure Drying,,50,Ambient,1,,150,Ambient,2,,,,,,,,,,,,,,,,,,Yes,,,,,,No,,,No,,,,Yes,,,,,,,,Yes,,No,,,,No,,,,,,,,,,Yes,,,,,,No,,,,,,Yes,,,No,No,No,No,No,No,No,No,No,No,No,No,No,No,No,No,No,No,No,No,No,No,No,No,No,No,,,Yes,No,,,,,,,42,0.1696,12.06,56,0.92,,,,,,,,,,,,,,49
SA-6,"Wei Luo, Binbin Xu, ZhaoHui Liu, Zhongwen Ou, JingMing Liu",Xin Shu (18512390923@163.com),Influence of Hydrolysis Time on Properties of SiO2 Aerogels Prepared by Ambient Pressure Drying,2020.0,23.0,0.0,Sol-gel,Hydrolysis time is the time between addition of acid and base catalyst to sol,TEOS,,,,,,,,EtOH,,,,,,Oxalic Acid,0.01,,NH4OH,0.5,,6,TMCS,,N-hexane,,,,"TEOS, EtOH",,5,,,,Oxalic Acid,0,360,,,,"Sol 2 was added to sol 1 dropwise. After the specified time adding sol 2, NH4OH was also added dropwise",,,,,,37,EtOH,,12,,,,N-hexane,2,1,,"TMCS, N-hexane",1,1,,,N-hexane,,,,,,,,,,,,Ambient Pressure Drying,,50,Ambient,3,,100,Ambient,2,,150,1,,Ambient,,,,,,,,,,,,,Yes,,,,,,No,,,No,,,,Yes,,,,,,,,Yes,,No,,,,No,,,,,,,,,,Yes,,,,,,No,No,No,No,No,No,Yes,No,No,No,No,No,No,No,No,No,No,No,No,No,No,No,No,No,No,No,No,No,No,No,No,No,No,No,No,,,Yes,No,,,,,,Mesoporous,90,,,801.165,0.21252,,,,,,,,,,,,,,50
SA-12,"Wei Luo, Binbin Xu, ZhaoHui Liu, Zhongwen Ou, JingMing Liu",Xin Shu (18512390923@163.com),Influence of Hydrolysis Time on Properties of SiO2 Aerogels Prepared by Ambient Pressure Drying,2020.0,23.0,0.0,Sol-gel,,TEOS,,,,,,,,EtOH,,,,,,Oxalic Acid,0.01,,NH4OH,0.5,,12,TMCS,,N-hexane,,,,"TEOS, EtOH",,5,,,,Oxalic Acid,0,720,,,,,,,,,,18,EtOH,,12,,,,N-hexane,2,1,,"TMCS, N-hexane",1,1,,,N-hexane,,,,,,,,,,,,Ambient Pressure Drying,,50,Ambient,3,,100,Ambient,2,,150,1,,Ambient,,,,,,,,,,,,,Yes,,,,,,No,,,No,,,,Yes,,,,,,,,Yes,,No,,,,No,,,,,,,,,,Yes,,,,,,No,No,No,No,No,No,Yes,No,No,No,No,No,No,No,No,No,No,No,No,No,No,No,No,No,No,No,No,No,No,No,No,No,No,No,No,,,Yes,No,,,,,,Mesoporous,93,,,1088.4853,0.15192,,,,,,,,,,,,,,51
SA-18,"Wei Luo, Binbin Xu, ZhaoHui Liu, Zhongwen Ou, JingMing Liu",Xin Shu (18512390923@163.com),Influence of Hydrolysis Time on Properties of SiO2 Aerogels Prepared by Ambient Pressure Drying,2020.0,23.0,0.0,Sol-gel,,TEOS,,,,,,,,EtOH,,,,,,Oxalic Acid,0.01,,NH4OH,0.5,,18,TMCS,,N-hexane,,,,"TEOS, EtOH",,5,,,,Oxalic Acid,0,1080,,,,,,,,,,8,EtOH,,12,,,,N-hexane,2,1,,"TMCS, N-hexane",1,1,,,N-hexane,,,,,,,,,,,,Ambient Pressure Drying,,50,Ambient,3,,100,Ambient,2,,150,1,,Ambient,,,,,,,,,,,,,Yes,,,,,,No,,,No,,,,Yes,,,,,,,,Yes,,No,,,,No,,,,,,,,,,Yes,,,,,,No,No,No,No,No,No,Yes,No,No,No,No,No,No,No,No,No,No,No,No,No,No,No,No,No,No,No,No,No,No,No,No,No,No,No,No,,,Yes,No,,,,,,Mesoporous,96,,,1539.7706,0.08921,,,,,,,,,,,,,,52
SA-24,"Wei Luo, Binbin Xu, ZhaoHui Liu, Zhongwen Ou, JingMing Liu",Xin Shu (18512390923@163.com),Influence of Hydrolysis Time on Properties of SiO2 Aerogels Prepared by Ambient Pressure Drying,2020.0,23.0,0.0,Sol-gel,,TEOS,,,,,,,,EtOH,,,,,,Oxalic Acid,0.01,,NH4OH,0.5,,24,TMCS,,N-hexane,,,,"TEOS, EtOH",,5,,,,Oxalic Acid,0,1440,,,,,,,,,,5,EtOH,,12,,,,N-hexane,2,1,,"TMCS, N-hexane",1,1,,,N-hexane,,,,,,,,,,,,Ambient Pressure Drying,,50,Ambient,3,,100,Ambient,2,,150,1,,Ambient,,,,,,,,,,,,,Yes,,,,,,No,,,No,,,,Yes,,,,,,,,Yes,,No,,,,No,,,,,,,,,,Yes,,,,,,No,No,No,No,No,No,Yes,No,No,No,No,No,No,No,No,No,No,No,No,No,No,No,No,No,No,No,No,No,No,No,No,No,No,No,No,,,Yes,No,,,,,,Mesoporous,95,,,935.0971,0.09852,,,,,,,,,,,,,,53
SA-30,"Wei Luo, Binbin Xu, ZhaoHui Liu, Zhongwen Ou, JingMing Liu",Xin Shu (18512390923@163.com),Influence of Hydrolysis Time on Properties of SiO2 Aerogels Prepared by Ambient Pressure Drying,2020.0,23.0,0.0,Sol-gel,,TEOS,,,,,,,,EtOH,,,,,,Oxalic Acid,0.01,,NH4OH,0.5,,30,TMCS,,N-hexane,,,,"TEOS, EtOH",,5,,,,Oxalic Acid,0,1800,,,,,,,,,,3,EtOH,,12,,,,N-hexane,2,1,,"TMCS, N-hexane",1,1,,,N-hexane,,,,,,,,,,,,Ambient Pressure Drying,,50,Ambient,3,,100,Ambient,2,,150,1,,Ambient,,,,,,,,,,,,,Yes,,,,,,No,,,No,,,,Yes,,,,,,,,Yes,,No,,,,No,,,,,,,,,,Yes,,,,,,No,No,No,No,No,No,Yes,No,No,No,No,No,No,No,No,No,No,No,No,No,No,No,No,No,No,No,No,No,No,No,No,No,No,No,No,,,Yes,No,,,,,,Mesoporous,94,,,823.0562,0.13273,,,,,,,,,,,,,,54
SA-36,"Wei Luo, Binbin Xu, ZhaoHui Liu, Zhongwen Ou, JingMing Liu",Xin Shu (18512390923@163.com),Influence of Hydrolysis Time on Properties of SiO2 Aerogels Prepared by Ambient Pressure Drying,2020.0,23.0,0.0,Sol-gel,,TEOS,,,,,,,,EtOH,,,,,,Oxalic Acid,0.01,,NH4OH,0.5,,36,TMCS,,N-hexane,,,,"TEOS, EtOH",,5,,,,Oxalic Acid,0,2160,,,,,,,,,,2,EtOH,,12,,,,N-hexane,2,1,,"TMCS, N-hexane",1,1,,,N-hexane,,,,,,,,,,,,Ambient Pressure Drying,,50,Ambient,3,,100,Ambient,2,,150,1,,Ambient,,,,,,,,,,,,,Yes,,,,,,No,,,No,,,,Yes,,,,,,,,Yes,,No,,,,No,,,,,,,,,,Yes,,,,,,No,No,No,No,No,No,Yes,No,No,No,No,No,No,No,No,No,No,No,No,No,No,No,No,No,No,No,No,No,No,No,No,No,No,No,No,,,Yes,No,,,,,,Mesoporous,94,,,823.1393,0.13198,,,,,,,,,,,,,,55
Unmodified Silica Aerogel,"Zhi Li, Matthias M. Koebel, Shanyu Zhao",Wim J. Malfait (wim.malfait@empa.ch),Silica aerogels with tailored chemical functionality,2020.0,119.0,3.0,Sol-gel,,PEDS,0.063,,,,,,,EtOH,1,H2O,0.154,,,,,,NH4OH,5.5,0.006,,,,,,,,"PEDS, EtOH, H2O",,,,,,NH4OH,,,,,,"NH4OH added dropwise, also the grelation agent is the NH4OH added",NH4OH,,,,,,EtOH,65,24,,,,HMDZ,1,1,65,,,,,,,,,,,,,,,,,The HMDZ wash was with 6 wt% hexamethyldisilazane solution,Supercritical Drying,CO2,50,12,6.5,,,,,,,,,,,,,,,,,,,,,,Yes,,,,,,No,,,No,,,,Yes,,,,,,,,Yes,,No,,,,No,,,,,,,,,,Yes,,,,,,No,,,,,,Yes,,,No,,,,No,,,No,,,,,,No,,,,,No,,,,No,,,No,,,Yes,No,,,,,,Mesoporous,94,7.7,26.3,1177,0.12,,,,,,,,,,,,,,56
HMDZ Modified Silica Aerogel,"Zhi Li, Matthias M. Koebel, Shanyu Zhao",Wim J. Malfait (wim.malfait@empa.ch),Silica aerogels with tailored chemical functionality,2020.0,119.0,3.0,Sol-gel,,PEDS,0.063,,,,,,,EtOH,1,H2O,0.154,,,,,,NH4OH,5.5,0.006,,HDMZ,1,"EtOH, H2O",,,,"PEDS, EtOH, H2O",,,,,,NH4OH,,,,,,,NH4OH,,,,,,EtOH,65,24,,,,"HDMZ, EtOH, H2O",1,1,65,HMDZ,1,1,65,,,,,,,,,,,,,The HMDZ wash was with 6 wt% hexamethyldisilazane solution,Supercritical Drying,CO2,50,12,6.5,,,,,,,,,,,,,,,,,,,,,,Yes,,,,,,No,,,No,,,,Yes,,,,,,,,Yes,,No,,,,No,,,,,,,,,,Yes,,,,,,No,,,,,,Yes,,,No,,,,No,,,No,,,,,,No,,,,,No,,,,No,,,No,,,Yes,No,,,,,,Mesoporous,95,9,42.6,848,0.11,,,,,,,,,,,,,,57
APTES Modified Silica Aerogel,"Zhi Li, Matthias M. Koebel, Shanyu Zhao",Wim J. Malfait (wim.malfait@empa.ch),Silica aerogels with tailored chemical functionality,2020.0,119.0,3.0,Sol-gel,,PEDS,0.063,,,,,,,EtOH,1,H2O,0.154,,,,,,NH4OH,5.5,0.006,,APTES,1,"EtOH, H2O",,,,"PEDS, EtOH, H2O",,,,,,NH4OH,,,,,,,NH4OH,,,,,,EtOH,65,24,,,,"APTES, EtOH, H2O",1,1,65,HMDZ,1,1,65,,,,,,,,,,,,,The HMDZ wash was with 6 wt% hexamethyldisilazane solution,Supercritical Drying,CO2,50,12,6.5,,,,,,,,,,,,,,,,,,,,,,Yes,,,,,,No,,,No,,,,Yes,,,,,,,,Yes,,No,,,,No,,,,,,,,,,Yes,,,,,,No,,,,,,Yes,,,No,,,,No,,,No,,,,,,No,,,,,No,,,,No,,,No,,,Yes,No,,,,,,Mesoporous,91,4.6,51.7,356,0.2,,,,,,,,,,,,,,58
VTMS Modified Silica Aerogel,"Zhi Li, Matthias M. Koebel, Shanyu Zhao",Wim J. Malfait (wim.malfait@empa.ch),Silica aerogels with tailored chemical functionality,2020.0,119.0,3.0,Sol-gel,,PEDS,0.063,,,,,,,EtOH,1,H2O,0.154,,,,,,NH4OH,5.5,0.006,,VTMS,1,"EtOH, H2O",,,,"PEDS, EtOH, H2O",,,,,,NH4OH,,,,,,,NH4OH,,,,,,EtOH,65,24,,,,"VTMS, EtOH, H2O",1,1,65,HMDZ,1,1,65,,,,,,,,,,,,,The HMDZ wash was with 6 wt% hexamethyldisilazane solution,Supercritical Drying,CO2,50,12,6.5,,,,,,,,,,,,,,,,,,,,,,Yes,,,,,,No,,,No,,,,Yes,,,,,,,,Yes,,No,,,,No,,,,,,,,,,Yes,,,,,,No,,,,,,Yes,,,No,,,,No,,,No,,,,,,No,,,,,No,,,,No,,,No,,,Yes,No,,,,,,Mesoporous,94,6.7,30.9,865,0.14,,,,,,,,,,,,,,59
MEMO Modified Silica Aerogel,"Zhi Li, Matthias M. Koebel, Shanyu Zhao",Wim J. Malfait (wim.malfait@empa.ch),Silica aerogels with tailored chemical functionality,2020.0,119.0,3.0,Sol-gel,,PEDS,0.063,,,,,,,EtOH,1,H2O,0.154,,,,,,NH4OH,5.5,0.006,,MEMO,1,"EtOH, H2O",,,,"PEDS, EtOH, H2O",,,,,,NH4OH,,,,,,,NH4OH,,,,,,EtOH,65,24,,,,"MEMO, EtOH, H2O",1,1,65,HMDZ,1,1,65,,,,,,,,,,,,,The HMDZ wash was with 6 wt% hexamethyldisilazane solution,Supercritical Drying,CO2,50,12,6.5,,,,,,,,,,,,,,,,,,,,,,Yes,,,,,,No,,,No,,,,Yes,,,,,,,,Yes,,No,,,,No,,,,,,,,,,Yes,,,,,,No,,,,,,Yes,,,No,,,,No,,,No,,,,,,No,,,,,No,,,,No,,,No,,,Yes,No,,,,,,Mesoporous,91,5.5,35.8,611,0.17,,,,,,,,,,,,,,60
GPTMS Modified Silica Aerogel,"Zhi Li, Matthias M. Koebel, Shanyu Zhao",Wim J. Malfait (wim.malfait@empa.ch),Silica aerogels with tailored chemical functionality,2020.0,119.0,3.0,Sol-gel,,PEDS,0.063,,,,,,,EtOH,1,H2O,0.154,,,,,,NH4OH,5.5,0.006,,GPTMS,1,"EtOH, H2O",,,,"PEDS, EtOH, H2O",,,,,,NH4OH,,,,,,,NH4OH,,,,,,EtOH,65,24,,,,"GPTMS, EtOH, H2O",1,1,65,HMDZ,1,1,65,,,,,,,,,,,,,The HMDZ wash was with 6 wt% hexamethyldisilazane solution,Supercritical Drying,CO2,50,12,6.5,,,,,,,,,,,,,,,,,,,,,,Yes,,,,,,No,,,No,,,,Yes,,,,,,,,Yes,,No,,,,No,,,,,,,,,,Yes,,,,,,No,,,,,,Yes,,,No,,,,No,,,No,,,,,,No,,,,,No,,,,No,,,No,,,Yes,No,,,,,,Mesoporous,91,4.8,33.3,579,0.19,,,,,,,,,,,,,,61
PHS Modified Silica Aerogel,"Zhi Li, Matthias M. Koebel, Shanyu Zhao",Wim J. Malfait (wim.malfait@empa.ch),Silica aerogels with tailored chemical functionality,2020.0,119.0,3.0,Sol-gel,,PEDS,0.063,,,,,,,EtOH,1,H2O,0.154,,,,,,NH4OH,5.5,0.006,,PHS,1,"EtOH, H2O",,,,"PEDS, EtOH, H2O",,,,,,NH4OH,,,,,,,NH4OH,,,,,,EtOH,65,24,,,,"PHS, EtOH, H2O",1,1,65,HMDZ,1,1,65,,,,,,,,,,,,,The HMDZ wash was with 6 wt% hexamethyldisilazane solution,Supercritical Drying,CO2,50,12,6.5,,,,,,,,,,,,,,,,,,,,,,Yes,,,,,,No,,,No,,,,Yes,,,,,,,,Yes,,No,,,,No,,,,,,,,,,Yes,,,,,,No,,,,,,Yes,,,No,,,,No,,,No,,,,,,No,,,,,No,,,,No,,,No,,,Yes,No,,,,,,Mesoporous,91,4.7,28.5,663,0.19,,,,,,,,,,,,,,62
"T-0, No Base Catalyst","Yujing Wang, Jiexiu Zhai, Daling Yang ",Junnan Han (junnanhan@dlut.edu.cn),The effect of different alkaline catalysts on the formation of silica aerogels prepared by the sol­gel approach,2020.0,40.0,0.0,Sol-gel,,Water Glass,0.002,,,,,,,H2O,0.056,,,,,,,,,,,,TMCS,,N-hexane,,,,"Water Glass, H2O",,30,,,2,,,,,,,,,,2,,,5840,H2O,50,24,EtOH,50,24,N-hexane,1,1,50,"TMCS, N-hexane",1,1,50,N-hexane,1,1,50,,,,,,,,,The initial precursor solution of water glass and DI water was ion-exchanged with styrene cation exchange resin to replace the ions in the solution (like Na+) with H+ ions,Ambient Pressure Drying,,50,Ambient,2,,80,Ambient,2,,120,2,,Ambient,180,2,Ambient,,,,,,,,,,Yes,,,,,,No,,,No,,,,Yes,,,,,,,,Yes,,No,,,,No,,,,,,,,,,Yes,,,,,,No,,,,,,Yes,,,No,,,,No,,,No,,,,,,No,,,,,No,,,,No,,,No,No,No,No,No,No,No,No,No,No,Mesoporous,94.9,4.139,21.43,772.6,0.111,,,,,,,,,,,,,,63
"T-1, LiOH Base Catalyst","Yujing Wang, Jiexiu Zhai, Daling Yang ",Junnan Han (junnanhan@dlut.edu.cn),The effect of different alkaline catalysts on the formation of silica aerogels prepared by the sol­gel approach,2020.0,40.0,0.0,Sol-gel,,Water Glass,,,,,,,,H2O,,,,,,,,,LiOH,1,,,TMCS,,N-hexane,,,,"Water Glass, H2O",,30,,,2,LiOH,,,,,"5.15, 5.25",,,,5.17,,,31,H2O,50,24,EtOH,50,24,N-hexane,1,1,50,"TMCS, N-hexane",1,1,50,N-hexane,1,1,50,,,,,,,,,pH is after modification,Ambient Pressure Drying,,50,Ambient,2,,80,Ambient,2,,120,2,,Ambient,180,2,Ambient,,,,,,,,,,Yes,,,,,,No,,,No,,,,Yes,,,,,,,,Yes,,No,,,,No,,,,,,,,,,Yes,,,,,,No,,,,,,Yes,,,No,,,,No,,,No,,,,,,No,,,,,No,,,,No,,,No,No,No,No,No,No,No,No,No,No,Mesoporous,94.8,2.799,28.38,394.5,0.11,,,,,,,,,,,,,,64
"T-2, NaOH Base Catalyst","Yujing Wang, Jiexiu Zhai, Daling Yang ",Junnan Han (junnanhan@dlut.edu.cn),The effect of different alkaline catalysts on the formation of silica aerogels prepared by the sol­gel approach,2020.0,40.0,0.0,Sol-gel,,Water Glass,,,,,,,,H2O,,,,,,,,,NaOH,1,,,TMCS,,N-hexane,,,,"Water Glass, H2O",,30,,,2,NaOH,,,,,"5.15, 5.25",,,,5.2,,,46,H2O,50,24,EtOH,50,24,N-hexane,1,1,50,"TMCS, N-hexane",1,1,50,N-hexane,1,1,50,,,,,,,,,pH is after modification,Ambient Pressure Drying,,50,Ambient,2,,80,Ambient,2,,120,2,,Ambient,180,2,Ambient,,,,,,,,,,Yes,,,,,,No,,,No,,,,Yes,,,,,,,,Yes,,No,,,,No,,,,,,,,,,Yes,,,,,,No,,,,,,Yes,,,No,,,,No,,,No,,,,,,No,,,,,No,,,,No,,,No,No,No,No,No,No,No,No,No,No,Mesoporous,94.1,3.349,31.37,427,0.129,,,,,,,,,,,,,,65
"T-3, KOH Base Catalyst","Yujing Wang, Jiexiu Zhai, Daling Yang ",Junnan Han (junnanhan@dlut.edu.cn),The effect of different alkaline catalysts on the formation of silica aerogels prepared by the sol­gel approach,2020.0,40.0,0.0,Sol-gel,,Water Glass,,,,,,,,H2O,,,,,,,,,KOH,1,,,TMCS,,N-hexane,,,,"Water Glass, H2O",,30,,,2,KOH,,,,,"5.15, 5.25",,,,5.24,,,37,H2O,50,24,EtOH,50,24,N-hexane,1,1,50,"TMCS, N-hexane",1,1,50,N-hexane,1,1,50,,,,,,,,,pH is after modification,Ambient Pressure Drying,,50,Ambient,2,,80,Ambient,2,,120,2,,Ambient,180,2,Ambient,,,,,,,,,,Yes,,,,,,No,,,No,,,,Yes,,,,,,,,Yes,,No,,,,No,,,,,,,,,,Yes,,,,,,No,,,,,,Yes,,,No,,,,No,,,No,,,,,,No,,,,,No,,,,No,,,No,No,No,No,No,No,No,No,No,No,Mesoporous,95.5,2.599,27.3,380.7,0.099,,,,,,,,,,,,,,66
"T-4, NH4OH Base Catalyst","Yujing Wang, Jiexiu Zhai, Daling Yang ",Junnan Han (junnanhan@dlut.edu.cn),The effect of different alkaline catalysts on the formation of silica aerogels prepared by the sol­gel approach,2020.0,40.0,0.0,Sol-gel,,Water Glass,,,,,,,,H2O,,,,,,,,,NH4OH,1,,,TMCS,,N-hexane,,,,"Water Glass, H2O",,30,,,2,NH4OH,,,,,"5.15, 5.25",,,,5.17,,,36,H2O,50,24,EtOH,50,24,N-hexane,1,1,50,"TMCS, N-hexane",1,1,50,N-hexane,1,1,50,,,,,,,,,pH is after modification,Ambient Pressure Drying,,50,Ambient,2,,80,Ambient,2,,120,2,,Ambient,180,2,Ambient,,,,,,,,,,Yes,,,,,,No,,,No,,,,Yes,,,,,,,,Yes,,No,,,,No,,,,,,,,,,Yes,,,,,,No,,,,,,Yes,,,No,,,,No,,,No,,,,,,No,,,,,No,,,,No,,,No,No,No,No,No,No,No,No,No,No,Mesoporous,95.1,3.238,31.29,413.9,0.107,,,,,,,,,,,,,,67
S1-Ni2+,"Zhixu Wu, Haifeng Chen, Qixan Du, Lin Yu, Ruiyang Zhang","Xianghua Yang (yangxianghua@gdut.edu.cn), Ying Zhou (yzhou@swpu.edu.cn)",A Facile Preparation of Ambient Pressure–Dried Hydrophilic Silica Aerogels and Their Application in Aqueous Dye Removal,2020.0,43.0,0.0,Sol-gel,,TEOS,,,,,,,,EtOH,,H2O,,DMF,,HCl,0.1,,NH4OH,0.5,,,Ni2+,0.03,,,,,"TEOS, EtOH, H2O, HCl, DMF",,60,,65,,NH4OH,,18,,Ambient,,"Sols 1 and 2 were both stirred, sol 1 was stirred the whole 60 minutes but sol 2 was only stirred for the first 3",,,,Ambient,,15,EtOH,Ambient,24,,,,Ni2+,1,1,Ambient,N-hexane,4,0.5,Ambient,,,,,,,,,,,,,Gels were aged twice in ethanol in 24 hours,Ambient Pressure Drying,,Ambient,Ambient,24,,60,Ambient,4,,100,2,,Ambient,,,,,,,,,,,,,Yes,,,,,,No,,,No,,,,Yes,,,,,,,,Yes,,No,,,,No,,,,,,,,,,Yes,,,,,,Yes,,,,,,No,,,No,,,,No,,,No,,,,,,No,,,,,No,,,,No,,,No,,,No,No,,,,,,Mesoporous,,0.91,6.88,530.81,,,,Monolithic,,,,,,,,,,,68
S2-Ba2+,"Zhixu Wu, Haifeng Chen, Qixan Du, Lin Yu, Ruiyang Zhang","Xianghua Yang (yangxianghua@gdut.edu.cn), Ying Zhou (yzhou@swpu.edu.cn)",A Facile Preparation of Ambient Pressure–Dried Hydrophilic Silica Aerogels and Their Application in Aqueous Dye Removal,2020.0,43.0,0.0,Sol-gel,,TEOS,,,,,,,,EtOH,,H2O,,DMF,,HCl,0.1,,NH4OH,0.5,,,Ba2+,0.03,,,,,"TEOS, EtOH, H2O, HCl, DMF",,60,,65,,NH4OH,,18,,Ambient,,,,,,Ambient,,15,EtOH,Ambient,24,,,,Ba2+,1,1,Ambient,N-hexane,4,0.5,Ambient,,,,,,,,,,,,,There is a modifier solvent but it is not named,Ambient Pressure Drying,,Ambient,Ambient,24,,60,Ambient,4,,100,2,,Ambient,,,,,,,,,,,,,Yes,,,,,,No,,,No,,,,Yes,,,,,,,,Yes,,No,,,,No,,,,,,,,,,Yes,,,,,,Yes,,,,,,No,,,No,,,,No,,,No,,,,,,No,,,,,No,,,,No,,,No,,,No,No,,,,,,Mesoporous,,0.52,2.86,713.65,,,,Monolithic,,,,,,,,,,,69
S3-Cu2+,"Zhixu Wu, Haifeng Chen, Qixan Du, Lin Yu, Ruiyang Zhang","Xianghua Yang (yangxianghua@gdut.edu.cn), Ying Zhou (yzhou@swpu.edu.cn)",A Facile Preparation of Ambient Pressure–Dried Hydrophilic Silica Aerogels and Their Application in Aqueous Dye Removal,2020.0,43.0,0.0,Sol-gel,,TEOS,,,,,,,,EtOH,,H2O,,DMF,,HCl,0.1,,NH4OH,0.5,,,Cu2+,0.03,,,,,"TEOS, EtOH, H2O, HCl, DMF",,60,,65,,NH4OH,,18,,Ambient,,,,,,Ambient,,15,EtOH,Ambient,24,,,,Cu2+,1,1,Ambient,N-hexane,4,0.5,Ambient,,,,,,,,,,,,,,Ambient Pressure Drying,,Ambient,Ambient,24,,60,Ambient,4,,100,2,,Ambient,,,,,,,,,,,,,Yes,,,,,,No,,,No,,,,Yes,,,,,,,,Yes,,No,,,,No,,,,,,,,,,Yes,,,,,,Yes,,,,,,No,,,No,,,,No,,,No,,,,,,No,,,,,No,,,,No,,,No,,,No,No,,,,,,Mesoporous,,0.47,2.9,652.83,,,,Monolithic,,,,,,,,,,,70
S4-Fe3+,"Zhixu Wu, Haifeng Chen, Qixan Du, Lin Yu, Ruiyang Zhang","Xianghua Yang (yangxianghua@gdut.edu.cn), Ying Zhou (yzhou@swpu.edu.cn)",A Facile Preparation of Ambient Pressure–Dried Hydrophilic Silica Aerogels and Their Application in Aqueous Dye Removal,2020.0,43.0,0.0,Sol-gel,,TEOS,,,,,,,,EtOH,,H2O,,DMF,,HCl,0.1,,NH4OH,0.5,,,Fe3+,0.03,,,,,"TEOS, EtOH, H2O, HCl, DMF",,60,,65,,NH4OH,,18,,Ambient,,,,,,Ambient,,15,EtOH,Ambient,24,,,,Fe3+,1,1,Ambient,N-hexane,4,0.5,Ambient,,,,,,,,,,,,,,Ambient Pressure Drying,,Ambient,Ambient,24,,60,Ambient,4,,100,2,,Ambient,,,,,,,,,,,,,Yes,,,,,,No,,,No,,,,Yes,,,,,,,,Yes,,No,,,,No,,,,,,,,,,Yes,,,,,,Yes,,,,,,No,,,No,,,,No,,,No,,,,,,No,,,,,No,,,,No,,,No,,,No,No,,,,,,Mesoporous,,0.8,3.7,855.62,,,,Monolithic,,,,,,,,,,,71
S5-Ca2+,"Zhixu Wu, Haifeng Chen, Qixan Du, Lin Yu, Ruiyang Zhang","Xianghua Yang (yangxianghua@gdut.edu.cn), Ying Zhou (yzhou@swpu.edu.cn)",A Facile Preparation of Ambient Pressure–Dried Hydrophilic Silica Aerogels and Their Application in Aqueous Dye Removal,2020.0,43.0,0.0,Sol-gel,,TEOS,,,,,,,,EtOH,,H2O,,DMF,,HCl,0.1,,NH4OH,0.5,,,Ca2+,0.03,,,,,"TEOS, EtOH, H2O, HCl, DMF",,60,,65,,NH4OH,,18,,Ambient,,,,,,Ambient,,15,EtOH,Ambient,24,,,,Ca2+,1,1,Ambient,N-hexane,4,0.5,Ambient,,,,,,,,,,,,,,Ambient Pressure Drying,,Ambient,Ambient,24,,60,Ambient,4,,100,2,,Ambient,,,,,,,,,,,,,Yes,,,,,,No,,,No,,,,Yes,,,,,,,,Yes,,No,,,,No,,,,,,,,,,Yes,,,,,,Yes,,,,,,No,,,No,,,,No,,,No,,,,,,No,,,,,No,,,,No,,,No,,,No,No,,,,,,Mesoporous,,0.64,5.09,504.78,,,,Monolithic,,,,,,,,,,,72
S6-Mg2+,"Zhixu Wu, Haifeng Chen, Qixan Du, Lin Yu, Ruiyang Zhang","Xianghua Yang (yangxianghua@gdut.edu.cn), Ying Zhou (yzhou@swpu.edu.cn)",A Facile Preparation of Ambient Pressure–Dried Hydrophilic Silica Aerogels and Their Application in Aqueous Dye Removal,2020.0,43.0,0.0,Sol-gel,,TEOS,,,,,,,,EtOH,,H2O,,DMF,,HCl,0.1,,NH4OH,0.5,,,Mg2+,0.03,,,,,"TEOS, EtOH, H2O, HCl, DMF",,60,,65,,NH4OH,,18,,Ambient,,,,,,Ambient,,15,EtOH,Ambient,24,,,,Mg2+,1,1,Ambient,N-hexane,4,0.5,Ambient,,,,,,,,,,,,,,Ambient Pressure Drying,,Ambient,Ambient,24,,60,Ambient,4,,100,2,,Ambient,,,,,,,,,,,,,Yes,,,,,,No,,,No,,,,Yes,,,,,,,,Yes,,No,,,,No,,,,,,,,,,Yes,,,,,,Yes,,,,,,No,,,No,,,,No,,,No,,,,,,No,,,,,No,,,,No,,,No,,,No,No,,,,,,Mesoporous,,1.09,9.35,468.18,,,,Monolithic,,,,,,,,,,,73
S7-TMCS,"Zhixu Wu, Haifeng Chen, Qixan Du, Lin Yu, Ruiyang Zhang","Xianghua Yang (yangxianghua@gdut.edu.cn), Ying Zhou (yzhou@swpu.edu.cn)",A Facile Preparation of Ambient Pressure–Dried Hydrophilic Silica Aerogels and Their Application in Aqueous Dye Removal,2020.0,43.0,0.0,Sol-gel,,TEOS,,,,,,,,EtOH,,H2O,,DMF,,HCl,0.1,,NH4OH,0.5,,,TMCS,0.03,,,,,"TEOS, EtOH, H2O, HCl, DMF",,60,,65,,NH4OH,,18,,Ambient,,,,,,Ambient,,15,EtOH,Ambient,24,,,,TMCS,1,1,Ambient,N-hexane,4,0.5,Ambient,,,,,,,,,,,,,,Ambient Pressure Drying,,Ambient,Ambient,24,,60,Ambient,4,,100,2,,Ambient,,,,,,,,,,,,,Yes,,,,,,No,,,No,,,,Yes,,,,,,,,Yes,,No,,,,No,,,,,,,,,,Yes,,,,,,Yes,,,,,,No,,,No,,,,No,,,No,,,,,,No,,,,,No,,,,No,,,No,,,No,No,,,,,,Mesoporous,,0.84,4.87,650.44,,,,Monolithic,,,,,,,,,,,74
"TEOS- EtOH/Si molar ratio of 6, KP wt. % of 5","Mariana Ghica (meghica@eq.uc.pt) , Claudio M. R. Almeida (claudio@eq.uc.pt), Mariana Fonseca (mariana.fonseca.64@gmail.com), Antonio Portugal (atp@eq.uc.pt)",Luisa Duraes (luisa@eq.uc.pt),"Optimization of Polyamide Pulp-Reinforced Silica
Aerogel Composites for Thermal Protection Systems",2020.0,31.0,0.0,Sol-gel,,TEOS,,,,,,,,EtOH,,KP,,,,Oxalic Acid,0.01,,NH4OH,1,,,HMDZ,,N-heptane,,,,"TEOS, EtOH, Oxalic Acid",,30,18,27,,"KP, NH4OH",,,,,,The first 30 minutes of sol 1 is stirring and rest is standing.,,,,,,,,27,144,,,,Heptane,1,2,50,"HMDZ, N-heptane",1,0.666666667,50,N-heptane,1,0.125,50,,,,,,,,,Aged in an oven,Ambient Pressure Drying,,60,Ambient,4,,150,Ambient,2,,,,,,,,,,,,,,,,,,Yes,,,,,,No,,,No,,,,Yes,,,,,,,,No,,Yes,,,,No,,,,,,,,,,Yes,,,,,,Yes,,,,,,Yes,,,Yes,,,,No,,,No,,,,,,No,,,,,Yes,,,,No,,,No,,,Yes,No,,,,,,,,,,,0.276,1.52,0.0594,,,I am fairly certain prepared gels were mesoporous monolithic but I am not 100%,,,,,,,,,75
"TEOS- EtOH/Si molar ratio of 6, KP wt. % of 8","Mariana Ghica (meghica@eq.uc.pt) , Claudio M. R. Almeida (claudio@eq.uc.pt), Mariana Fonseca (mariana.fonseca.64@gmail.com), Antonio Portugal (atp@eq.uc.pt)",Luisa Duraes (luisa@eq.uc.pt),"Optimization of Polyamide Pulp-Reinforced Silica
Aerogel Composites for Thermal Protection Systems",2020.0,31.0,0.0,Sol-gel,,TEOS,,,,,,,,EtOH,,KP,,,,Oxalic Acid,0.01,,NH4OH,1,,,HMDZ,,N-heptane,,,,"TEOS, EtOH, Oxalic Acid",,30,18,27,,"KP, NH4OH",,,,,,The NH4OH is added after 30 minutes of stirring,,,,,,,,27,144,,,,Heptane,1,2,50,"HMDZ, N-heptane",1,0.666666667,50,N-heptane,1,0.125,50,,,,,,,,,Aged in an oven,Ambient Pressure Drying,,60,Ambient,4,,150,Ambient,2,,,,,,,,,,,,,,,,,,Yes,,,,,,No,,,No,,,,Yes,,,,,,,,No,,Yes,,,,No,,,,,,,,,,Yes,,,,,,Yes,,,,,,Yes,,,Yes,,,,No,,,No,,,,,,No,,,,,Yes,,,,No,,,No,,,Yes,No,,,,,,,81.6,,32.4,466.2,0.216,1.008,0.0366,,,,,,,,,,,,76
"TEOS- EtOH/Si molar ratio of 10, KP wt. % of 6.5","Mariana Ghica (meghica@eq.uc.pt) , Claudio M. R. Almeida (claudio@eq.uc.pt), Mariana Fonseca (mariana.fonseca.64@gmail.com), Antonio Portugal (atp@eq.uc.pt)",Luisa Duraes (luisa@eq.uc.pt),"Optimization of Polyamide Pulp-Reinforced Silica
Aerogel Composites for Thermal Protection Systems",2020.0,31.0,0.0,Sol-gel,,TEOS,,,,,,,,EtOH,,KP,,,,Oxalic Acid,0.01,,NH4OH,1,,,HMDZ,,N-heptane,,,,"TEOS, EtOH, Oxalic Acid",,30,18,27,,"KP, NH4OH",,,,,,,,,,,,,,27,144,,,,Heptane,1,2,50,"HMDZ, N-heptane",1,0.666666667,50,N-heptane,1,0.125,50,,,,,,,,,Aged in an oven,Ambient Pressure Drying,,60,Ambient,4,,150,Ambient,2,,,,,,,,,,,,,,,,,,Yes,,,,,,No,,,No,,,,Yes,,,,,,,,No,,Yes,,,,No,,,,,,,,,,Yes,,,,,,Yes,,,,,,Yes,,,Yes,,,,No,,,No,,,,,,No,,,,,Yes,,,,No,,,No,,,Yes,No,,,,,,,,,,,0.211,1.05,0.0449,,,,,,,,,,,,77
"TEOS- EtOH/Si molar ratio of 10, KP wt. % of 5","Mariana Ghica (meghica@eq.uc.pt) , Claudio M. R. Almeida (claudio@eq.uc.pt), Mariana Fonseca (mariana.fonseca.64@gmail.com), Antonio Portugal (atp@eq.uc.pt)",Luisa Duraes (luisa@eq.uc.pt),"Optimization of Polyamide Pulp-Reinforced Silica
Aerogel Composites for Thermal Protection Systems",2020.0,31.0,0.0,Sol-gel,,TEOS,,,,,,,,EtOH,,KP,,,,Oxalic Acid,0.01,,NH4OH,1,,,HMDZ,,N-heptane,,,,"TEOS, EtOH, Oxalic Acid",,30,18,27,,"KP, NH4OH",,,,,,,,,,,,,,27,144,,,,Heptane,1,2,50,"HMDZ, N-heptane",1,0.666666667,50,N-heptane,1,0.125,50,,,,,,,,,Aged in an oven,Ambient Pressure Drying,,60,Ambient,4,,150,Ambient,2,,,,,,,,,,,,,,,,,,Yes,,,,,,No,,,No,,,,Yes,,,,,,,,No,,Yes,,,,No,,,,,,,,,,Yes,,,,,,Yes,,,,,,Yes,,,Yes,,,,No,,,No,,,,,,No,,,,,Yes,,,,No,,,No,,,Yes,No,,,,,,,,,,,0.288,2.25,0.0556,,,,,,,,,,,,78
"TEOS- EtOH/Si molar ratio of 14, KP wt. % of 8","Mariana Ghica (meghica@eq.uc.pt) , Claudio M. R. Almeida (claudio@eq.uc.pt), Mariana Fonseca (mariana.fonseca.64@gmail.com), Antonio Portugal (atp@eq.uc.pt)",Luisa Duraes (luisa@eq.uc.pt),"Optimization of Polyamide Pulp-Reinforced Silica
Aerogel Composites for Thermal Protection Systems",2020.0,31.0,0.0,Sol-gel,,TEOS,,,,,,,,EtOH,,KP,,,,Oxalic Acid,0.01,,NH4OH,1,,,HMDZ,,N-heptane,,,,"TEOS, EtOH, Oxalic Acid",,30,18,27,,"KP, NH4OH",,,,,,,,,,,,,,27,144,,,,Heptane,1,2,50,"HMDZ, N-heptane",1,0.666666667,50,N-heptane,1,0.125,50,,,,,,,,,Aged in an oven,Ambient Pressure Drying,,60,Ambient,4,,150,Ambient,2,,,,,,,,,,,,,,,,,,Yes,,,,,,No,,,No,,,,Yes,,,,,,,,No,,Yes,,,,No,,,,,,,,,,Yes,,,,,,Yes,,,,,,Yes,,,Yes,,,,No,,,No,,,,,,No,,,,,Yes,,,,No,,,No,,,Yes,No,,,,,,,81,,31.3,428.4,0.241,2.6,0.0453,,,,,,,,,,,,79
TEOS0.9/VTMS0.1,"Mariana Ghica (meghica@eq.uc.pt) , Claudio M. R. Almeida (claudio@eq.uc.pt), Mariana Fonseca (mariana.fonseca.64@gmail.com), Antonio Portugal (atp@eq.uc.pt)",Luisa Duraes (luisa@eq.uc.pt),"Optimization of Polyamide Pulp-Reinforced Silica
Aerogel Composites for Thermal Protection Systems",2020.0,31.0,0.0,Sol-gel,,TEOS,,VTMS,,,,,,EtOH,,KP,,,,Oxalic Acid,0.01,,NH4OH,1,,,HMDZ,,N-heptane,,,,"TEOS, VTMS, EtOH, Oxalic Acid",,30,18,27,,"KP, NH4OH",,,,,,,,,,,,,,27,144,,,,Heptane,1,2,50,"HMDZ, N-heptane",1,0.666666667,50,N-heptane,1,0.125,50,,,,,,,,,Aged in an oven,Ambient Pressure Drying,,60,Ambient,4,,150,Ambient,2,,,,,,,,,,,,,,,,,,Yes,,,,,,No,,,No,,,,Yes,,,,,,,,No,,Yes,,,,No,,,,,,,,,,Yes,,,,,,Yes,,,,,,No,,,Yes,,,,No,,,No,,,,,,No,,,,,Yes,,,,No,,,No,,,Yes,No,,,,,,,,,,,,,,,,,,,,,,,,,80
TEOS0.8/VTMS0.2,"Mariana Ghica (meghica@eq.uc.pt) , Claudio M. R. Almeida (claudio@eq.uc.pt), Mariana Fonseca (mariana.fonseca.64@gmail.com), Antonio Portugal (atp@eq.uc.pt)",Luisa Duraes (luisa@eq.uc.pt),"Optimization of Polyamide Pulp-Reinforced Silica
Aerogel Composites for Thermal Protection Systems",2020.0,31.0,0.0,Sol-gel,,TEOS,,VTMS,,,,,,EtOH,,KP,,,,Oxalic Acid,0.01,,NH4OH,1,,,HMDZ,,N-heptane,,,,"TEOS, VTMS, EtOH, Oxalic Acid",,30,18,27,,"KP, NH4OH",,,,,,,,,,,,,,27,144,,,,Heptane,1,2,50,"HMDZ, N-heptane",1,0.666666667,50,N-heptane,1,0.125,50,,,,,,,,,Aged in an oven,Ambient Pressure Drying,,60,Ambient,4,,150,Ambient,2,,,,,,,,,,,,,,,,,,Yes,,,,,,No,,,No,,,,Yes,,,,,,,,No,,Yes,,,,No,,,,,,,,,,Yes,,,,,,Yes,,,,,,No,,,Yes,,,,No,,,No,,,,,,No,,,,,Yes,,,,No,,,No,,,Yes,No,,,,,,,,,,,,,,,,,,,,,,,,,81
"TEOS0.75/VTMS0.25-EtOH/Si molar ratio of 6, KP wt. % of 6.5","Mariana Ghica (meghica@eq.uc.pt) , Claudio M. R. Almeida (claudio@eq.uc.pt), Mariana Fonseca (mariana.fonseca.64@gmail.com), Antonio Portugal (atp@eq.uc.pt)",Luisa Duraes (luisa@eq.uc.pt),"Optimization of Polyamide Pulp-Reinforced Silica
Aerogel Composites for Thermal Protection Systems",2020.0,31.0,0.0,Sol-gel,,TEOS,,VTMS,,,,,,EtOH,,KP,,,,Oxalic Acid,0.01,,NH4OH,1,,,HMDZ,,N-heptane,,,,"TEOS, VTMS, EtOH, Oxalic Acid",,30,18,27,,"KP, NH4OH",,,,,,,,,,,,,,27,144,,,,Heptane,1,2,50,"HMDZ, N-heptane",1,0.666666667,50,N-heptane,1,0.125,50,,,,,,,,,Aged in an oven,Ambient Pressure Drying,,60,Ambient,4,,150,Ambient,2,,,,,,,,,,,,,,,,,,Yes,,,,,,No,,,No,,,,Yes,,,,,,,,No,,Yes,,,,No,,,,,,,,,,Yes,,,,,,Yes,,,,,,Yes,,,Yes,,,,No,,,No,,,,,,No,,,,,Yes,,,,No,,,No,,,Yes,No,,,,,,,,,,,0.208,1.71,0.0347,,,,,,,,,,,,82
"TEOS0.75/VTMS0.25-EtOH/Si molar ratio of 6, KP wt. % of 5","Mariana Ghica (meghica@eq.uc.pt) , Claudio M. R. Almeida (claudio@eq.uc.pt), Mariana Fonseca (mariana.fonseca.64@gmail.com), Antonio Portugal (atp@eq.uc.pt)",Luisa Duraes (luisa@eq.uc.pt),"Optimization of Polyamide Pulp-Reinforced Silica
Aerogel Composites for Thermal Protection Systems",2020.0,31.0,0.0,Sol-gel,,TEOS,,VTMS,,,,,,EtOH,,KP,,,,Oxalic Acid,0.01,,NH4OH,1,,,HMDZ,,N-heptane,,,,"TEOS, VTMS, EtOH, Oxalic Acid",,30,18,27,,"KP, NH4OH",,,,,,,,,,,,,,27,144,,,,Heptane,1,2,50,"HMDZ, N-heptane",1,0.666666667,50,N-heptane,1,0.125,50,,,,,,,,,Aged in an oven,Ambient Pressure Drying,,60,Ambient,4,,150,Ambient,2,,,,,,,,,,,,,,,,,,Yes,,,,,,No,,,No,,,,Yes,,,,,,,,No,,Yes,,,,No,,,,,,,,,,Yes,,,,,,Yes,,,,,,Yes,,,Yes,,,,No,,,No,,,,,,No,,,,,Yes,,,,No,,,No,,,Yes,No,,,,,,,,,,,0.242,1.81,0.0313,,,,,,,,,,,,83
"TEOS0.75/VTMS0.25-EtOH/Si molar ratio of 10, KP wt. % of 6.5","Mariana Ghica (meghica@eq.uc.pt) , Claudio M. R. Almeida (claudio@eq.uc.pt), Mariana Fonseca (mariana.fonseca.64@gmail.com), Antonio Portugal (atp@eq.uc.pt)",Luisa Duraes (luisa@eq.uc.pt),"Optimization of Polyamide Pulp-Reinforced Silica
Aerogel Composites for Thermal Protection Systems",2020.0,31.0,0.0,Sol-gel,,TEOS,,VTMS,,,,,,EtOH,,KP,,,,Oxalic Acid,0.01,,NH4OH,1,,,HMDZ,,N-heptane,,,,"TEOS, VTMS, EtOH, Oxalic Acid",,30,18,27,,"KP, NH4OH",,,,,,,,,,,,,,27,144,,,,Heptane,1,2,50,"HMDZ, N-heptane",1,0.666666667,50,N-heptane,1,0.125,50,,,,,,,,,Aged in an oven,Ambient Pressure Drying,,60,Ambient,4,,150,Ambient,2,,,,,,,,,,,,,,,,,,Yes,,,,,,No,,,No,,,,Yes,,,,,,,,No,,Yes,,,,No,,,,,,,,,,Yes,,,,,,Yes,,,,,,Yes,,,Yes,,,,No,,,No,,,,,,No,,,,,Yes,,,,No,,,No,,,Yes,No,,,,,,,81.1,,24.4,619.9,0.214,1.81,0.0387,,,,,,,,,,,,84
"TEOS0.75/VTMS0.25-EtOH/Si molar ratio of 10, KP wt. % of 8","Mariana Ghica (meghica@eq.uc.pt) , Claudio M. R. Almeida (claudio@eq.uc.pt), Mariana Fonseca (mariana.fonseca.64@gmail.com), Antonio Portugal (atp@eq.uc.pt)",Luisa Duraes (luisa@eq.uc.pt),"Optimization of Polyamide Pulp-Reinforced Silica
Aerogel Composites for Thermal Protection Systems",2020.0,31.0,0.0,Sol-gel,,TEOS,,VTMS,,,,,,EtOH,,KP,,,,Oxalic Acid,0.01,,NH4OH,1,,,HMDZ,,N-heptane,,,,"TEOS, VTMS, EtOH, Oxalic Acid",,30,18,27,,"KP, NH4OH",,,,,,,,,,,,,,27,144,,,,Heptane,1,2,50,"HMDZ, N-heptane",1,0.666666667,50,N-heptane,1,0.125,50,,,,,,,,,Aged in an oven,Ambient Pressure Drying,,60,Ambient,4,,150,Ambient,2,,,,,,,,,,,,,,,,,,Yes,,,,,,No,,,No,,,,Yes,,,,,,,,No,,Yes,,,,No,,,,,,,,,,Yes,,,,,,Yes,,,,,,Yes,,,Yes,,,,No,,,No,,,,,,No,,,,,Yes,,,,No,,,No,,,Yes,No,,,,,,,,,,,0.231,1.56,0.0358,,,,,,,,,,,,85
"TEOS0.75/VTMS0.25-EtOH/Si molar ratio of 14, KP wt. % of 6.5","Mariana Ghica (meghica@eq.uc.pt) , Claudio M. R. Almeida (claudio@eq.uc.pt), Mariana Fonseca (mariana.fonseca.64@gmail.com), Antonio Portugal (atp@eq.uc.pt)",Luisa Duraes (luisa@eq.uc.pt),"Optimization of Polyamide Pulp-Reinforced Silica
Aerogel Composites for Thermal Protection Systems",2020.0,31.0,0.0,Sol-gel,,TEOS,,VTMS,,,,,,EtOH,,KP,,,,Oxalic Acid,0.01,,NH4OH,1,,,HMDZ,,N-heptane,,,,"TEOS, VTMS, EtOH, Oxalic Acid",,30,18,27,,"KP, NH4OH",,,,,,,,,,,,,,27,144,,,,Heptane,1,2,50,"HMDZ, N-heptane",1,0.666666667,50,N-heptane,1,0.125,50,,,,,,,,,Aged in an oven,Ambient Pressure Drying,,60,Ambient,4,,150,Ambient,2,,,,,,,,,,,,,,,,,,Yes,,,,,,No,,,No,,,,Yes,,,,,,,,No,,Yes,,,,No,,,,,,,,,,Yes,,,,,,Yes,,,,,,Yes,,,Yes,,,,No,,,No,,,,,,No,,,,,Yes,,,,No,,,No,,,Yes,No,,,,,,,,,,,0.236,1.24,0.046,,,,,,,,,,,,86
TEOS0.7/VTMS0.3,"Mariana Ghica (meghica@eq.uc.pt) , Claudio M. R. Almeida (claudio@eq.uc.pt), Mariana Fonseca (mariana.fonseca.64@gmail.com), Antonio Portugal (atp@eq.uc.pt)",Luisa Duraes (luisa@eq.uc.pt),"Optimization of Polyamide Pulp-Reinforced Silica
Aerogel Composites for Thermal Protection Systems",2020.0,31.0,0.0,Sol-gel,,TEOS,,VTMS,,,,,,EtOH,,KP,,,,Oxalic Acid,0.01,,NH4OH,1,,,HMDZ,,N-heptane,,,,"TEOS, VTMS, EtOH, Oxalic Acid",,30,18,27,,"KP, NH4OH",,,,,,,,,,,,,,27,144,,,,Heptane,1,2,50,"HMDZ, N-heptane",1,0.666666667,50,N-heptane,1,0.125,50,,,,,,,,,Aged in an oven,Ambient Pressure Drying,,60,Ambient,4,,150,Ambient,2,,,,,,,,,,,,,,,,,,Yes,,,,,,No,,,No,,,,Yes,,,,,,,,No,,Yes,,,,No,,,,,,,,,,Yes,,,,,,Yes,,,,,,No,,,Yes,,,,No,,,No,,,,,,No,,,,,Yes,,,,No,,,No,,,Yes,No,,,,,,,,,,,,,,,,,,,,,,,,,87
"TEOS0.5/VTMS0.5-EtOH/Si molar ratio of 6, KP wt. % of 5","Mariana Ghica (meghica@eq.uc.pt) , Claudio M. R. Almeida (claudio@eq.uc.pt), Mariana Fonseca (mariana.fonseca.64@gmail.com), Antonio Portugal (atp@eq.uc.pt)",Luisa Duraes (luisa@eq.uc.pt),"Optimization of Polyamide Pulp-Reinforced Silica
Aerogel Composites for Thermal Protection Systems",2020.0,31.0,0.0,Sol-gel,,TEOS,,VTMS,,,,,,EtOH,,KP,,,,Oxalic Acid,0.01,,NH4OH,1,,,HMDZ,,N-heptane,,,,"TEOS, VTMS, EtOH, Oxalic Acid",,30,18,27,,"KP, NH4OH",,,,,,,,,,,,,,27,144,,,,Heptane,1,2,50,"HMDZ, N-heptane",1,0.666666667,50,N-heptane,1,0.125,50,,,,,,,,,Aged in an oven,Ambient Pressure Drying,,60,Ambient,4,,150,Ambient,2,,,,,,,,,,,,,,,,,,Yes,,,,,,No,,,No,,,,Yes,,,,,,,,No,,Yes,,,,No,,,,,,,,,,Yes,,,,,,Yes,,,,,,Yes,,,Yes,,,,No,,,No,,,,,,No,,,,,Yes,,,,No,,,No,,,Yes,No,,,,,,,,,,,0.275,0.96,0.0401,,,,,,,,,,,,88
