Repository: andreshyer/Ferri_Aerogel_Neo4j

File: files/zr_aerogels.csv (part 2 of 13)
"YbSZ (15% Yb) aerogel @ 1000C, 18 min",Hurwitz et al.,Phase development and pore stability of yttria- and ytterbia-stabilized zirconia aerogels,2020,29,0,sol-gel,,zirconyl chloride octahydrate,1.07,ytterbium(III) chloride hexahydrate,0.189,ethanol,,water,,,,,,,propylene oxide,,,,,,20,24,ethanol,1,7-May,,,,,,,,,,,,,,Different concentrations of Y/Yb,supercritical drying,carbon dioxide,,,,,,,,,,,,1000,18,5,argon,alumina boat,Yes,,,,2,,Yes,,,No,,,,Yes,,Surface area,,,,,,"Yes, BET/BJH","Surface areas, pore size distribution",No,,,,Yes,Bruker D8 Advance diffractome- ter,Cu Kα,Crystal structure,10 - 152,,,,,,No,,,,,,No,,,,,,"Yes, with shrinkage",,,No,,,,No,,,No,,,,,,No,,,,,No,,,,No,,,No ,,,No,,,,,,,,0.21,,,45,0.21 - 0.36,,"tetragonal, cubic",,44
"YbSZ (20% Yb) aerogel @ 1000C, 18 min",Hurwitz et al.,Phase development and pore stability of yttria- and ytterbia-stabilized zirconia aerogels,2020,29,0,sol-gel,,zirconyl chloride octahydrate,1.01,ytterbium(III) chloride hexahydrate,0.253,ethanol,,water,,,,,,,propylene oxide,,,,,,20,24,ethanol,1,7-May,,,,,,,,,,,,,,Different concentrations of Y/Yb,supercritical drying,carbon dioxide,,,,,,,,,,,,1000,18,5,argon,alumina boat,Yes,,,,2,,Yes,,,No,,,,Yes,,Surface area,,,,,,"Yes, BET/BJH","Surface areas, pore size distribution",No,,,,Yes,Bruker D8 Advance diffractome- ter,Cu Kα,Crystal structure,10 - 152,,,,,,No,,,,,,No,,,,,,"Yes, with shrinkage",,,No,,,,No,,,No,,,,,,No,,,,,No,,,,No,,,No ,,,No,,,,,,,,,,,,0.21 - 0.36,,tetragonal,,45
"Y+YbSZ (5% Y + Yb) aerogel @ 1000C, 18 min",Hurwitz et al.,Phase development and pore stability of yttria- and ytterbia-stabilized zirconia aerogels,2020,29,0,sol-gel,,zirconyl chloride octahydrate,1.2,"yttrium(III) chloride hexahydrate, ytterbium(III) chloride hexahydrate",0.063,ethanol,,water,,,,,,,propylene oxide,,,,,,20,24,ethanol,1,7-May,,,,,,,,,,,,,,Different concentrations of Y/Yb,supercritical drying,carbon dioxide,,,,,,,,,,,,1000,18,5,argon,alumina boat,Yes,,,,2,,Yes,,,No,,,,Yes,,Surface area,,,,,,"Yes, BET/BJH","Surface areas, pore size distribution",No,,,,Yes,Bruker D8 Advance diffractome- ter,Cu Kα,Crystal structure,10 - 152,,,,,,No,,,,,,No,,,,,,"Yes, with shrinkage",,,No,,,,No,,,No,,,,,,No,,,,,No,,,,No,,,No ,,,No,,,,,,,,,,,,0.21 - 0.36,,tetragonal,,46
"Y+YbSZ (10% Y + Yb) aerogel @ 1000C, 18 min",Hurwitz et al.,Phase development and pore stability of yttria- and ytterbia-stabilized zirconia aerogels,2020,29,0,sol-gel,,zirconyl chloride octahydrate,1.14,"yttrium(III) chloride hexahydrate, ytterbium(III) chloride hexahydrate",0.126,ethanol,,water,,,,,,,propylene oxide,,,,,,20,24,ethanol,1,7-May,,,,,,,,,,,,,,Different concentrations of Y/Yb,supercritical drying,carbon dioxide,,,,,,,,,,,,1000,18,5,argon,alumina boat,Yes,,,,2,,Yes,,,No,,,,Yes,,Surface area,,,,,,"Yes, BET/BJH","Surface areas, pore size distribution",No,,,,Yes,Bruker D8 Advance diffractome- ter,Cu Kα,Crystal structure,10 - 152,,,,,,No,,,,,,No,,,,,,"Yes, with shrinkage",,,No,,,,No,,,No,,,,,,No,,,,,No,,,,No,,,No ,,,No,,,,,,,,,,,,0.21 - 0.36,,tetragonal,,47
"Y+YbSZ (15% Y + Yb) aerogel @ 1000C, 18 min",Hurwitz et al.,Phase development and pore stability of yttria- and ytterbia-stabilized zirconia aerogels,2020,29,0,sol-gel,,zirconyl chloride octahydrate,1.07,"yttrium(III) chloride hexahydrate, ytterbium(III) chloride hexahydrate",0.189,ethanol,,water,,,,,,,propylene oxide,,,,,,20,24,ethanol,1,7-May,,,,,,,,,,,,,,Different concentrations of Y/Yb,supercritical drying,carbon dioxide,,,,,,,,,,,,1000,18,5,argon,alumina boat,Yes,,,,2,,Yes,,,No,,,,Yes,,Surface area,,,,,,"Yes, BET/BJH","Surface areas, pore size distribution",No,,,,Yes,Bruker D8 Advance diffractome- ter,Cu Kα,Crystal structure,10 - 152,,,,,,No,,,,,,No,,,,,,"Yes, with shrinkage",,,No,,,,No,,,No,,,,,,No,,,,,No,,,,No,,,No ,,,No,,,,,,,,,,,,0.21 - 0.36,,tetragonal,,48
"Y+YbSZ (20% Y + Yb) aerogel @ 1000C, 18 min",Hurwitz et al.,Phase development and pore stability of yttria- and ytterbia-stabilized zirconia aerogels,2020,29,0,sol-gel,,zirconyl chloride octahydrate,1.01,"yttrium(III) chloride hexahydrate, ytterbium(III) chloride hexahydrate",0.253,ethanol,,water,,,,,,,propylene oxide,,,,,,20,24,ethanol,1,7-May,,,,,,,,,,,,,,Different concentrations of Y/Yb,supercritical drying,carbon dioxide,,,,,,,,,,,,1000,18,5,argon,alumina boat,Yes,,,,2,,Yes,,,No,,,,Yes,,Surface area,,,,,,"Yes, BET/BJH","Surface areas, pore size distribution",No,,,,Yes,Bruker D8 Advance diffractome- ter,Cu Kα,Crystal structure,10 - 152,,,,,,No,,,,,,No,,,,,,"Yes, with shrinkage",,,No,,,,No,,,No,,,,,,No,,,,,No,,,,No,,,No ,,,No,,,,,,,,,,,,0.21 - 0.36,,tetragonal,,49
"YSZ (5% Y) aerogel @ 1000C, 18 min",Hurwitz et al.,Phase development and pore stability of yttria- and ytterbia-stabilized zirconia aerogels,2020,29,0,sol-gel,,zirconyl chloride octahydrate,1.2,yttrium(III) chloride hexahydrate,0.063,ethanol,,water,,,,,,,propylene oxide,,,,,,20,24,ethanol,1,7-May,,,,,,,,,,,,,,Different concentrations of Y/Yb,supercritical drying,carbon dioxide,,,,,,,,,,,,1000,18,5,argon,alumina boat,Yes,,,,2,,Yes,,,No,,,,Yes,,Surface area,,,,,,"Yes, BET/BJH","Surface areas, pore size distribution",No,,,,Yes,Bruker D8 Advance diffractome- ter,Cu Kα,Crystal structure,10 - 152,,,,,,No,,,,,,No,,,,,,"Yes, with shrinkage",,,No,,,,No,,,No,,,,,,No,,,,,No,,,,No,,,No ,,,No,,,,,,,,,,,,0.21 - 0.36,,tetragonal,,50
"YSZ (10% Y) aerogel @1000C, 24 h",Hurwitz et al.,Phase development and pore stability of yttria- and ytterbia-stabilized zirconia aerogels,2020,29,0,sol-gel,,zirconyl chloride octahydrate,1.14,yttrium(III) chloride hexahydrate,0.126,ethanol,,water,,,,,,,propylene oxide,,,,,,20,24,ethanol,1,7-May,,,,,,,,,,,,,,Different concentrations of Y/Yb,supercritical drying,carbon dioxide,,,,,,,,,,,,1000,1440,5,argon,alumina boat,Yes,,,,2,,Yes,,,No,,,,Yes,,Surface area,,,,,,"Yes, BET/BJH","Surface areas, pore size distribution",No,,,,Yes,Bruker D8 Advance diffractome- ter,Cu Kα,Crystal structure,10 - 152,,,,,,No,,,,,,No,,,,,,"Yes, with shrinkage",,,No,,,,No,,,No,,,,,,No,,,,,No,,,,No,,,No ,,,No,,,,,,,,0.07,,,16,0.21 - 0.36,,tetragonal,,51
"YSZ (15% Y) aerogel @ 1000C, 24 h",Hurwitz et al.,Phase development and pore stability of yttria- and ytterbia-stabilized zirconia aerogels,2020,29,0,sol-gel,,zirconyl chloride octahydrate,1.07,yttrium(III) chloride hexahydrate,0.189,ethanol,,water,,,,,,,propylene oxide,,,,,,20,24,ethanol,1,7-May,,,,,,,,,,,,,,Different concentrations of Y/Yb,supercritical drying,carbon dioxide,,,,,,,,,,,,1000,1440,5,argon,alumina boat,Yes,,,,2,,Yes,,,No,,,,Yes,,Surface area,,,,,,"Yes, BET/BJH","Surface areas, pore size distribution",No,,,,Yes,Bruker D8 Advance diffractome- ter,Cu Kα,Crystal structure,10 - 152,,,,,,No,,,,,,No,,,,,,"Yes, with shrinkage",,,No,,,,No,,,No,,,,,,No,,,,,No,,,,No,,,No ,,,No,,,,,,,,0.04,,,14,0.21 - 0.36,,cubic,,52
"YSZ (20% Y) aerogel @ 1000C, 24 h",Hurwitz et al.,Phase development and pore stability of yttria- and ytterbia-stabilized zirconia aerogels,2020,29,0,sol-gel,,zirconyl chloride octahydrate,1.01,yttrium(III) chloride hexahydrate,0.253,ethanol,,water,,,,,,,propylene oxide,,,,,,20,24,ethanol,1,7-May,,,,,,,,,,,,,,Different concentrations of Y/Yb,supercritical drying,carbon dioxide,,,,,,,,,,,,1000,1440,5,argon,alumina boat,Yes,,,,2,,Yes,,,No,,,,Yes,,Surface area,,,,,,"Yes, BET/BJH","Surface areas, pore size distribution",No,,,,Yes,Bruker D8 Advance diffractome- ter,Cu Kα,Crystal structure,10 - 152,,,,,,No,,,,,,No,,,,,,"Yes, with shrinkage",,,No,,,,No,,,No,,,,,,No,,,,,No,,,,No,,,No ,,,No,,,,,,,,,,,,0.21 - 0.36,,tetragonal,,53
"YbSZ (5% Yb) aerogel @ 1000C, 24 h",Hurwitz et al.,Phase development and pore stability of yttria- and ytterbia-stabilized zirconia aerogels,2020,29,0,sol-gel,,zirconyl chloride octahydrate,1.2,ytterbium(III) chloride hexahydrate,0.063,ethanol,,water,,,,,,,propylene oxide,,,,,,20,24,ethanol,1,7-May,,,,,,,,,,,,,,Different concentrations of Y/Yb,supercritical drying,carbon dioxide,,,,,,,,,,,,1000,1440,5,argon,alumina boat,Yes,,,,2,,Yes,,,No,,,,Yes,,Surface area,,,,,,"Yes, BET/BJH","Surface areas, pore size distribution",No,,,,Yes,Bruker D8 Advance diffractome- ter,Cu Kα,Crystal structure,10 - 152,,,,,,No,,,,,,No,,,,,,"Yes, with shrinkage",,,No,,,,No,,,No,,,,,,No,,,,,No,,,,No,,,No ,,,No,,,,,,,,,,,,0.21 - 0.36,,tetragonal,,54
"YbSZ (10% Yb) aerogel @ 1000C, 24 h",Hurwitz et al.,Phase development and pore stability of yttria- and ytterbia-stabilized zirconia aerogels,2020,29,0,sol-gel,,zirconyl chloride octahydrate,1.14,ytterbium(III) chloride hexahydrate,0.126,ethanol,,water,,,,,,,propylene oxide,,,,,,20,24,ethanol,1,7-May,,,,,,,,,,,,,,Different concentrations of Y/Yb,supercritical drying,carbon dioxide,,,,,,,,,,,,1000,1440,5,argon,alumina boat,Yes,,,,2,,Yes,,,No,,,,Yes,,Surface area,,,,,,"Yes, BET/BJH","Surface areas, pore size distribution",No,,,,Yes,Bruker D8 Advance diffractome- ter,Cu Kα,Crystal structure,10 - 152,,,,,,No,,,,,,No,,,,,,"Yes, with shrinkage",,,No,,,,No,,,No,,,,,,No,,,,,No,,,,No,,,No ,,,No,,,,,,,,0.12,,,14,0.21 - 0.36,,cubic,,55
"YbSZ (15% Yb) aerogel @ 1000C, 24 h",Hurwitz et al.,Phase development and pore stability of yttria- and ytterbia-stabilized zirconia aerogels,2020,29,0,sol-gel,,zirconyl chloride octahydrate,1.07,ytterbium(III) chloride hexahydrate,0.189,ethanol,,water,,,,,,,propylene oxide,,,,,,20,24,ethanol,1,7-May,,,,,,,,,,,,,,Different concentrations of Y/Yb,supercritical drying,carbon dioxide,,,,,,,,,,,,1000,1440,5,argon,alumina boat,Yes,,,,2,,Yes,,,No,,,,Yes,,Surface area,,,,,,"Yes, BET/BJH","Surface areas, pore size distribution",No,,,,Yes,Bruker D8 Advance diffractome- ter,Cu Kα,Crystal structure,10 - 152,,,,,,No,,,,,,No,,,,,,"Yes, with shrinkage",,,No,,,,No,,,No,,,,,,No,,,,,No,,,,No,,,No ,,,No,,,,,,,,0.03,,,10,0.21 - 0.36,,cubic,,56
"YbSZ (20% Yb) aerogel @ 1000C, 24 h",Hurwitz et al.,Phase development and pore stability of yttria- and ytterbia-stabilized zirconia aerogels,2020,29,0,sol-gel,,zirconyl chloride octahydrate,1.01,ytterbium(III) chloride hexahydrate,0.253,ethanol,,water,,,,,,,propylene oxide,,,,,,20,24,ethanol,1,7-May,,,,,,,,,,,,,,Different concentrations of Y/Yb,supercritical drying,carbon dioxide,,,,,,,,,,,,1000,1440,5,argon,alumina boat,Yes,,,,2,,Yes,,,No,,,,Yes,,Surface area,,,,,,"Yes, BET/BJH","Surface areas, pore size distribution",No,,,,Yes,Bruker D8 Advance diffractome- ter,Cu Kα,Crystal structure,10 - 152,,,,,,No,,,,,,No,,,,,,"Yes, with shrinkage",,,No,,,,No,,,No,,,,,,No,,,,,No,,,,No,,,No ,,,No,,,,,,,,,,,,0.21 - 0.36,,tetragonal,,57
"Y+YbSZ (5% Y + Yb) aerogel @ 1000C, 24 h",Hurwitz et al.,Phase development and pore stability of yttria- and ytterbia-stabilized zirconia aerogels,2020,29,0,sol-gel,,zirconyl chloride octahydrate,1.2,"yttrium(III) chloride hexahydrate, ytterbium(III) chloride hexahydrate",0.063,ethanol,,water,,,,,,,propylene oxide,,,,,,20,24,ethanol,1,7-May,,,,,,,,,,,,,,Different concentrations of Y/Yb,supercritical drying,carbon dioxide,,,,,,,,,,,,1000,1440,5,argon,alumina boat,Yes,,,,2,,Yes,,,No,,,,Yes,,Surface area,,,,,,"Yes, BET/BJH","Surface areas, pore size distribution",No,,,,Yes,Bruker D8 Advance diffractome- ter,Cu Kα,Crystal structure,10 - 152,,,,,,No,,,,,,No,,,,,,"Yes, with shrinkage",,,No,,,,No,,,No,,,,,,No,,,,,No,,,,No,,,No ,,,No,,,,,,,,,,,,0.21 - 0.36,,tetragonal,,58
"Y+YbSZ (10% Y + Yb) aerogel @ 1000C, 24 h",Hurwitz et al.,Phase development and pore stability of yttria- and ytterbia-stabilized zirconia aerogels,2020,29,0,sol-gel,,zirconyl chloride octahydrate,1.14,"yttrium(III) chloride hexahydrate, ytterbium(III) chloride hexahydrate",0.126,ethanol,,water,,,,,,,propylene oxide,,,,,,20,24,ethanol,1,7-May,,,,,,,,,,,,,,Different concentrations of Y/Yb,supercritical drying,carbon dioxide,,,,,,,,,,,,1000,1440,5,argon,alumina boat,Yes,,,,2,,Yes,,,No,,,,Yes,,Surface area,,,,,,"Yes, BET/BJH","Surface areas, pore size distribution",No,,,,Yes,Bruker D8 Advance diffractome- ter,Cu Kα,Crystal structure,10 - 152,,,,,,No,,,,,,No,,,,,,"Yes, with shrinkage",,,No,,,,No,,,No,,,,,,No,,,,,No,,,,No,,,No ,,,No,,,,,,,,,,,,0.21 - 0.36,,tetragonal,,59
"Y+YbSZ (15% Y + Yb) aerogel @ 1000C, 24 h",Hurwitz et al.,Phase development and pore stability of yttria- and ytterbia-stabilized zirconia aerogels,2020,29,0,sol-gel,,zirconyl chloride octahydrate,1.07,"yttrium(III) chloride hexahydrate, ytterbium(III) chloride hexahydrate",0.189,ethanol,,water,,,,,,,propylene oxide,,,,,,20,24,ethanol,1,7-May,,,,,,,,,,,,,,Different concentrations of Y/Yb,supercritical drying,carbon dioxide,,,,,,,,,,,,1000,1440,5,argon,alumina boat,Yes,,,,2,,Yes,,,No,,,,Yes,,Surface area,,,,,,"Yes, BET/BJH","Surface areas, pore size distribution",No,,,,Yes,Bruker D8 Advance diffractome- ter,Cu Kα,Crystal structure,10 - 152,,,,,,No,,,,,,No,,,,,,"Yes, with shrinkage",,,No,,,,No,,,No,,,,,,No,,,,,No,,,,No,,,No ,,,No,,,,,,,,,,,,0.21 - 0.36,,tetragonal,,60
" Y+YbSZ (20% Y + Yb) aerogel @ 1000C, 24 h",Hurwitz et al.,Phase development and pore stability of yttria- and ytterbia-stabilized zirconia aerogels,2020,29,0,sol-gel,,zirconyl chloride octahydrate,1.01,"yttrium(III) chloride hexahydrate, ytterbium(III) chloride hexahydrate",0.253,ethanol,,water,,,,,,,propylene oxide,,,,,,20,24,ethanol,1,7-May,,,,,,,,,,,,,,Different concentrations of Y/Yb,supercritical drying,carbon dioxide,,,,,,,,,,,,1000,1440,5,argon,alumina boat,Yes,,,,2,,Yes,,,No,,,,Yes,,Surface area,,,,,,"Yes, BET/BJH","Surface areas, pore size distribution",No,,,,Yes,Bruker D8 Advance diffractome- ter,Cu Kα,Crystal structure,10 - 152,,,,,,No,,,,,,No,,,,,,"Yes, with shrinkage",,,No,,,,No,,,No,,,,,,No,,,,,No,,,,No,,,No ,,,No,,,,,,,,,,,,0.21 - 0.36,,tetragonal,,61
YSZ (5% Y) aerogel @ 1100C,Hurwitz et al.,Phase development and pore stability of yttria- and ytterbia-stabilized zirconia aerogels,2020,29,0,sol-gel,,zirconyl chloride octahydrate,1.2,yttrium(III) chloride hexahydrate,0.063,ethanol,,water,,,,,,,propylene oxide,,,,,,20,24,ethanol,1,7-May,,,,,,,,,,,,,,Different concentrations of Y/Yb,supercritical drying,carbon dioxide,,,,,,,,,,,,1100,18,5,argon,alumina boat,Yes,,,,2,,Yes,,,No,,,,Yes,,Surface area,,,,,,"Yes, BET/BJH","Surface areas, pore size distribution",No,,,,Yes,Bruker D8 Advance diffractome- ter,Cu Kα,Crystal structure,10 - 152,,,,,,No,,,,,,No,,,,,,"Yes, with shrinkage",,,No,,,,No,,,No,,,,,,No,,,,,No,,,,No,,,No ,,,No,,,,,,,,,,,,0.21 - 0.36,,monoclinic,,62
YSZ (10% Y) aerogel @ 1100C,Hurwitz et al.,Phase development and pore stability of yttria- and ytterbia-stabilized zirconia aerogels,2020,29,0,sol-gel,,zirconyl chloride octahydrate,1.14,yttrium(III) chloride hexahydrate,0.126,ethanol,,water,,,,,,,propylene oxide,,,,,,20,24,ethanol,1,7-May,,,,,,,,,,,,,,Different concentrations of Y/Yb,supercritical drying,carbon dioxide,,,,,,,,,,,,1100,18,5,argon,alumina boat,Yes,,,,2,,Yes,,,No,,,,Yes,,Surface area,,,,,,"Yes, BET/BJH","Surface areas, pore size distribution",No,,,,Yes,Bruker D8 Advance diffractome- ter,Cu Kα,Crystal structure,10 - 152,,,,,,No,,,,,,No,,,,,,"Yes, with shrinkage",,,No,,,,No,,,No,,,,,,No,,,,,No,,,,No,,,No ,,,No,,,,,,,,,,,,0.21 - 0.36,,"tetragonal, cubic",,63
YSZ (15% Y) aerogel @ 1100C,Hurwitz et al.,Phase development and pore stability of yttria- and ytterbia-stabilized zirconia aerogels,2020,29,0,sol-gel,,zirconyl chloride octahydrate,1.07,yttrium(III) chloride hexahydrate,0.189,ethanol,,water,,,,,,,propylene oxide,,,,,,20,24,ethanol,1,7-May,,,,,,,,,,,,,,Different concentrations of Y/Yb,supercritical drying,carbon dioxide,,,,,,,,,,,,1100,18,5,argon,alumina boat,Yes,,,,2,,Yes,,,No,,,,Yes,,Surface area,,,,,,"Yes, BET/BJH","Surface areas, pore size distribution",No,,,,Yes,Bruker D8 Advance diffractome- ter,Cu Kα,Crystal structure,10 - 152,,,,,,No,,,,,,No,,,,,,"Yes, with shrinkage",,,No,,,,No,,,No,,,,,,No,,,,,No,,,,No,,,No ,,,No,,,,,,,,,,,,0.21 - 0.36,,"tetragonal, cubic",,64
YSZ (20% Y) aerogel @ 1100C,Hurwitz et al.,Phase development and pore stability of yttria- and ytterbia-stabilized zirconia aerogels,2020,29,0,sol-gel,,zirconyl chloride octahydrate,1.01,yttrium(III) chloride hexahydrate,0.253,ethanol,,water,,,,,,,propylene oxide,,,,,,20,24,ethanol,1,7-May,,,,,,,,,,,,,,Different concentrations of Y/Yb,supercritical drying,carbon dioxide,,,,,,,,,,,,1100,18,5,argon,alumina boat,Yes,,,,2,,Yes,,,No,,,,Yes,,Surface area,,,,,,"Yes, BET/BJH","Surface areas, pore size distribution",No,,,,Yes,Bruker D8 Advance diffractome- ter,Cu Kα,Crystal structure,10 - 152,,,,,,No,,,,,,No,,,,,,"Yes, with shrinkage",,,No,,,,No,,,No,,,,,,No,,,,,No,,,,No,,,No ,,,No,,,,,,,,,,,,0.21 - 0.36,,"tetragonal, cubic",,65
YbSZ (5% Yb) aerogel @ 1100C,Hurwitz et al.,Phase development and pore stability of yttria- and ytterbia-stabilized zirconia aerogels,2020,29,0,sol-gel,,zirconyl chloride octahydrate,1.2,ytterbium(III) chloride hexahydrate,0.063,ethanol,,water,,,,,,,propylene oxide,,,,,,20,24,ethanol,1,7-May,,,,,,,,,,,,,,Different concentrations of Y/Yb,supercritical drying,carbon dioxide,,,,,,,,,,,,1100,18,5,argon,alumina boat,Yes,,,,2,,Yes,,,No,,,,Yes,,Surface area,,,,,,"Yes, BET/BJH","Surface areas, pore size distribution",No,,,,Yes,Bruker D8 Advance diffractome- ter,Cu Kα,Crystal structure,10 - 152,,,,,,No,,,,,,No,,,,,,"Yes, with shrinkage",,,No,,,,No,,,No,,,,,,No,,,,,No,,,,No,,,No ,,,No,,,,,,,,,,,,0.21 - 0.36,,"tetragonal, cubic",,66
YbSZ (10% Yb) aerogel @ 1100C,Hurwitz et al.,Phase development and pore stability of yttria- and ytterbia-stabilized zirconia aerogels,2020,29,0,sol-gel,,zirconyl chloride octahydrate,1.14,ytterbium(III) chloride hexahydrate,0.126,ethanol,,water,,,,,,,propylene oxide,,,,,,20,24,ethanol,1,7-May,,,,,,,,,,,,,,Different concentrations of Y/Yb,supercritical drying,carbon dioxide,,,,,,,,,,,,1100,18,5,argon,alumina boat,Yes,,,,2,,Yes,,,No,,,,Yes,,Surface area,,,,,,"Yes, BET/BJH","Surface areas, pore size distribution",No,,,,Yes,Bruker D8 Advance diffractome- ter,Cu Kα,Crystal structure,10 - 152,,,,,,No,,,,,,No,,,,,,"Yes, with shrinkage",,,No,,,,No,,,No,,,,,,No,,,,,No,,,,No,,,No ,,,No,,,,,,mesoporous,,,,,,0.21 - 0.36,,"tetragonal, cubic",,67
YbSZ (15% Yb) aerogel @ 1100C,Hurwitz et al.,Phase development and pore stability of yttria- and ytterbia-stabilized zirconia aerogels,2020,29,0,sol-gel,,zirconyl chloride octahydrate,1.07,ytterbium(III) chloride hexahydrate,0.189,ethanol,,water,,,,,,,propylene oxide,,,,,,20,24,ethanol,1,7-May,,,,,,,,,,,,,,Different concentrations of Y/Yb,supercritical drying,carbon dioxide,,,,,,,,,,,,1100,18,5,argon,alumina boat,Yes,,,,2,,Yes,,,No,,,,Yes,,Surface area,,,,,,"Yes, BET/BJH","Surface areas, pore size distribution",No,,,,Yes,Bruker D8 Advance diffractome- ter,Cu Kα,Crystal structure,10 - 152,,,,,,No,,,,,,No,,,,,,"Yes, with shrinkage",,,No,,,,No,,,No,,,,,,No,,,,,No,,,,No,,,No ,,,No,,,,,,mesoporous,,,,,,0.21 - 0.36,,"tetragonal, cubic",,68
YbSZ (20% Yb) aerogel @ 1100C,Hurwitz et al.,Phase development and pore stability of yttria- and ytterbia-stabilized zirconia aerogels,2020,29,0,sol-gel,,zirconyl chloride octahydrate,1.01,ytterbium(III) chloride hexahydrate,0.253,ethanol,,water,,,,,,,propylene oxide,,,,,,20,24,ethanol,1,7-May,,,,,,,,,,,,,,Different concentrations of Y/Yb,supercritical drying,carbon dioxide,,,,,,,,,,,,1100,18,5,argon,alumina boat,Yes,,,,2,,Yes,,,No,,,,Yes,,Surface area,,,,,,"Yes, BET/BJH","Surface areas, pore size distribution",No,,,,Yes,Bruker D8 Advance diffractome- ter,Cu Kα,Crystal structure,10 - 152,,,,,,No,,,,,,No,,,,,,"Yes, with shrinkage",,,No,,,,No,,,No,,,,,,No,,,,,No,,,,No,,,No ,,,No,,,,,,,,,,,,0.21 - 0.36,,"tetragonal, cubic",,69
Y+YbSZ (5% Y + Yb) aerogel @ 1100C,Hurwitz et al.,Phase development and pore stability of yttria- and ytterbia-stabilized zirconia aerogels,2020,29,0,sol-gel,,zirconyl chloride octahydrate,1.2,"yttrium(III) chloride hexahydrate, ytterbium(III) chloride hexahydrate",0.063,ethanol,,water,,,,,,,propylene oxide,,,,,,20,24,ethanol,1,7-May,,,,,,,,,,,,,,Different concentrations of Y/Yb,supercritical drying,carbon dioxide,,,,,,,,,,,,1100,18,5,argon,alumina boat,Yes,,,,2,,Yes,,,No,,,,Yes,,Surface area,,,,,,"Yes, BET/BJH","Surface areas, pore size distribution",No,,,,Yes,Bruker D8 Advance diffractome- ter,Cu Kα,Crystal structure,10 - 152,,,,,,No,,,,,,No,,,,,,"Yes, with shrinkage",,,No,,,,No,,,No,,,,,,No,,,,,No,,,,No,,,No ,,,No,,,,,,,,,,,,0.21 - 0.36,,"tetragonal, cubic",,70
Y+YbSZ (10% Y + Yb) aerogel @ 1100C,Hurwitz et al.,Phase development and pore stability of yttria- and ytterbia-stabilized zirconia aerogels,2020,29,0,sol-gel,,zirconyl chloride octahydrate,1.14,"yttrium(III) chloride hexahydrate, ytterbium(III) chloride hexahydrate",0.126,ethanol,,water,,,,,,,propylene oxide,,,,,,20,24,ethanol,1,7-May,,,,,,,,,,,,,,Different concentrations of Y/Yb,supercritical drying,carbon dioxide,,,,,,,,,,,,1100,18,5,argon,alumina boat,Yes,,,,2,,Yes,,,No,,,,Yes,,Surface area,,,,,,"Yes, BET/BJH","Surface areas, pore size distribution",No,,,,Yes,Bruker D8 Advance diffractome- ter,Cu Kα,Crystal structure,10 - 152,,,,,,No,,,,,,No,,,,,,"Yes, with shrinkage",,,No,,,,No,,,No,,,,,,No,,,,,No,,,,No,,,No ,,,No,,,,,,,,,,,,0.21 - 0.36,,"tetragonal, cubic",,71
Y+YbSZ (15% Y + Yb) aerogel @ 1100C,Hurwitz et al.,Phase development and pore stability of yttria- and ytterbia-stabilized zirconia aerogels,2020,29,0,sol-gel,,zirconyl chloride octahydrate,1.07,"yttrium(III) chloride hexahydrate, ytterbium(III) chloride hexahydrate",0.189,ethanol,,water,,,,,,,propylene oxide,,,,,,20,24,ethanol,1,7-May,,,,,,,,,,,,,,Different concentrations of Y/Yb,supercritical drying,carbon dioxide,,,,,,,,,,,,1100,18,5,argon,alumina boat,Yes,,,,2,,Yes,,,No,,,,Yes,,Surface area,,,,,,"Yes, BET/BJH","Surface areas, pore size distribution",No,,,,Yes,Bruker D8 Advance diffractome- ter,Cu Kα,Crystal structure,10 - 152,,,,,,No,,,,,,No,,,,,,"Yes, with shrinkage",,,No,,,,No,,,No,,,,,,No,,,,,No,,,,No,,,No ,,,No,,,,,,,,,,,,0.21 - 0.36,,"tetragonal, cubic",,72
Y+YbSZ (20% Y + Yb) aerogel @ 1100C,Hurwitz et al.,Phase development and pore stability of yttria- and ytterbia-stabilized zirconia aerogels,2020,29,0,sol-gel,,zirconyl chloride octahydrate,1.01,"yttrium(III) chloride hexahydrate, ytterbium(III) chloride hexahydrate",0.253,ethanol,,water,,,,,,,propylene oxide,,,,,,20,24,ethanol,1,7-May,,,,,,,,,,,,,,Different concentrations of Y/Yb,supercritical drying,carbon dioxide,,,,,,,,,,,,1100,18,5,argon,alumina boat,Yes,,,,2,,Yes,,,No,,,,Yes,,Surface area,,,,,,"Yes, BET/BJH","Surface areas, pore size distribution",No,,,,Yes,Bruker D8 Advance diffractome- ter,Cu Kα,Crystal structure,10 - 152,,,,,,No,,,,,,No,,,,,,"Yes, with shrinkage",,,No,,,,No,,,No,,,,,,No,,,,,No,,,,No,,,No ,,,No,,,,,,,,,,,,0.21 - 0.36,,"tetragonal, cubic",,73
YSZ (5% Y) aerogel @ 1200C,Hurwitz et al.,Phase development and pore stability of yttria- and ytterbia-stabilized zirconia aerogels,2020,29,0,sol-gel,,zirconyl chloride octahydrate,1.2,yttrium(III) chloride hexahydrate,0.063,ethanol,,water,,,,,,,propylene oxide,,,,,,20,24,ethanol,1,7-May,,,,,,,,,,,,,,Different concentrations of Y/Yb,supercritical drying,carbon dioxide,,,,,,,,,,,,1200,18,5,argon,alumina boat,Yes,,,,2,,Yes,,,No,,,,Yes,,Surface area,,,,,,"Yes, BET/BJH","Surface areas, pore size distribution",No,,,,Yes,Bruker D8 Advance diffractome- ter,Cu Kα,Crystal structure,10 - 152,,,,,,No,,,,,,No,,,,,,"Yes, with shrinkage",,,No,,,,No,,,No,,,,,,No,,,,,No,,,,No,,,No ,,,No,,,,,,sintering,,,,,,0.21 - 0.36,,monoclinic,,74
YSZ (10% Y) aerogel @ 1200C,Hurwitz et al.,Phase development and pore stability of yttria- and ytterbia-stabilized zirconia aerogels,2020,29,0,sol-gel,,zirconyl chloride octahydrate,1.14,yttrium(III) chloride hexahydrate,0.126,ethanol,,water,,,,,,,propylene oxide,,,,,,20,24,ethanol,1,7-May,,,,,,,,,,,,,,Different concentrations of Y/Yb,supercritical drying,carbon dioxide,,,,,,,,,,,,1200,18,5,argon,alumina boat,Yes,,,,2,,Yes,,,No,,,,Yes,,Surface area,,,,,,"Yes, BET/BJH","Surface areas, pore size distribution",No,,,,Yes,Bruker D8 Advance diffractome- ter,Cu Kα,Crystal structure,10 - 152,,,,,,No,,,,,,No,,,,,,"Yes, with shrinkage",,,No,,,,No,,,No,,,,,,No,,,,,No,,,,No,,,No ,,,No,,,,,,sintering,,,,,,0.21 - 0.36,,monoclinic,,75
YSZ (15% Y) aerogel @ 1200C,Hurwitz et al.,Phase development and pore stability of yttria- and ytterbia-stabilized zirconia aerogels,2020,29,0,sol-gel,,zirconyl chloride octahydrate,1.07,yttrium(III) chloride hexahydrate,0.189,ethanol,,water,,,,,,,propylene oxide,,,,,,20,24,ethanol,1,7-May,,,,,,,,,,,,,,Different concentrations of Y/Yb,supercritical drying,carbon dioxide,,,,,,,,,,,,1200,18,5,argon,alumina boat,Yes,,,,2,,Yes,,,No,,,,Yes,,Surface area,,,,,,"Yes, BET/BJH","Surface areas, pore size distribution",No,,,,Yes,Bruker D8 Advance diffractome- ter,Cu Kα,Crystal structure,10 - 152,,,,,,No,,,,,,No,,,,,,"Yes, with shrinkage",,,No,,,,No,,,No,,,,,,No,,,,,No,,,,No,,,No ,,,No,,,,,,sintering,,,,,,0.21 - 0.36,,monoclinic,,76
YSZ (20% Y) aerogel @ 1200C,Hurwitz et al.,Phase development and pore stability of yttria- and ytterbia-stabilized zirconia aerogels,2020,29,0,sol-gel,,zirconyl chloride octahydrate,1.01,yttrium(III) chloride hexahydrate,0.253,ethanol,,water,,,,,,,propylene oxide,,,,,,20,24,ethanol,1,7-May,,,,,,,,,,,,,,Different concentrations of Y/Yb,supercritical drying,carbon dioxide,,,,,,,,,,,,1200,18,5,argon,alumina boat,Yes,,,,2,,Yes,,,No,,,,Yes,,Surface area,,,,,,"Yes, BET/BJH","Surface areas, pore size distribution",No,,,,Yes,Bruker D8 Advance diffractome- ter,Cu Kα,Crystal structure,10 - 152,,,,,,No,,,,,,No,,,,,,"Yes, with shrinkage",,,No,,,,No,,,No,,,,,,No,,,,,No,,,,No,,,No ,,,No,,,,,,sintering,,,,,,0.21 - 0.36,,monoclinic,,77
YbSZ (5% Yb) aerogel @ 1200C,Hurwitz et al.,Phase development and pore stability of yttria- and ytterbia-stabilized zirconia aerogels,2020,29,0,sol-gel,,zirconyl chloride octahydrate,1.2,ytterbium(III) chloride hexahydrate,0.063,ethanol,,water,,,,,,,propylene oxide,,,,,,20,24,ethanol,1,7-May,,,,,,,,,,,,,,Different concentrations of Y/Yb,supercritical drying,carbon dioxide,,,,,,,,,,,,1200,18,5,argon,alumina boat,Yes,,,,2,,Yes,,,No,,,,Yes,,Surface area,,,,,,"Yes, BET/BJH","Surface areas, pore size distribution",No,,,,Yes,Bruker D8 Advance diffractome- ter,Cu Kα,Crystal structure,10 - 152,,,,,,No,,,,,,No,,,,,,"Yes, with shrinkage",,,No,,,,No,,,No,,,,,,No,,,,,No,,,,No,,,No ,,,No,,,,,,,,,,,,0.21 - 0.36,,monoclinic,,78
YbSZ (10% Yb) aerogel @ 1200C,Hurwitz et al.,Phase development and pore stability of yttria- and ytterbia-stabilized zirconia aerogels,2020,29,0,sol-gel,,zirconyl chloride octahydrate,1.14,ytterbium(III) chloride hexahydrate,0.126,ethanol,,water,,,,,,,propylene oxide,,,,,,20,24,ethanol,1,7-May,,,,,,,,,,,,,,Different concentrations of Y/Yb,supercritical drying,carbon dioxide,,,,,,,,,,,,1200,18,5,argon,alumina boat,Yes,,,,2,,Yes,,,No,,,,Yes,,Surface area,,,,,,"Yes, BET/BJH","Surface areas, pore size distribution",No,,,,Yes,Bruker D8 Advance diffractome- ter,Cu Kα,Crystal structure,10 - 152,,,,,,No,,,,,,No,,,,,,"Yes, with shrinkage",,,No,,,,No,,,No,,,,,,No,,,,,No,,,,No,,,No ,,,No,,,,,,,,,,,,0.21 - 0.36,,tetragonal,,79
YbSZ (15% Yb) aerogel @ 1200C,Hurwitz et al.,Phase development and pore stability of yttria- and ytterbia-stabilized zirconia aerogels,2020,29,0,sol-gel,,zirconyl chloride octahydrate,1.07,ytterbium(III) chloride hexahydrate,0.189,ethanol,,water,,,,,,,propylene oxide,,,,,,20,24,ethanol,1,7-May,,,,,,,,,,,,,,Different concentrations of Y/Yb,supercritical drying,carbon dioxide,,,,,,,,,,,,1200,18,5,argon,alumina boat,Yes,,,,2,,Yes,,,No,,,,Yes,,Surface area,,,,,,"Yes, BET/BJH","Surface areas, pore size distribution",No,,,,Yes,Bruker D8 Advance diffractome- ter,Cu Kα,Crystal structure,10 - 152,,,,,,No,,,,,,No,,,,,,"Yes, with shrinkage",,,No,,,,No,,,No,,,,,,No,,,,,No,,,,No,,,No ,,,No,,,,,,,,,,,,0.21 - 0.36,,monoclinic,,80
YbSZ (20% Yb) aerogel @ 1200C,Hurwitz et al.,Phase development and pore stability of yttria- and ytterbia-stabilized zirconia aerogels,2020,29,0,sol-gel,,zirconyl chloride octahydrate,1.01,ytterbium(III) chloride hexahydrate,0.253,ethanol,,water,,,,,,,propylene oxide,,,,,,20,24,ethanol,1,7-May,,,,,,,,,,,,,,Different concentrations of Y/Yb,supercritical drying,carbon dioxide,,,,,,,,,,,,1200,18,5,argon,alumina boat,Yes,,,,2,,Yes,,,No,,,,Yes,,Surface area,,,,,,"Yes, BET/BJH","Surface areas, pore size distribution",No,,,,Yes,Bruker D8 Advance diffractome- ter,Cu Kα,Crystal structure,10 - 152,,,,,,No,,,,,,No,,,,,,"Yes, with shrinkage",,,No,,,,No,,,No,,,,,,No,,,,,No,,,,No,,,No ,,,No,,,,,,,,,,,,0.21 - 0.36,,monoclinic,,81
Y+YbSZ (5% Y + Yb) aerogel @ 1200C,Hurwitz et al.,Phase development and pore stability of yttria- and ytterbia-stabilized zirconia aerogels,2020,29,0,sol-gel,,zirconyl chloride octahydrate,1.2,"yttrium(III) chloride hexahydrate, ytterbium(III) chloride hexahydrate",0.063,ethanol,,water,,,,,,,propylene oxide,,,,,,20,24,ethanol,1,7-May,,,,,,,,,,,,,,Different concentrations of Y/Yb,supercritical drying,carbon dioxide,,,,,,,,,,,,1200,18,5,argon,alumina boat,Yes,,,,2,,Yes,,,No,,,,Yes,,Surface area,,,,,,"Yes, BET/BJH","Surface areas, pore size distribution",No,,,,Yes,Bruker D8 Advance diffractome- ter,Cu Kα,Crystal structure,10 - 152,,,,,,No,,,,,,No,,,,,,"Yes, with shrinkage",,,No,,,,No,,,No,,,,,,No,,,,,No,,,,No,,,No ,,,No,,,,,,,,,,,,0.21 - 0.36,,monoclinic,,82
Y+YbSZ (10% Y + Yb) aerogel @ 1200C,Hurwitz et al.,Phase development and pore stability of yttria- and ytterbia-stabilized zirconia aerogels,2020,29,0,sol-gel,,zirconyl chloride octahydrate,1.14,"yttrium(III) chloride hexahydrate, ytterbium(III) chloride hexahydrate",0.126,ethanol,,water,,,,,,,propylene oxide,,,,,,20,24,ethanol,1,7-May,,,,,,,,,,,,,,Different concentrations of Y/Yb,supercritical drying,carbon dioxide,,,,,,,,,,,,1200,18,5,argon,alumina boat,Yes,,,,2,,Yes,,,No,,,,Yes,,Surface area,,,,,,"Yes, BET/BJH","Surface areas, pore size distribution",No,,,,Yes,Bruker D8 Advance diffractome- ter,Cu Kα,Crystal structure,10 - 152,,,,,,No,,,,,,No,,,,,,"Yes, with shrinkage",,,No,,,,No,,,No,,,,,,No,,,,,No,,,,No,,,No ,,,No,,,,,,,,,,,,0.21 - 0.36,,tetragonal,,83
Y+YbSZ (15% Y + Yb) aerogel @ 1200C,Hurwitz et al.,Phase development and pore stability of yttria- and ytterbia-stabilized zirconia aerogels,2020,29,0,sol-gel,,zirconyl chloride octahydrate,1.07,"yttrium(III) chloride hexahydrate, ytterbium(III) chloride hexahydrate",0.189,ethanol,,water,,,,,,,propylene oxide,,,,,,20,24,ethanol,1,7-May,,,,,,,,,,,,,,Different concentrations of Y/Yb,supercritical drying,carbon dioxide,,,,,,,,,,,,1200,18,5,argon,alumina boat,Yes,,,,2,,Yes,,,No,,,,Yes,,Surface area,,,,,,"Yes, BET/BJH","Surface areas, pore size distribution",No,,,,Yes,Bruker D8 Advance diffractome- ter,Cu Kα,Crystal structure,10 - 152,,,,,,No,,,,,,No,,,,,,"Yes, with shrinkage",,,No,,,,No,,,No,,,,,,No,,,,,No,,,,No,,,No ,,,No,,,,,,,,,,,,0.21 - 0.36,,monoclinic,,84
Y+YbSZ (20% Y + Yb) aerogel @ 1200C,Hurwitz et al.,Phase development and pore stability of yttria- and ytterbia-stabilized zirconia aerogels,2020,29,0,sol-gel,,zirconyl chloride octahydrate,1.01,"yttrium(III) chloride hexahydrate, ytterbium(III) chloride hexahydrate",0.253,ethanol,,water,,,,,,,propylene oxide,,,,,,20,24,ethanol,1,7-May,,,,,,,,,,,,,,Different concentrations of Y/Yb,supercritical drying,carbon dioxide,,,,,,,,,,,,1200,18,5,argon,alumina boat,Yes,,,,2,,Yes,,,No,,,,Yes,,Surface area,,,,,,"Yes, BET/BJH","Surface areas, pore size distribution",No,,,,Yes,Bruker D8 Advance diffractome- ter,Cu Kα,Crystal structure,10 - 152,,,,,,No,,,,,,No,,,,,,"Yes, with shrinkage",,,No,,,,No,,,No,,,,,,No,,,,,No,,,,No,,,No ,,,No,,,,,,,,,,,,0.21 - 0.36,,monoclinic,,85
"Zirconia aerogels, annealed 400C",Jung et al. ,Effect of cationic and non-ionic surfactants on the microstructure of ambient pressure dried zirconia aerogel,2017,30,4,sol-gel,,zirconium(IV) propoxide,,,,n-propanol,,water,hexane,,hexamethyldisilazane,,,,acetic acid,,,,,,50,24,,,,,,,,,,,,,,,,,Gels modified with 10 vol% HMDS to reduce capillary force & shrinkage,ambient pressure drying,,50,,0.101,1,,150,,,2,,50 than 150 for 1 than 2 hrs,400,240,1,,to remove surfactants,Yes,"Saeron Technology AIS200C, Korea","Morphologies, microstructure",,,,Yes,"JEM-2100F, JEOL, Japan",Formation of network pore structure,No,,,,Yes,"Micromeritics TriStar ASAP-2020, USA","Surface area, pore size distribution, pore volume",,,,,,"Yes, BET",Specific surface area and pore volume,No,,,,Yes,"RIGAKU Ultima IV diffractometer, Japan",Cu Kα,Crystallinity,20 - 80,,4,1.541,40,30,Yes,"Perkin Elmer Spectrometer, USA",Chemical bonds,,,,"Yes, TGA-DSC","NETZSCH STA 409 PC/PG, Germany",Change of weight as function of temperature,Room temp to 1000C,Air (flow: 25 ml/min),5,No,,,No,,,,No,,,No,,,,,,No,,,,,No,,,,No,,,No ,,,No,,,,,,,,0.088,20.6,,17.2,1 - 1.7,,,Mass density reported; final properties for aerogels annealed at 400C,86
Zirconia aerogel @ 480C,Jung et al. ,Effect of cationic and non-ionic surfactants on the microstructure of ambient pressure dried zirconia aerogel,2017,30,4,sol-gel,,zirconium(IV) propoxide,,,,n-propanol,,water,hexane,,hexamethyldisilazane,,,,acetic acid,,,,,,50,24,,,,,,,,,,,,,,,,,Gels modified with 10 vol% HMDS to reduce capillary force & shrinkage,ambient pressure drying,,50,,0.101,1,,150,,,2,,50 than 150 for 1 than 2 hrs,480,,,,,Yes,"Saeron Technology AIS200C, Korea","Morphologies, microstructure",,,,Yes,"JEM-2100F, JEOL, Japan",Formation of network pore structure,No,,,,Yes,"Micromeritics TriStar ASAP-2020, USA","Surface area, pore size distribution, pore volume",,,,,,"Yes, BET",Specific surface area and pore volume,No,,,,Yes,"RIGAKU Ultima IV diffractometer, Japan",Cu Kα,Crystallinity,20 - 80,,4,1.541,40,30,Yes,"Perkin Elmer Spectrometer, USA",Chemical bonds,,,,"Yes, TGA-DSC","NETZSCH STA 409 PC/PG, Germany",Change of weight as function of temperature,Room temp to 1000C,Air (flow: 25 ml/min),5,No,,,No,,,,No,,,No,,,,,,No,,,,,No,,,,No,,,No ,,,No,,,,,,,,,,,,,,tetragonal,,87
"Zirconia aerogelsw/ CTAB, annealed 400C",Jung et al. ,Effect of cationic and non-ionic surfactants on the microstructure of ambient pressure dried zirconia aerogel,2017,30,4,sol-gel,,zirconium(IV) propoxide,,,,n-propanol,,water,hexane,,hexamethyldisilazane,,cetyltrimethylammonium bromide ,0.01,acetic acid,,,,,,50,24,,,,,,,,,,,,,,,,,Gels modified with 10 vol% HMDS to reduce capillary force & shrinkage,ambient pressure drying,,50,,0.101,1,,150,,,2,,50 than 150 for 1 than 2 hrs,400,240,1,,to remove surfactants,Yes,"Saeron Technology AIS200C, Korea","Morphologies, microstructure",,,,Yes,"JEM-2100F, JEOL, Japan",Formation of network pore structure,No,,,,Yes,"Micromeritics TriStar ASAP-2020, USA","Surface area, pore size distribution, pore volume",,,,,,"Yes, BET",Specific surface area and pore volume,No,,,,Yes,"RIGAKU Ultima IV diffractometer, Japan",Cu Kα,Crystallinity,20 - 80,,4,1.541,40,30,Yes,"Perkin Elmer Spectrometer, USA",Chemical bonds,,,,"Yes, TGA-DSC","NETZSCH STA 409 PC/PG, Germany",Change of weight as function of temperature,Room temp to 1000C,Air (flow: 25 ml/min),5,No,,,No,,,,No,,,No,,,,,,No,,,,,No,,,,No,,,No ,,,No,,,,,,,,0.133,15.3,,32.5,1 - 1.7,,tetragonal,Mass density reported; final properties for aerogels annealed at 400C,88
"Zirconia aerogels w/Brij S10, annealed 400C",Jung et al. ,Effect of cationic and non-ionic surfactants on the microstructure of ambient pressure dried zirconia aerogel,2017,30,4,sol-gel,,zirconium(IV) propoxide,,,,n-propanol,,water,hexane,,hexamethyldisilazane,,brij S10,0.01,acetic acid,,,,,,50,24,,,,,,,,,,,,,,,,,Gels modified with 10 vol% HMDS to reduce capillary force & shrinkage,ambient pressure drying,,50,,0.101,1,,150,,,2,,50 than 150 for 1 than 2 hrs,400,240,1,,to remove surfactants,Yes,"Saeron Technology AIS200C, Korea","Morphologies, microstructure",,,,Yes,"JEM-2100F, JEOL, Japan",Formation of network pore structure,No,,,,Yes,"Micromeritics TriStar ASAP-2020, USA","Surface area, pore size distribution, pore volume",,,,,,"Yes, BET",Specific surface area and pore volume,No,,,,Yes,"RIGAKU Ultima IV diffractometer, Japan",Cu Kα,Crystallinity,20 - 80,,4,1.541,40,30,Yes,"Perkin Elmer Spectrometer, USA",Chemical bonds,,,,"Yes, TGA-DSC","NETZSCH STA 409 PC/PG, Germany",Change of weight as function of temperature,Room temp to 1000C,Air (flow: 25 ml/min),5,No,,,No,,,,No,,,No,,,,,,No,,,,,No,,,,No,,,No ,,,No,,,,,,,,0.117,20.4,,23,1 - 1.7,,tetragonal,Mass density reported; final properties for aerogels annealed at 400C,89
"Zirconia aerogels w/ P-123, annealed 400C",Jung et al. ,Effect of cationic and non-ionic surfactants on the microstructure of ambient pressure dried zirconia aerogel,2017,30,4,sol-gel,,zirconium(IV) propoxide,,,,n-propanol,,water,hexane,,hexamethyldisilazane,,pluronic P-123,0.01,acetic acid,,,,,,50,24,,,,,,,,,,,,,,,,,Gels modified with 10 vol% HMDS to reduce capillary force & shrinkage,ambient pressure drying,,50,,0.101,1,,150,,,2,,50 than 150 for 1 than 2 hrs,400,240,1,,to remove surfactants,Yes,"Saeron Technology AIS200C, Korea","Morphologies, microstructure",,,,Yes,"JEM-2100F, JEOL, Japan",Formation of network pore structure,No,,,,Yes,"Micromeritics TriStar ASAP-2020, USA","Surface area, pore size distribution, pore volume",,,,,,"Yes, BET",Specific surface area and pore volume,No,,,,Yes,"RIGAKU Ultima IV diffractometer, Japan",Cu Kα,Crystallinity,20 - 80,,4,1.541,40,30,Yes,"Perkin Elmer Spectrometer, USA",Chemical bonds,,,,"Yes, TGA-DSC","NETZSCH STA 409 PC/PG, Germany",Change of weight as function of temperature,Room temp to 1000C,Air (flow: 25 ml/min),5,No,,,No,,,,No,,,No,,,,,,No,,,,,No,,,,No,,,No ,,,No,,,,,,,,0.124,22.9,,23.3,1 - 1.7,,tetragonal,Mass density reported; final properties for aerogels annealed at 400C,90
Zirconia aerogels w/ P-123 @ 650 C,Jung et al. ,Effect of cationic and non-ionic surfactants on the microstructure of ambient pressure dried zirconia aerogel,2017,30,4,sol-gel,,zirconium(IV) propoxide,,,,n-propanol,,water,hexane,,hexamethyldisilazane,,pluronic P-123,0.01,acetic acid,,,,,,50,24,,,,,,,,,,,,,,,,,Gels modified with 10 vol% HMDS to reduce capillary force & shrinkage,ambient pressure drying,,50,,0.101,1,,150,,,2,,50 than 150 for 1 than 2 hrs,650,,,,,Yes,"Saeron Technology AIS200C, Korea","Morphologies, microstructure",,,,Yes,"JEM-2100F, JEOL, Japan",Formation of network pore structure,No,,,,Yes,"Micromeritics TriStar ASAP-2020, USA","Surface area, pore size distribution, pore volume",,,,,,"Yes, BET",Specific surface area and pore volume,No,,,,Yes,"RIGAKU Ultima IV diffractometer, Japan",Cu Kα,Crystallinity,20 - 80,,4,1.541,40,30,Yes,"Perkin Elmer Spectrometer, USA",Chemical bonds,,,,"Yes, TGA-DSC","NETZSCH STA 409 PC/PG, Germany",Change of weight as function of temperature,Room temp to 1000C,Air (flow: 25 ml/min),5,No,,,No,,,,No,,,No,,,,,,No,,,,,No,,,,No,,,No ,,,No,,,,,,,,,,,,,,monoclinic,,91
"Zirconia aerogel, LAA2, as-dried",Wang et al. ,The investigation of an organic acid assisted sol–gel method for preparing monolithic zirconia aerogels,2018,43,8,sol-gel,,zirconyl chloride octahydrate,0.45,,,ethanol,,,hydrochloric acid,,,,,,l-aspartic acid,0.025,,60,,80,,,ethanol,1,0.083,60,ethanol,1,2,40,,,,,,,,,Glassware was preheated to 60C for gelation,supercritical drying,ethanol,260,,7,,,,,,,,300 mL of EtOH and ~20 mL wet gel,,,,,as-dried,Yes,Hitachi S-4800,Morphology,,,,Yes,"JEM-1200EX, JEOL, Japan)",Morphology,No,,,,Yes,Quantachrome Instrument Corp,"Surface areas, pore size distribution",-196.15,,,,,"Yes, BET/BJH","Surface areas, pore size distribution",Yes,Escalab 250Xi,,,Yes,"X'Pert PRO, PANalytical B.V.",Cu Kα,Crystal phase,Oct-90,,4,1.5418,,,Yes,Nicolet 5700 spectro- photometer,Surface functional groups,,,,"Yes, with DTA",TA-Q 500,Mass loss with temperature change,1000,,10,No,,,No,,,,No,,,No,,,,,,No,,,,,No,,,,No,,,No ,,,No,,,,,,"macroporous, mesoporous",,,,,,,,tetragonal,,92
