Repository: andreshyer/Ferri_Aerogel_Neo4j

File: files/si_aerogels.csv (part 3 of 8)
"TEOS0.5/VTMS0.5-EtOH/Si molar ratio of 6, KP wt. % of 8","Mariana Ghica (meghica@eq.uc.pt) , Claudio M. R. Almeida (claudio@eq.uc.pt), Mariana Fonseca (mariana.fonseca.64@gmail.com), Antonio Portugal (atp@eq.uc.pt)",Luisa Duraes (luisa@eq.uc.pt),"Optimization of Polyamide Pulp-Reinforced Silica
Aerogel Composites for Thermal Protection Systems",2020.0,31.0,0.0,Sol-gel,,TEOS,,VTMS,,,,,,EtOH,,KP,,,,Oxalic Acid,0.01,,NH4OH,1,,,HMDZ,,N-heptane,,,,"TEOS, VTMS, EtOH, Oxalic Acid",,30,18,27,,"KP, NH4OH",,,,,,,,,,,,,,27,144,,,,Heptane,1,2,50,"HMDZ, N-heptane",1,0.666666667,50,N-heptane,1,0.125,50,,,,,,,,,Aged in an oven,Ambient Pressure Drying,,60,Ambient,4,,150,Ambient,2,,,,,,,,,,,,,,,,,,Yes,,,,,,No,,,No,,,,Yes,,,,,,,,No,,Yes,,,,No,,,,,,,,,,Yes,,,,,,Yes,,,,,,Yes,,,Yes,,,,No,,,No,,,,,,No,,,,,Yes,,,,No,,,No,,,Yes,No,,,,,,,84.5,,30,488.6,0.229,1.68,0.0351,,,,,,,,,,,,89
"TEOS0.5/VTMS0.5-EtOH/Si molar ratio of 10, KP wt. % of 6.5","Mariana Ghica (meghica@eq.uc.pt) , Claudio M. R. Almeida (claudio@eq.uc.pt), Mariana Fonseca (mariana.fonseca.64@gmail.com), Antonio Portugal (atp@eq.uc.pt)",Luisa Duraes (luisa@eq.uc.pt),"Optimization of Polyamide Pulp-Reinforced Silica
Aerogel Composites for Thermal Protection Systems",2020.0,31.0,0.0,Sol-gel,,TEOS,,VTMS,,,,,,EtOH,,KP,,,,Oxalic Acid,0.01,,NH4OH,1,,,HMDZ,,N-heptane,,,,"TEOS, VTMS, EtOH, Oxalic Acid",,30,18,27,,"KP, NH4OH",,,,,,,,,,,,,,27,144,,,,Heptane,1,2,50,"HMDZ, N-heptane",1,0.666666667,50,N-heptane,1,0.125,50,,,,,,,,,Aged in an oven,Ambient Pressure Drying,,60,Ambient,4,,150,Ambient,2,,,,,,,,,,,,,,,,,,Yes,,,,,,No,,,No,,,,Yes,,,,,,,,No,,Yes,,,,No,,,,,,,,,,Yes,,,,,,Yes,,,,,,Yes,,,Yes,,,,No,,,No,,,,,,No,,,,,Yes,,,,No,,,No,,,Yes,No,,,,,,,,,,,0.382,2.99,0.0705,,,,,,,,,,,,90
"TEOS0.5/VTMS0.5-EtOH/Si molar ratio of 10, KP wt. % of 8","Mariana Ghica (meghica@eq.uc.pt) , Claudio M. R. Almeida (claudio@eq.uc.pt), Mariana Fonseca (mariana.fonseca.64@gmail.com), Antonio Portugal (atp@eq.uc.pt)",Luisa Duraes (luisa@eq.uc.pt),"Optimization of Polyamide Pulp-Reinforced Silica
Aerogel Composites for Thermal Protection Systems",2020.0,31.0,0.0,Sol-gel,,TEOS,,VTMS,,,,,,EtOH,,KP,,,,Oxalic Acid,0.01,,NH4OH,1,,,HMDZ,,N-heptane,,,,"TEOS, VTMS, EtOH, Oxalic Acid",,30,18,27,,"KP, NH4OH",,,,,,,,,,,,,,27,144,,,,Heptane,1,2,50,"HMDZ, N-heptane",1,0.666666667,50,N-heptane,1,0.125,50,,,,,,,,,Aged in an oven,Ambient Pressure Drying,,60,Ambient,4,,150,Ambient,2,,,,,,,,,,,,,,,,,,Yes,,,,,,No,,,No,,,,Yes,,,,,,,,No,,Yes,,,,No,,,,,,,,,,Yes,,,,,,Yes,,,,,,Yes,,,Yes,,,,No,,,No,,,,,,No,,,,,Yes,,,,No,,,No,,,Yes,No,,,,,,,,,,,0.375,2.47,0.0789,,,,,,,,,,,,91
"TEOS0.5/VTMS0.5-EtOH/Si molar ratio of 14, KP wt. % of 6.5","Mariana Ghica (meghica@eq.uc.pt) , Claudio M. R. Almeida (claudio@eq.uc.pt), Mariana Fonseca (mariana.fonseca.64@gmail.com), Antonio Portugal (atp@eq.uc.pt)",Luisa Duraes (luisa@eq.uc.pt),"Optimization of Polyamide Pulp-Reinforced Silica
Aerogel Composites for Thermal Protection Systems",2020.0,31.0,0.0,Sol-gel,,TEOS,,VTMS,,,,,,EtOH,,KP,,,,Oxalic Acid,0.01,,NH4OH,1,,,HMDZ,,N-heptane,,,,"TEOS, VTMS, EtOH, Oxalic Acid",,30,18,27,,"KP, NH4OH",,,,,,,,,,,,,,27,144,,,,Heptane,1,2,50,"HMDZ, N-heptane",1,0.666666667,50,N-heptane,1,0.125,50,,,,,,,,,Aged in an oven,Ambient Pressure Drying,,60,Ambient,4,,150,Ambient,2,,,,,,,,,,,,,,,,,,Yes,,,,,,No,,,No,,,,Yes,,,,,,,,No,,Yes,,,,No,,,,,,,,,,Yes,,,,,,Yes,,,,,,Yes,,,Yes,,,,No,,,No,,,,,,No,,,,,Yes,,,,No,,,No,,,Yes,No,,,,,,,67.4,,10.8,610.7,0.409,2.83,0.0854,,,,,,,,,,,,92
"X-B, xerogel from MTES/TEOS","Artur J. M.  Valente (avalente@ci.uc.pt), Luisa Duraes (luisa@eq.uc.pt)",Joao Vareda (jvareda@eq.uc.pt),Silica Aerogels/Xerogels Modified with Nitrogen-Containing Groups for Heavy Metal Adsorption,2020.0,53.0,0.0,Sol-gel,,MTES,,TEOS,,,,,,MeOH,,,,,,Oxalic Acid,1,,NH4OH,1,,,,,,,,,"MTES, TEOS, MeOH, Oxalic Acid",,,24,27,,NH4OH,,,,,,,,,,27,,120,,,144,,,,EtOH,,,,,,,,,,,,,,,,,,,,Referenced previous papers written by the author to say that the experimental procedure was the same bt did not go into detail on what that procedure was,Oven Drying,,60,,72,,,,,,,,,,,,,,,,,,,,,,Yes,,,,,,No,,,No,,,,Yes,,,,,,,,Yes,,No,,,,No,,,,,,,,,,Yes,,,,,,No,,,,,,Yes,,,No,,,,No,,,No,,,,,,No,,,,,No,,,,No,,,No,,,No,No,,,,,,,24,0.22,1,761,1.07,,,,,,,,,,,,,,93
"X-B, aerogel from MTES/TEOS","Artur J. M.  Valente (avalente@ci.uc.pt), Luisa Duraes (luisa@eq.uc.pt)",Joao Vareda (jvareda@eq.uc.pt),Silica Aerogels/Xerogels Modified with Nitrogen-Containing Groups for Heavy Metal Adsorption,2020.0,53.0,0.0,Sol-gel,,MTES,,TEOS,,,,,,MeOH,,,,,,Oxalic Acid,1,,NH4OH,,,,,,,,,,"MTES, TEOS, MeOH, Oxalic Acid",,,24,27,,NH4OH,,,,,,,,,,27,,120,,,144,,,,EtOH,,,,,,,,,,,,,,,,,,,,,Supercritical Drying,CO2,,,,,,,,,,,,,,,,,,,,,,,,,Yes,,,,,,No,,,No,,,,Yes,,,,,,,,Yes,,No,,,,No,,,,,,,,,,Yes,,,,,,No,,,,,,Yes,,,No,,,,No,,,No,,,,,,No,,,,,No,,,,No,,,No,,,No,No,,,,,,,90,6.38,25,1006,0.141,,,,,,,,,,,,,,94
"X-A, xerogel from MTES/TEOS/APTMS","Artur J. M.  Valente (avalente@ci.uc.pt), Luisa Duraes (luisa@eq.uc.pt)",Joao Vareda (jvareda@eq.uc.pt),Silica Aerogels/Xerogels Modified with Nitrogen-Containing Groups for Heavy Metal Adsorption,2020.0,53.0,0.0,Sol-gel,,MTES,,"TEOS, APTMS",,,,,,MeOH,,,,,,Oxalic Acid,1,,NH4OH,,,,,,,,,,"MTES, TEOS, APTMS, MeOH, Oxalic Acid",,,24,27,,NH4OH,,,,,,,,,,27,,10,,,144,,,,EtOH,,,,,,,,,,,,,,,,,,,,,Oven Drying,,60,,72,,,,,,,,,,,,,,,,,,,,,,Yes,,,,,,No,,,No,,,,Yes,,,,,,,,Yes,,No,,,,No,,,,,,,,,,Yes,,,,,,No,,,,,,Yes,,,No,,,,No,,,No,,,,,,No,,,,,No,,,,No,,,No,,,No,No,,,,,,,3,0.02,4,28,1.41,,,,,,,,,,,,,,95
"A-A, aerogel from MTES/TEOS/APTMS","Artur J. M.  Valente (avalente@ci.uc.pt), Luisa Duraes (luisa@eq.uc.pt)",Joao Vareda (jvareda@eq.uc.pt),Silica Aerogels/Xerogels Modified with Nitrogen-Containing Groups for Heavy Metal Adsorption,2020.0,53.0,0.0,Sol-gel,,MTES,,"TEOS, APTMS",,,,,,MeOH,,,,,,Oxalic Acid,1,,NH4OH,,,,,,,,,,"MTES, TEOS, APTMS, MeOH, Oxalic Acid",,,24,27,,NH4OH,,,,,,,,,,27,,10,,,144,,,,EtOH,,,,,,,,,,,,,,,,,,,,,Supercritical Drying,CO2,,,,,,,,,,,,,,,,,,,,,,,,,Yes,,,,,,No,,,No,,,,Yes,,,,,,,,Yes,,No,,,,No,,,,,,,,,,Yes,,,,,,No,,,,,,Yes,,,No,,,,No,,,No,,,,,,No,,,,,No,,,,No,,,No,,,No,No,,,,,,,87,6.48,45,573,0.134,,,,,,,,,,,,,,96
"X3A, Xerogel from MTES/TEOS/AAAPTMS","Artur J. M.  Valente (avalente@ci.uc.pt), Luisa Duraes (luisa@eq.uc.pt)",Joao Vareda (jvareda@eq.uc.pt),Silica Aerogels/Xerogels Modified with Nitrogen-Containing Groups for Heavy Metal Adsorption,2020.0,53.0,0.0,Sol-gel,,MTES,,"TEOS, AAAPTMS",,,,,,MeOH,,,,,,Oxalic Acid,1,,NH4OH,,,,,,,,,,"MTES, TEOS, AAAPTMS, MeOH, Oxalic Acid",,,24,27,,NH4OH,,,,,,,,,,60,,30,,,24,,,,EtOH,,,,,,,,,,,,,,,,,,,,,Oven Drying,,60,,72,,,,,,,,,,,,,,,,,,,,,,Yes,,,,,,No,,,No,,,,Yes,,,,,,,,Yes,,No,,,,No,,,,,,,,,,Yes,,,,,,No,,,,,,Yes,,,No,,,,No,,,No,,,,,,No,,,,,No,,,,No,,,No,,,No,No,,,,,,,7,0.05,,,1.3,,,,,,,,,,,,,,97
"A3A, aerogel from MTES/TEOS/AAAPTMS","Artur J. M.  Valente (avalente@ci.uc.pt), Luisa Duraes (luisa@eq.uc.pt)",Joao Vareda (jvareda@eq.uc.pt),Silica Aerogels/Xerogels Modified with Nitrogen-Containing Groups for Heavy Metal Adsorption,2020.0,53.0,0.0,Sol-gel,,MTES,,"TEOS, AAAPTMS",,,,,,MeOH,,,,,,Oxalic Acid,1,,NH4OH,,,,,,,,,,"MTES, TEOS, AAAPTMS, MeOH, Oxalic Acid",,,24,27,,NH4OH,,,,,,,,,,60,,30,,,24,,,,EtOH,,,,,,,,,,,,,,,,,,,,,Supercritical Drying,CO2,,,,,,,,,,,,,,,,,,,,,,,,,Yes,,,,,,No,,,No,,,,Yes,,,,,,,,Yes,,No,,,,No,,,,,,,,,,Yes,,,,,,No,,,,,,Yes,,,No,,,,No,,,No,,,,,,No,,,,,No,,,,No,,,No,,,No,No,,,,,,,48,0.64,182,14,0.737,,,,,,,,,,,,,,98
"XA+3A, xerogel from MTES/TEOS/APTMS/AAAPTMS","Artur J. M.  Valente (avalente@ci.uc.pt), Luisa Duraes (luisa@eq.uc.pt)",Joao Vareda (jvareda@eq.uc.pt),Silica Aerogels/Xerogels Modified with Nitrogen-Containing Groups for Heavy Metal Adsorption,2020.0,53.0,0.0,Sol-gel,,MTES,,"TEOS, APTMS, AAAPTMS",,,,,,MeOH,,,,,,Oxalic Acid,1,,NH4OH,,,,,,,,,,"MTES, TEOS, APTMS, AAAPTMS, MeOH, Oxalic Acid",,,24,27,,NH4OH,,,,,,,,,,27,,30,,,144,,,,EtOH,,,,,,,,,,,,,,,,,,,,,Oven Drying,,60,,72,,,,,,,,,,,,,,,,,,,,,,Yes,,,,,,No,,,No,,,,Yes,,,,,,,,Yes,,No,,,,No,,,,,,,,,,Yes,,,,,,No,,,,,,Yes,,,No,,,,No,,,No,,,,,,No,,,,,No,,,,No,,,No,,,No,No,,,,,,,23,0.21,268,3,1.12,,,,,,,,,,,,,,99
"AA+3A, Aerogel from MTES/TEOS/APTMS/AAAPTMS","Artur J. M.  Valente (avalente@ci.uc.pt), Luisa Duraes (luisa@eq.uc.pt)",Joao Vareda (jvareda@eq.uc.pt),Silica Aerogels/Xerogels Modified with Nitrogen-Containing Groups for Heavy Metal Adsorption,2020.0,53.0,0.0,Sol-gel,,MTES,,"TEOS, APTMS, AAAPTMS",,,,,,MeOH,,,,,,Oxalic Acid,1,,NH4OH,,,,,,,,,,"MTES, TEOS, APTMS, AAAPTMS, MeOH, Oxalic Acid",,,24,27,,NH4OH,,,,,,,,,,27,,30,,,144,,,,EtOH,,,,,,,,,,,,,,,,,,,,,Supercritical Drying,CO2,,,,,,,,,,,,,,,,,,,,,,,,,Yes,,,,,,No,,,No,,,,Yes,,,,,,,,Yes,,No,,,,No,,,,,,,,,,Yes,,,,,,No,,,,,,Yes,,,No,,,,No,,,No,,,,,,No,,,,,No,,,,No,,,No,,,No,No,,,,,,,86,4.49,70,256,0.191,,,,,,,,,,,,,,100
"X-TRIS, Xerogel from MTES/TEOS/TTMSI","Artur J. M.  Valente (avalente@ci.uc.pt), Luisa Duraes (luisa@eq.uc.pt)",Joao Vareda (jvareda@eq.uc.pt),Silica Aerogels/Xerogels Modified with Nitrogen-Containing Groups for Heavy Metal Adsorption,2020.0,53.0,0.0,Sol-gel,,MTES,,"TEOS, TTMSI",,,,,,MeOH,,,,,,Oxalic Acid,1,,NH4OH,,,,,,,,,,"MTES, TEOS, TTMSI, MeOH, Oxalic Acid",,,24,27,,NH4OH,,,,,,,,,,60,,20,,,144,,,,EtOH,,,,,,,,,,,,,,,,,,,,,Oven Drying,,60,,72,,,,,,,,,,,,,,,,,,,,,,Yes,,,,,,No,,,No,,,,Yes,,,,,,,,Yes,,No,,,,No,,,,,,,,,,Yes,,,,,,No,,,,,,Yes,,,No,,,,No,,,No,,,,,,No,,,,,No,,,,No,,,No,,,No,No,,,,,,,16,0.14,1,634,1.14,,,,,,,,,,,,,,101
"A-TRIS, Aerogel from MTES/TEOS/TTMSI","Artur J. M.  Valente (avalente@ci.uc.pt), Luisa Duraes (luisa@eq.uc.pt)",Joao Vareda (jvareda@eq.uc.pt),Silica Aerogels/Xerogels Modified with Nitrogen-Containing Groups for Heavy Metal Adsorption,2020.0,53.0,0.0,Sol-gel,,MTES,,"TEOS, TTMSI",,,,,,MeOH,,,,,,Oxalic Acid,1,,NH4OH,,,,,,,,,,"MTES, TEOS, TTMSI, MeOH, Oxalic Acid",,,24,27,,NH4OH,,,,,,,,,,60,,20,,,144,,,,EtOH,,,,,,,,,,,,,,,,,,,,,Supercritical Drying,CO2,,,,,,,,,,,,,,,,,,,,,,,,,Yes,,,,,,No,,,No,,,,Yes,,,,,,,,Yes,,No,,,,No,,,,,,,,,,Yes,,,,,,No,,,,,,Yes,,,No,,,,No,,,No,,,,,,No,,,,,No,,,,No,,,No,,,No,No,,,,,,,88,6.67,59,451,0.132,,,,,,,,,,,,,,102
"X-U, Xerogel from MTES/TEOS/UPTMS","Artur J. M.  Valente (avalente@ci.uc.pt), Luisa Duraes (luisa@eq.uc.pt)",Joao Vareda (jvareda@eq.uc.pt),Silica Aerogels/Xerogels Modified with Nitrogen-Containing Groups for Heavy Metal Adsorption,2020.0,53.0,0.0,Sol-gel,,MTES,,"TEOS, UPTMS",,,,,,MeOH,,,,,,Oxalic Acid,1,,NH4OH,,,,,,,,,,"MTES, TEOS, UPTMS, MeOH, Oxalic Acid",,,24,27,,NH4OH,,,,,,,,,,27,,120,,,144,,,,EtOH,,,,,,,,,,,,,,,,,,,,,Oven Drying,,60,,72,,,,,,,,,,,,,,,,,,,,,,Yes,,,,,,No,,,No,,,,Yes,,,,,,,,Yes,,No,,,,No,,,,,,,,,,Yes,,,,,,No,,,,,,Yes,,,No,,,,No,,,No,,,,,,No,,,,,No,,,,No,,,No,,,No,No,,,,,,,,,,,1.42,,,,,,,,,,,,,,103
"A-U, Aerogel from MTES/TEOS/UPTS","Artur J. M.  Valente (avalente@ci.uc.pt), Luisa Duraes (luisa@eq.uc.pt)",Joao Vareda (jvareda@eq.uc.pt),Silica Aerogels/Xerogels Modified with Nitrogen-Containing Groups for Heavy Metal Adsorption,2020.0,53.0,0.0,Sol-gel,,MTES,,"TEOS, UPTMS",,,,,,MeOH,,,,,,Oxalic Acid,1,,NH4OH,,,,,,,,,,"MTES, TEOS, UPTMS, MeOH, Oxalic Acid",,,24,27,,NH4OH,,,,,,,,,,27,,120,,,144,,,,EtOH,,,,,,,,,,,,,,,,,,,,,Supercritical Drying,CO2,,,,,,,,,,,,,,,,,,,,,,,,,Yes,,,,,,No,,,No,,,,Yes,,,,,,,,Yes,,No,,,,No,,,,,,,,,,Yes,,,,,,No,,,,,,Yes,,,No,,,,No,,,No,,,,,,No,,,,,No,,,,No,,,No,,,No,No,,,,,,,67,1.56,16,398,0.43,,,,,,,,,,,,,,104
Unsintered,"Huafei Cai, Qu Chen, Sizhao Zhang, Liangjun Li, Junzong Feng","Yonggang Jiang (jygemail@163.com), Jian Feng (fengj@nudt.edu.cn)",Nanostructure evolution of silica aerogels under rapid heating from 600 °C to 1300 °C via in-situ TEM observation,2020.0,60.0,1.0,Sol-gel,,TEOS,,,,,,,,EtOH,,H2O,,,,HCl,,,NH4OH,,,,,,,,,,"TEOS, H2O, EtOH, HCl",,,,,,NH4OH,,,,,,,,,,,,,,40,48,,,,,,,,,,,,,,,,,,,,,,,,,Supercritical Drying,EtOH,265,7,,,500,,2,,,,,,,,,,,,,,,,,,No,,,,,,Yes,,,No,,,,No,,,,,,,,Yes,,No,,,,Yes,,,,,,,,,,Yes,,,,,,Yes,,,,,,Yes,,,No,,,,No,,,No,,,,,,No,,,,,No,,,,No,,,No,,,No,No,,,,,,,,,,690.69,,,,,,,,,,,,,,,105
Sinter 600C-4hr,"Huafei Cai, Qu Chen, Sizhao Zhang, Liangjun Li, Junzong Feng","Yonggang Jiang (jygemail@163.com), Jian Feng (fengj@nudt.edu.cn)",Nanostructure evolution of silica aerogels under rapid heating from 600 °C to 1300 °C via in-situ TEM observation,2020.0,60.0,1.0,Sol-gel,,TEOS,,,,,,,,EtOH,,H2O,,,,HCl,,,NH4OH,,,,,,,,,,"TEOS, H2O, EtOH, HCl",,,,,,NH4OH,,,,,,,,,,,,,,40,48,,,,,,,,,,,,,,,,,,,,,,,,,Supercritical Drying,EtOH,265,7,,,500,,2,,,,,,,,,,,,,600,240,,,,No,,,,,,Yes,,,No,,,,No,,,,,,,,Yes,,No,,,,Yes,,,,,,,,,,Yes,,,,,,Yes,,,,,,Yes,,,No,,,,No,,,No,,,,,,No,,,,,No,,,,No,,,No,,,No,No,,,,,,,,,,714.06,,,,,,,,,,,,,,,106
Sinter 700C-4hr,"Huafei Cai, Qu Chen, Sizhao Zhang, Liangjun Li, Junzong Feng","Yonggang Jiang (jygemail@163.com), Jian Feng (fengj@nudt.edu.cn)",Nanostructure evolution of silica aerogels under rapid heating from 600 °C to 1300 °C via in-situ TEM observation,2020.0,60.0,1.0,Sol-gel,,TEOS,,,,,,,,EtOH,,H2O,,,,HCl,,,NH4OH,,,,,,,,,,"TEOS, H2O, EtOH, HCl",,,,,,NH4OH,,,,,,,,,,,,,,40,48,,,,,,,,,,,,,,,,,,,,,,,,,Supercritical Drying,EtOH,265,7,,,500,,2,,,,,,,,,,,,,700,240,,,,No,,,,,,Yes,,,No,,,,No,,,,,,,,Yes,,No,,,,Yes,,,,,,,,,,Yes,,,,,,Yes,,,,,,Yes,,,No,,,,No,,,No,,,,,,No,,,,,No,,,,No,,,No,,,No,No,,,,,,,,,,658.01,,,,,,,,,,,,,,,107
Sinter 800C-4hr,"Huafei Cai, Qu Chen, Sizhao Zhang, Liangjun Li, Junzong Feng","Yonggang Jiang (jygemail@163.com), Jian Feng (fengj@nudt.edu.cn)",Nanostructure evolution of silica aerogels under rapid heating from 600 °C to 1300 °C via in-situ TEM observation,2020.0,60.0,1.0,Sol-gel,,TEOS,,,,,,,,EtOH,,H2O,,,,HCl,,,NH4OH,,,,,,,,,,"TEOS, H2O, EtOH, HCl",,,,,,NH4OH,,,,,,,,,,,,,,40,48,,,,,,,,,,,,,,,,,,,,,,,,,Supercritical Drying,EtOH,265,7,,,500,,2,,,,,,,,,,,,,800,240,,,,No,,,,,,Yes,,,No,,,,No,,,,,,,,Yes,,No,,,,Yes,,,,,,,,,,Yes,,,,,,Yes,,,,,,Yes,,,No,,,,No,,,No,,,,,,No,,,,,No,,,,No,,,No,,,No,No,,,,,,,,,,609.61,,,,,,,,,,,,,,,108
Sinter 900C-4hr,"Huafei Cai, Qu Chen, Sizhao Zhang, Liangjun Li, Junzong Feng","Yonggang Jiang (jygemail@163.com), Jian Feng (fengj@nudt.edu.cn)",Nanostructure evolution of silica aerogels under rapid heating from 600 °C to 1300 °C via in-situ TEM observation,2020.0,60.0,1.0,Sol-gel,,TEOS,,,,,,,,EtOH,,H2O,,,,HCl,,,NH4OH,,,,,,,,,,"TEOS, H2O, EtOH, HCl",,,,,,NH4OH,,,,,,,,,,,,,,40,48,,,,,,,,,,,,,,,,,,,,,,,,,Supercritical Drying,EtOH,265,7,,,500,,2,,,,,,,,,,,,,900,240,,,,No,,,,,,Yes,,,No,,,,No,,,,,,,,Yes,,No,,,,Yes,,,,,,,,,,Yes,,,,,,Yes,,,,,,Yes,,,No,,,,No,,,No,,,,,,No,,,,,No,,,,No,,,No,,,No,No,,,,,,,,,,514.74,,,,,,,,,,,,,,,109
Sinter 1000C-4hr,"Huafei Cai, Qu Chen, Sizhao Zhang, Liangjun Li, Junzong Feng","Yonggang Jiang (jygemail@163.com), Jian Feng (fengj@nudt.edu.cn)",Nanostructure evolution of silica aerogels under rapid heating from 600 °C to 1300 °C via in-situ TEM observation,2020.0,60.0,1.0,Sol-gel,,TEOS,,,,,,,,EtOH,,H2O,,,,HCl,,,NH4OH,,,,,,,,,,"TEOS, H2O, EtOH, HCl",,,,,,NH4OH,,,,,,,,,,,,,,40,48,,,,,,,,,,,,,,,,,,,,,,,,,Supercritical Drying,EtOH,265,7,,,500,,2,,,,,,,,,,,,,1000,240,,,,No,,,,,,Yes,,,No,,,,No,,,,,,,,Yes,,No,,,,Yes,,,,,,,,,,Yes,,,,,,Yes,,,,,,Yes,,,No,,,,No,,,No,,,,,,No,,,,,No,,,,No,,,No,,,No,No,,,,,,,,,,400.41,,,,,,,,,,,,,,,110
Sinter 1100C-4hr,"Huafei Cai, Qu Chen, Sizhao Zhang, Liangjun Li, Junzong Feng","Yonggang Jiang (jygemail@163.com), Jian Feng (fengj@nudt.edu.cn)",Nanostructure evolution of silica aerogels under rapid heating from 600 °C to 1300 °C via in-situ TEM observation,2020.0,60.0,1.0,Sol-gel,,TEOS,,,,,,,,EtOH,,H2O,,,,HCl,,,NH4OH,,,,,,,,,,"TEOS, H2O, EtOH, HCl",,,,,,NH4OH,,,,,,,,,,,,,,40,48,,,,,,,,,,,,,,,,,,,,,,,,,Supercritical Drying,EtOH,265,7,,,500,,2,,,,,,,,,,,,,1100,240,,,,No,,,,,,Yes,,,No,,,,No,,,,,,,,Yes,,No,,,,Yes,,,,,,,,,,Yes,,,,,,Yes,,,,,,Yes,,,No,,,,No,,,No,,,,,,No,,,,,No,,,,No,,,No,,,No,No,,,,,,,,,,99.46,,,,,,,,,,,,,,,111
Sinter 1200C-30min,"Huafei Cai, Qu Chen, Sizhao Zhang, Liangjun Li, Junzong Feng","Yonggang Jiang (jygemail@163.com), Jian Feng (fengj@nudt.edu.cn)",Nanostructure evolution of silica aerogels under rapid heating from 600 °C to 1300 °C via in-situ TEM observation,2020.0,60.0,1.0,Sol-gel,,TEOS,,,,,,,,EtOH,,H2O,,,,HCl,,,NH4OH,,,,,,,,,,"TEOS, H2O, EtOH, HCl",,,,,,NH4OH,,,,,,,,,,,,,,40,48,,,,,,,,,,,,,,,,,,,,,,,,,Supercritical Drying,EtOH,265,7,,,500,,2,,,,,,,,,,,,,1200,30,,,,No,,,,,,Yes,,,No,,,,No,,,,,,,,Yes,,No,,,,Yes,,,,,,,,,,Yes,,,,,,Yes,,,,,,Yes,,,No,,,,No,,,No,,,,,,No,,,,,No,,,,No,,,No,,,No,No,,,,,,,,,,1.51,,,,,,,,,,,,,,,112
Sinter 1300C-30min,"Huafei Cai, Qu Chen, Sizhao Zhang, Liangjun Li, Junzong Feng","Yonggang Jiang (jygemail@163.com), Jian Feng (fengj@nudt.edu.cn)",Nanostructure evolution of silica aerogels under rapid heating from 600 °C to 1300 °C via in-situ TEM observation,2020.0,60.0,1.0,Sol-gel,,TEOS,,,,,,,,EtOH,,H2O,,,,HCl,,,NH4OH,,,,,,,,,,"TEOS, H2O, EtOH, HCl",,,,,,NH4OH,,,,,,,,,,,,,,40,48,,,,,,,,,,,,,,,,,,,,,,,,,Supercritical Drying,EtOH,265,7,,,500,,2,,,,,,,,,,,,,1300,30,,,,No,,,,,,Yes,,,No,,,,No,,,,,,,,Yes,,No,,,,Yes,,,,,,,,,,Yes,,,,,,Yes,,,,,,Yes,,,No,,,,No,,,No,,,,,,No,,,,,No,,,,No,,,No,,,No,No,,,,,,,,,,0.0018,,,,,,,,,,,,,,,113
Sinter 1000C-15min,"Huafei Cai, Qu Chen, Sizhao Zhang, Liangjun Li, Junzong Feng","Yonggang Jiang (jygemail@163.com), Jian Feng (fengj@nudt.edu.cn)",Nanostructure evolution of silica aerogels under rapid heating from 600 °C to 1300 °C via in-situ TEM observation,2020.0,60.0,1.0,Sol-gel,,TEOS,,,,,,,,EtOH,,H2O,,,,HCl,,,NH4OH,,,,,,,,,,"TEOS, H2O, EtOH, HCl",,,,,,NH4OH,,,,,,,,,,,,,,40,48,,,,,,,,,,,,,,,,,,,,,,,,,Supercritical Drying,EtOH,265,7,,,500,,2,,,,,,,,,,,,,1000,15,,,,No,,,,,,Yes,,,No,,,,No,,,,,,,,Yes,,No,,,,Yes,,,,,,,,,,Yes,,,,,,Yes,,,,,,Yes,,,No,,,,No,,,No,,,,,,No,,,,,No,,,,No,,,No,,,No,No,,,,,,,,,,594.18,,,,,,,,,,,,,,,114
Sinter 1000C-30min,"Huafei Cai, Qu Chen, Sizhao Zhang, Liangjun Li, Junzong Feng","Yonggang Jiang (jygemail@163.com), Jian Feng (fengj@nudt.edu.cn)",Nanostructure evolution of silica aerogels under rapid heating from 600 °C to 1300 °C via in-situ TEM observation,2020.0,60.0,1.0,Sol-gel,,TEOS,,,,,,,,EtOH,,H2O,,,,HCl,,,NH4OH,,,,,,,,,,"TEOS, H2O, EtOH, HCl",,,,,,NH4OH,,,,,,,,,,,,,,40,48,,,,,,,,,,,,,,,,,,,,,,,,,Supercritical Drying,EtOH,265,7,,,500,,2,,,,,,,,,,,,,1000,30,,,,No,,,,,,Yes,,,No,,,,No,,,,,,,,Yes,,No,,,,Yes,,,,,,,,,,Yes,,,,,,Yes,,,,,,Yes,,,No,,,,No,,,No,,,,,,No,,,,,No,,,,No,,,No,,,No,No,,,,,,,,,,574.7,,,,,,,,,,,,,,,115
Sinter 1000C-1hr,"Huafei Cai, Qu Chen, Sizhao Zhang, Liangjun Li, Junzong Feng","Yonggang Jiang (jygemail@163.com), Jian Feng (fengj@nudt.edu.cn)",Nanostructure evolution of silica aerogels under rapid heating from 600 °C to 1300 °C via in-situ TEM observation,2020.0,60.0,1.0,Sol-gel,,TEOS,,,,,,,,EtOH,,H2O,,,,HCl,,,NH4OH,,,,,,,,,,"TEOS, H2O, EtOH, HCl",,,,,,NH4OH,,,,,,,,,,,,,,40,48,,,,,,,,,,,,,,,,,,,,,,,,,Supercritical Drying,EtOH,265,7,,,500,,2,,,,,,,,,,,,,1000,60,,,,No,,,,,,Yes,,,No,,,,No,,,,,,,,Yes,,No,,,,Yes,,,,,,,,,,Yes,,,,,,Yes,,,,,,Yes,,,No,,,,No,,,No,,,,,,No,,,,,No,,,,No,,,No,,,No,No,,,,,,,,,,507.71,,,,,,,,,,,,,,,116
Sinter 1000C-2hr,"Huafei Cai, Qu Chen, Sizhao Zhang, Liangjun Li, Junzong Feng","Yonggang Jiang (jygemail@163.com), Jian Feng (fengj@nudt.edu.cn)",Nanostructure evolution of silica aerogels under rapid heating from 600 °C to 1300 °C via in-situ TEM observation,2020.0,60.0,1.0,Sol-gel,,TEOS,,,,,,,,EtOH,,H2O,,,,HCl,,,NH4OH,,,,,,,,,,"TEOS, H2O, EtOH, HCl",,,,,,NH4OH,,,,,,,,,,,,,,40,48,,,,,,,,,,,,,,,,,,,,,,,,,Supercritical Drying,EtOH,265,7,,,500,,2,,,,,,,,,,,,,1000,120,,,,No,,,,,,Yes,,,No,,,,No,,,,,,,,Yes,,No,,,,Yes,,,,,,,,,,Yes,,,,,,Yes,,,,,,Yes,,,No,,,,No,,,No,,,,,,No,,,,,No,,,,No,,,No,,,No,No,,,,,,,,,,437.79,,,,,,,,,,,,,,,117
Sinter 1000C-3hr,"Huafei Cai, Qu Chen, Sizhao Zhang, Liangjun Li, Junzong Feng","Yonggang Jiang (jygemail@163.com), Jian Feng (fengj@nudt.edu.cn)",Nanostructure evolution of silica aerogels under rapid heating from 600 °C to 1300 °C via in-situ TEM observation,2020.0,60.0,1.0,Sol-gel,,TEOS,,,,,,,,EtOH,,H2O,,,,HCl,,,NH4OH,,,,,,,,,,"TEOS, H2O, EtOH, HCl",,,,,,NH4OH,,,,,,,,,,,,,,40,48,,,,,,,,,,,,,,,,,,,,,,,,,Supercritical Drying,EtOH,265,7,,,500,,2,,,,,,,,,,,,,1000,180,,,,No,,,,,,Yes,,,No,,,,No,,,,,,,,Yes,,No,,,,Yes,,,,,,,,,,Yes,,,,,,Yes,,,,,,Yes,,,No,,,,No,,,No,,,,,,No,,,,,No,,,,No,,,No,,,No,No,,,,,,,,,,410.03,,,,,,,,,,,,,,,118
Sinter 1000C-14hr,"Huafei Cai, Qu Chen, Sizhao Zhang, Liangjun Li, Junzong Feng","Yonggang Jiang (jygemail@163.com), Jian Feng (fengj@nudt.edu.cn)",Nanostructure evolution of silica aerogels under rapid heating from 600 °C to 1300 °C via in-situ TEM observation,2020.0,60.0,1.0,Sol-gel,,TEOS,,,,,,,,EtOH,,H2O,,,,HCl,,,NH4OH,,,,,,,,,,"TEOS, H2O, EtOH, HCl",,,,,,NH4OH,,,,,,,,,,,,,,40,48,,,,,,,,,,,,,,,,,,,,,,,,,Supercritical Drying,EtOH,265,7,,,500,,2,,,,,,,,,,,,,1000,240,,,,No,,,,,,Yes,,,No,,,,No,,,,,,,,Yes,,No,,,,Yes,,,,,,,,,,Yes,,,,,,Yes,,,,,,Yes,,,No,,,,No,,,No,,,,,,No,,,,,No,,,,No,,,No,,,No,No,,,,,,,,,,400.41,,,,,,,,,,,,,,,119
Sinter 1100C-15min,"Huafei Cai, Qu Chen, Sizhao Zhang, Liangjun Li, Junzong Feng","Yonggang Jiang (jygemail@163.com), Jian Feng (fengj@nudt.edu.cn)",Nanostructure evolution of silica aerogels under rapid heating from 600 °C to 1300 °C via in-situ TEM observation,2020.0,60.0,1.0,Sol-gel,,TEOS,,,,,,,,EtOH,,H2O,,,,HCl,,,NH4OH,,,,,,,,,,"TEOS, H2O, EtOH, HCl",,,,,,NH4OH,,,,,,,,,,,,,,40,48,,,,,,,,,,,,,,,,,,,,,,,,,Supercritical Drying,EtOH,265,7,,,500,,2,,,,,,,,,,,,,1100,15,,,,No,,,,,,Yes,,,No,,,,No,,,,,,,,Yes,,No,,,,Yes,,,,,,,,,,Yes,,,,,,Yes,,,,,,Yes,,,No,,,,No,,,No,,,,,,No,,,,,No,,,,No,,,No,,,No,No,,,,,,,,,,416.98,,,,,,,,,,,,,,,120
Sinter 1100C-30min,"Huafei Cai, Qu Chen, Sizhao Zhang, Liangjun Li, Junzong Feng","Yonggang Jiang (jygemail@163.com), Jian Feng (fengj@nudt.edu.cn)",Nanostructure evolution of silica aerogels under rapid heating from 600 °C to 1300 °C via in-situ TEM observation,2020.0,60.0,1.0,Sol-gel,,TEOS,,,,,,,,EtOH,,H2O,,,,HCl,,,NH4OH,,,,,,,,,,"TEOS, H2O, EtOH, HCl",,,,,,NH4OH,,,,,,,,,,,,,,40,48,,,,,,,,,,,,,,,,,,,,,,,,,Supercritical Drying,EtOH,265,7,,,500,,2,,,,,,,,,,,,,1100,30,,,,No,,,,,,Yes,,,No,,,,No,,,,,,,,Yes,,No,,,,Yes,,,,,,,,,,Yes,,,,,,Yes,,,,,,Yes,,,No,,,,No,,,No,,,,,,No,,,,,No,,,,No,,,No,,,No,No,,,,,,,,,,339.81,,,,,,,,,,,,,,,121
Sinter 1100C-1hr,"Huafei Cai, Qu Chen, Sizhao Zhang, Liangjun Li, Junzong Feng","Yonggang Jiang (jygemail@163.com), Jian Feng (fengj@nudt.edu.cn)",Nanostructure evolution of silica aerogels under rapid heating from 600 °C to 1300 °C via in-situ TEM observation,2020.0,60.0,1.0,Sol-gel,,TEOS,,,,,,,,EtOH,,H2O,,,,HCl,,,NH4OH,,,,,,,,,,"TEOS, H2O, EtOH, HCl",,,,,,NH4OH,,,,,,,,,,,,,,40,48,,,,,,,,,,,,,,,,,,,,,,,,,Supercritical Drying,EtOH,265,7,,,500,,2,,,,,,,,,,,,,1100,60,,,,No,,,,,,Yes,,,No,,,,No,,,,,,,,Yes,,No,,,,Yes,,,,,,,,,,Yes,,,,,,Yes,,,,,,Yes,,,No,,,,No,,,No,,,,,,No,,,,,No,,,,No,,,No,,,No,No,,,,,,,,,,263.94,,,,,,,,,,,,,,,122
Sinter 1100C-2hr,"Huafei Cai, Qu Chen, Sizhao Zhang, Liangjun Li, Junzong Feng","Yonggang Jiang (jygemail@163.com), Jian Feng (fengj@nudt.edu.cn)",Nanostructure evolution of silica aerogels under rapid heating from 600 °C to 1300 °C via in-situ TEM observation,2020.0,60.0,1.0,Sol-gel,,TEOS,,,,,,,,EtOH,,H2O,,,,HCl,,,NH4OH,,,,,,,,,,"TEOS, H2O, EtOH, HCl",,,,,,NH4OH,,,,,,,,,,,,,,40,48,,,,,,,,,,,,,,,,,,,,,,,,,Supercritical Drying,EtOH,265,7,,,500,,2,,,,,,,,,,,,,1100,120,,,,No,,,,,,Yes,,,No,,,,No,,,,,,,,Yes,,No,,,,Yes,,,,,,,,,,Yes,,,,,,Yes,,,,,,Yes,,,No,,,,No,,,No,,,,,,No,,,,,No,,,,No,,,No,,,No,No,,,,,,,,,,178.65,,,,,,,,,,,,,,,123
Sinter 1100C-3hr,"Huafei Cai, Qu Chen, Sizhao Zhang, Liangjun Li, Junzong Feng","Yonggang Jiang (jygemail@163.com), Jian Feng (fengj@nudt.edu.cn)",Nanostructure evolution of silica aerogels under rapid heating from 600 °C to 1300 °C via in-situ TEM observation,2020.0,60.0,1.0,Sol-gel,,TEOS,,,,,,,,EtOH,,H2O,,,,HCl,,,NH4OH,,,,,,,,,,"TEOS, H2O, EtOH, HCl",,,,,,NH4OH,,,,,,,,,,,,,,40,48,,,,,,,,,,,,,,,,,,,,,,,,,Supercritical Drying,EtOH,265,7,,,500,,2,,,,,,,,,,,,,1100,180,,,,No,,,,,,Yes,,,No,,,,No,,,,,,,,Yes,,No,,,,Yes,,,,,,,,,,Yes,,,,,,Yes,,,,,,Yes,,,No,,,,No,,,No,,,,,,No,,,,,No,,,,No,,,No,,,No,No,,,,,,,,,,127.2,,,,,,,,,,,,,,,124
Aerogel Dried at 85,"S.A. Lermontov, N. A. Sipyagina, A. N. Malkova, G. P. Kopitsa, Kh. E. Yorov, O.S. Ivanova, A. Len, V. K. Ivanov",A. E. Baranchikov (a.baranchikov@yandex.ru),Is Supercritical So Critical? The Choice of Temperature to Synthesize SiO2 Aerogels,2020.0,39.0,1.0,Sol-gel,,TEOS,2.13,,,,,,,EtOH,6.37,H2O,8.5,,,HF,0.087,,,,,,,,,,,,"TEOS, EtOH",,,,,,"HF, H2O",,,,,,,,,,,,,,Ambient,24,,,,EtOH,5,5,Ambient,,,,,,,,,,,,,,,,,,Supercritical Drying,Isopropanol,85,,"1.5, 2",,,,,,,,,,,,,,,,gels were supercritically dried for “1.5-2 hours” ,,,,,,Yes,,,,,,No,,,No,,,,Yes,,,,,,,,Yes,,Yes,,,,No,,,,,,,,,,No,,,,,,Yes,,,,,,Yes,,,No,,,,No,,,Yes,,,,,,No,,,,,No,,,,No,,,No,,,No,No,,,,,,Mesoporous,,,5.48,1115,0.62,,,,,,,,,,,,,,125
Aerogel Dried at 145,"S.A. Lermontov, N. A. Sipyagina, A. N. Malkova, G. P. Kopitsa, Kh. E. Yorov, O.S. Ivanova, A. Len, V. K. Ivanov",A. E. Baranchikov (a.baranchikov@yandex.ru),Is Supercritical So Critical? The Choice of Temperature to Synthesize SiO2 Aerogels,2020.0,39.0,1.0,Sol-gel,,TEOS,2.13,,,,,,,EtOH,6.37,H2O,8.5,,,HF,0.087,,,,,,,,,,,,"TEOS, EtOH",,,,,,"HF, H2O",,,,,,,,,,,,,,Ambient,24,,,,EtOH,5,5,Ambient,,,,,,,,,,,,,,,,,,Supercritical Drying,Isopropanol,145,,"1.5, 2",,,,,,,,,,,,,,,,gels were supercritically dried for “1.5-2 hours” ,,,,,,Yes,,,,,,No,,,No,,,,Yes,,,,,,,,Yes,,Yes,,,,No,,,,,,,,,,No,,,,,,Yes,,,,,,Yes,,,No,,,,No,,,Yes,,,,,,No,,,,,No,,,,No,,,No,,,No,No,,,,,,Mesoporous,,,6.79,1060,0.41,,,,,,,,,,,,,,126
Aerogel Dried at 175,"S.A. Lermontov, N. A. Sipyagina, A. N. Malkova, G. P. Kopitsa, Kh. E. Yorov, O.S. Ivanova, A. Len, V. K. Ivanov",A. E. Baranchikov (a.baranchikov@yandex.ru),Is Supercritical So Critical? The Choice of Temperature to Synthesize SiO2 Aerogels,2020.0,39.0,1.0,Sol-gel,,TEOS,2.13,,,,,,,EtOH,6.37,H2O,8.5,,,HF,0.087,,,,,,,,,,,,"TEOS, EtOH",,,,,,"HF, H2O",,,,,,,,,,,,,,Ambient,24,,,,EtOH,5,5,Ambient,,,,,,,,,,,,,,,,,,Supercritical Drying,Isopropanol,175,,"1.5, 2",,,,,,,,,,,,,,,,gels were supercritically dried for “1.5-2 hours” ,,,,,,Yes,,,,,,No,,,No,,,,Yes,,,,,,,,Yes,,Yes,,,,No,,,,,,,,,,No,,,,,,Yes,,,,,,Yes,,,No,,,,No,,,Yes,,,,,,No,,,,,No,,,,No,,,No,,,No,No,,,,,,Mesoporous,,,7.31,1018,0.34,,,,,,,,,,,,,,127
Aerogel Dried at 205,"S.A. Lermontov, N. A. Sipyagina, A. N. Malkova, G. P. Kopitsa, Kh. E. Yorov, O.S. Ivanova, A. Len, V. K. Ivanov",A. E. Baranchikov (a.baranchikov@yandex.ru),Is Supercritical So Critical? The Choice of Temperature to Synthesize SiO2 Aerogels,2020.0,39.0,1.0,Sol-gel,,TEOS,2.13,,,,,,,EtOH,6.37,H2O,8.5,,,HF,0.087,,,,,,,,,,,,"TEOS, EtOH",,,,,,"HF, H2O",,,,,,,,,,,,,,Ambient,24,,,,EtOH,5,5,Ambient,,,,,,,,,,,,,,,,,,Supercritical Drying,Isopropanol,205,,"1.5, 2",,,,,,,,,,,,,,,,gels were supercritically dried for “1.5-2 hours” ,,,,,,Yes,,,,,,No,,,No,,,,Yes,,,,,,,,Yes,,Yes,,,,No,,,,,,,,,,No,,,,,,Yes,,,,,,Yes,,,No,,,,No,,,Yes,,,,,,No,,,,,No,,,,No,,,No,,,No,No,,,,,,Mesoporous,,,7.87,949,0.28,,,,,,,,,,,,,,128
Aerogel Dried at 235,"S.A. Lermontov, N. A. Sipyagina, A. N. Malkova, G. P. Kopitsa, Kh. E. Yorov, O.S. Ivanova, A. Len, V. K. Ivanov",A. E. Baranchikov (a.baranchikov@yandex.ru),Is Supercritical So Critical? The Choice of Temperature to Synthesize SiO2 Aerogels,2020.0,39.0,1.0,Sol-gel,,TEOS,2.13,,,,,,,EtOH,6.37,H2O,8.5,,,HF,0.087,,,,,,,,,,,,"TEOS, EtOH",,,,,,"HF, H2O",,,,,,,,,,,,,,Ambient,24,,,,EtOH,5,5,Ambient,,,,,,,,,,,,,,,,,,Supercritical Drying,Isopropanol,235,,"1.5, 2",,,,,,,,,,,,,,,,gels were supercritically dried for “1.5-2 hours” ,,,,,,Yes,,,,,,No,,,No,,,,Yes,,,,,,,,Yes,,Yes,,,,No,,,,,,,,,,No,,,,,,Yes,,,,,,Yes,,,No,,,,No,,,Yes,,,,,,No,,,,,No,,,,No,,,No,,,No,No,,,,,,Mesoporous,,,8.46,954,0.15,,,,,,,,,,,,,,129
Aerogel Dried at 265,"S.A. Lermontov, N. A. Sipyagina, A. N. Malkova, G. P. Kopitsa, Kh. E. Yorov, O.S. Ivanova, A. Len, V. K. Ivanov",A. E. Baranchikov (a.baranchikov@yandex.ru),Is Supercritical So Critical? The Choice of Temperature to Synthesize SiO2 Aerogels,2020.0,39.0,1.0,Sol-gel,,TEOS,2.13,,,,,,,EtOH,6.37,H2O,8.5,,,HF,0.087,,,,,,,,,,,,"TEOS, EtOH",,,,,,"HF, H2O",,,,,,,,,,,,,,Ambient,24,,,,EtOH,5,5,Ambient,,,,,,,,,,,,,,,,,,Supercritical Drying,Isopropanol,265,,"1.5, 2",,,,,,,,,,,,,,,,gels were supercritically dried for “1.5-2 hours” ,,,,,,Yes,,,,,,No,,,No,,,,Yes,,,,,,,,Yes,,Yes,,,,No,,,,,,,,,,No,,,,,,Yes,,,,,,Yes,,,No,,,,No,,,Yes,,,,,,No,,,,,No,,,,No,,,No,,,No,No,,,,,,Mesoporous,,,8.15,932,0.14,,,,,,,,,,,,,,130
SiO2 aerogel,"Vinayak Parale, Taehee Kim, Kyu-Yeon Lee, Varsha D. Phadtare,  Rushikesh P. Dhavale, Hae-Noo-Ree Jung",Hyung-Ho Park (hhpark@yonsei.ac.kr),Hydrophobic TiO2–SiO2 composite aerogels synthesized via in situ epoxy-ring opening polymerization and sol-gel process for enhanced degradation activity,2020.0,53.0,17.0,Sol-gel,,MTMS,,"GPTMS, APTES",,TBO,,,,MeOH,,,,,,Oxalic Acid,0.01,,,,,,,,,,,,"MTMS, GPTMS, APTES, MeOH",400,1440,,Ambient,,Oxalic Acid,,,,,,,,,,,,<30,MeOH,50,48,,,,,,,,,,,,,,,,,,,,,,,,"During the aging process, methanol was refreshed every 12 hours",Supercritical Drying,Nitrogen Atmosphere,265,12.159,,,,,,,,,,,,,,,,,,,,,,,Yes,,,,,,No,,,No,,,,Yes,,,,,,,,Yes,,Yes,,,,Yes,,,,,,,,,,Yes,,,,,,Yes,,,,,,No,No,No,No,No,No,No,No,No,No,No,No,No,No,No,No,No,No,No,No,No,No,No,No,No,No,No,No,No,,,Yes,No,,,,,,Mesoporous,,1.85,56.66,131,,,,,,,,,,,,,,,131
(Ti/Si)0.2 aerogel,"Vinayak Parale, Taehee Kim, Kyu-Yeon Lee, Varsha D. Phadtare,  Rushikesh P. Dhavale, Hae-Noo-Ree Jung",Hyung-Ho Park (hhpark@yonsei.ac.kr),Hydrophobic TiO2–SiO2 composite aerogels synthesized via in situ epoxy-ring opening polymerization and sol-gel process for enhanced degradation activity,2020.0,53.0,17.0,Sol-gel,,MTMS,,"GPTMS, APTES",,TBO,,,,MeOH,,,,,,Oxalic Acid,0.01,,,,,,,,,,,,"TBO, MTMS, GPTMS, APTES, MeOH",400,1440,,Ambient,,Oxalic Acid,,,,,,,,,,,,<30,MeOH,50,48,,,,,,,,,,,,,,,,,,,,,,,,"During the aging process, methanol was refreshed every 12 hours",Supercritical Drying,Nitrogen Atmosphere,265,12.159,,,,,,,,,,,,,,,,,,,,,,,Yes,,,,,,No,,,No,,,,Yes,,,,,,,,Yes,,Yes,,,,Yes,,,,,,,,,,Yes,,,,,,Yes,,,,,,No,No,No,No,No,No,No,No,No,No,No,No,No,No,No,No,No,No,No,No,No,No,No,No,No,No,No,No,No,,,Yes,No,,,,,,Mesoporous,,2.27,44.15,206,,,,,,,,,,,,,,,132
(Ti/Si)0.5 aerogel,"Vinayak Parale, Taehee Kim, Kyu-Yeon Lee, Varsha D. Phadtare,  Rushikesh P. Dhavale, Hae-Noo-Ree Jung",Hyung-Ho Park (hhpark@yonsei.ac.kr),Hydrophobic TiO2–SiO2 composite aerogels synthesized via in situ epoxy-ring opening polymerization and sol-gel process for enhanced degradation activity,2020.0,53.0,17.0,Sol-gel,,MTMS,,"GPTMS, APTES",,TBO,,,,MeOH,,,,,,Oxalic Acid,0.01,,,,,,,,,,,,"TBO, MTMS, GPTMS, APTES, MeOH",400,1440,,Ambient,,Oxalic Acid,,,,,,,,,,,,<30,MeOH,50,48,,,,,,,,,,,,,,,,,,,,,,,,"During the aging process, methanol was refreshed every 12 hours",Supercritical Drying,Nitrogen Atmosphere,265,12.159,,,,,,,,,,,,,,,,,,,,,,,Yes,,,,,,No,,,No,,,,Yes,,,,,,,,Yes,,Yes,,,,Yes,,,,,,,,,,Yes,,,,,,Yes,,,,,,No,No,No,No,No,No,No,No,No,No,No,No,No,No,No,No,No,No,No,No,No,No,No,No,No,No,No,No,No,,,Yes,No,,,,,,Mesoporous,,0.98,17.4,227,,,,,,,,,,,,,,,133
(Ti/Si)0.7 aerogel,"Vinayak Parale, Taehee Kim, Kyu-Yeon Lee, Varsha D. Phadtare,  Rushikesh P. Dhavale, Hae-Noo-Ree Jung",Hyung-Ho Park (hhpark@yonsei.ac.kr),Hydrophobic TiO2–SiO2 composite aerogels synthesized via in situ epoxy-ring opening polymerization and sol-gel process for enhanced degradation activity,2020.0,53.0,17.0,Sol-gel,,MTMS,,"GPTMS, APTES",,TBO,,,,MeOH,,,,,,Oxalic Acid,0.01,,,,,,,,,,,,"TBO, MTMS, GPTMS, APTES, MeOH",400,1440,,Ambient,,Oxalic Acid,,,,,,,,,,,,<30,MeOH,50,48,,,,,,,,,,,,,,,,,,,,,,,,"During the aging process, methanol was refreshed every 12 hours",Supercritical Drying,Nitrogen Atmosphere,265,12.159,,,,,,,,,,,,,,,,,,,,,,,Yes,,,,,,No,,,No,,,,Yes,,,,,,,,Yes,,Yes,,,,Yes,,,,,,,,,,Yes,,,,,,Yes,,,,,,No,No,No,No,No,No,No,No,No,No,No,No,No,No,No,No,No,No,No,No,No,No,No,No,No,No,No,No,No,,,Yes,No,,,,,,Mesoporous,,1.01,16.85,252,,,,,,,,,,,,,,,134
(Ti/Si)1.0 aerogel,"Vinayak Parale, Taehee Kim, Kyu-Yeon Lee, Varsha D. Phadtare,  Rushikesh P. Dhavale, Hae-Noo-Ree Jung",Hyung-Ho Park (hhpark@yonsei.ac.kr),Hydrophobic TiO2–SiO2 composite aerogels synthesized via in situ epoxy-ring opening polymerization and sol-gel process for enhanced degradation activity,2020.0,53.0,17.0,Sol-gel,,MTMS,,"GPTMS, APTES",,TBO,,,,MeOH,,,,,,Oxalic Acid,0.01,,,,,,,,,,,,"TBO, MTMS, GPTMS, APTES, MeOH",400,1440,,Ambient,,Oxalic Acid,,,,,,,,,,,,<30,MeOH,50,48,,,,,,,,,,,,,,,,,,,,,,,,"During the aging process, methanol was refreshed every 12 hours",Supercritical Drying,Nitrogen Atmosphere,265,12.159,,,,,,,,,,,,,,,,,,,,,,,Yes,,,,,,No,,,No,,,,Yes,,,,,,,,Yes,,Yes,,,,Yes,,,,,,,,,,Yes,,,,,,Yes,,,,,,No,No,No,No,No,No,No,No,No,No,No,No,No,No,No,No,No,No,No,No,No,No,No,No,No,No,No,No,No,,,Yes,No,,,,,,Mesoporous,,0.66,14.1,188,,,,,,,,,,,,,,,135
BN/SiOC hybrid aerogel 0% BN (vol.),"Chunming Li, Xiandong Yue, Jianchun Huo, Feng Ye, Jingxiao Liu, Fei Shi, Jie Ma",Haixia Yang (yanghaixiaedu@163.com),New BN/SiOC aerogel composites fabricated by the sol-gel method with excellent thermal insulation performance at high temperature,2020.0,33.0,1.0,Sol-gel,,TEOS,,VTES,,BN,,,,EtOH,,H2O,,DMF,,HCl,,,NH4OH,,,,,,,,,,"TEOS, VTES, EtOH, H2O, HCl",,30,,,,"DMF, NH4OH",,30,,,,the 30 minutes of stirring was between addition of dmf and nh4oh and the addition of bn powders,,,,,,<720,"TEOS, EtOH",50,24,,,,"Isopropanol, N-hexane",1,1,60,"TMCS, N-hexane",1,1,60,N-hexane,1,3,60,,,,,,,,,,Supercritical Drying,Nitrogen Atmosphere,900,,2,,,,,,,,,,,,,,,,,,,,,,Yes,,,,,,Yes,,,No,,,,Yes,,,,,,,,Yes,,No,,,,Yes,,,,,,,,,,No,,,,,,No,,,,,,Yes,,,Yes,,,,No,,,No,,,,,,No,,,,,Yes,,,,No,,,No,,,No,No,,,,,,Mesoporous,,1.12,10.5,566,0.36,,0.04,,,,,,,,,,,,136
BN/SiOC hybrid aerogel 1% BN (vol.),"Chunming Li, Xiandong Yue, Jianchun Huo, Feng Ye, Jingxiao Liu, Fei Shi, Jie Ma",Haixia Yang (yanghaixiaedu@163.com),New BN/SiOC aerogel composites fabricated by the sol-gel method with excellent thermal insulation performance at high temperature,2020.0,33.0,1.0,Sol-gel,,TEOS,,VTES,,BN,,,,EtOH,,H2O,,DMF,,HCl,,,NH4OH,,,,,,,,,,"TEOS, VTES, EtOH, H2O, HCl",,30,,,,"DMF, NH4OH, BN",,30,,,,the 30 minutes of stirring was between addition of dmf and nh4oh and the addition of bn powders,,,,,,<720,"TEOS, EtOH",50,24,,,,"Isopropanol, N-hexane",1,1,60,"TMCS, N-hexane",1,1,60,N-hexane,1,3,60,,,,,,,,,,Supercritical Drying,Nitrogen Atmosphere,900,,2,,,,,,,,,,,,,,,,,,,,,,Yes,,,,,,Yes,,,No,,,,Yes,,,,,,,,Yes,,No,,,,Yes,,,,,,,,,,No,,,,,,No,,,,,,Yes,,,Yes,,,,No,,,No,,,,,,No,,,,,Yes,,,,No,,,No,,,No,No,,,,,,Mesoporous,,0.97,16.2,511,0.52,,0.06,,,,,,,,,,,,137
BN/SiOC hybrid aerogel 5% BN (vol.),"Chunming Li, Xiandong Yue, Jianchun Huo, Feng Ye, Jingxiao Liu, Fei Shi, Jie Ma",Haixia Yang (yanghaixiaedu@163.com),New BN/SiOC aerogel composites fabricated by the sol-gel method with excellent thermal insulation performance at high temperature,2020.0,33.0,1.0,Sol-gel,,TEOS,,VTES,,BN,,,,EtOH,,H2O,,DMF,,HCl,,,NH4OH,,,,,,,,,,"TEOS, VTES, EtOH, H2O, HCl",,30,,,,"DMF, NH4OH, BN",,30,,,,,,,,,,<720,"TEOS, EtOH",50,24,,,,"Isopropanol, N-hexane",1,1,60,"TMCS, N-hexane",1,1,60,N-hexane,1,3,60,,,,,,,,,,Supercritical Drying,Nitrogen Atmosphere,900,,2,,,,,,,,,,,,,,,,,,,,,,Yes,,,,,,Yes,,,No,,,,Yes,,,,,,,,Yes,,No,,,,Yes,,,,,,,,,,No,,,,,,No,,,,,,Yes,,,Yes,,,,No,,,No,,,,,,No,,,,,Yes,,,,No,,,No,,,No,No,,,,,,Mesoporous,,0.72,18.3,326,0.63,,,,,,,,,,,,,,138
BN/SiOC hybrid aerogel 10% BN (vol.),"Chunming Li, Xiandong Yue, Jianchun Huo, Feng Ye, Jingxiao Liu, Fei Shi, Jie Ma",Haixia Yang (yanghaixiaedu@163.com),New BN/SiOC aerogel composites fabricated by the sol-gel method with excellent thermal insulation performance at high temperature,2020.0,33.0,1.0,Sol-gel,,TEOS,,VTES,,BN,,,,EtOH,,H2O,,DMF,,HCl,,,NH4OH,,,,,,,,,,"TEOS, VTES, EtOH, H2O, HCl",,30,,,,"DMF, NH4OH, BN",,30,,,,,,,,,,<720,"TEOS, EtOH",50,24,,,,"Isopropanol, N-hexane",1,1,60,"TMCS, N-hexane",1,1,60,N-hexane,1,3,60,,,,,,,,,,Supercritical Drying,Nitrogen Atmosphere,900,,2,,,,,,,,,,,,,,,,,,,,,,Yes,,,,,,Yes,,,No,,,,Yes,,,,,,,,Yes,,No,,,,Yes,,,,,,,,,,No,,,,,,No,,,,,,Yes,,,Yes,,,,No,,,No,,,,,,No,,,,,Yes,,,,No,,,No,,,No,No,,,,,,Mesoporous,,0.65,16.6,244,0.76,,,,,,,,,,,,,,139
BN/SiOC hybrid aerogel 15% BN (vol.),"Chunming Li, Xiandong Yue, Jianchun Huo, Feng Ye, Jingxiao Liu, Fei Shi, Jie Ma",Haixia Yang (yanghaixiaedu@163.com),New BN/SiOC aerogel composites fabricated by the sol-gel method with excellent thermal insulation performance at high temperature,2020.0,33.0,1.0,Sol-gel,,TEOS,,VTES,,BN,,,,EtOH,,H2O,,DMF,,HCl,,,NH4OH,,,,,,,,,,"TEOS, VTES, EtOH, H2O, HCl",,30,,,,"DMF, NH4OH, BN",,30,,,,,,,,,,<720,"TEOS, EtOH",50,24,,,,"Isopropanol, N-hexane",1,1,60,"TMCS, N-hexane",1,1,60,N-hexane,1,3,60,,,,,,,,,,Supercritical Drying,Nitrogen Atmosphere,900,,2,,,,,,,,,,,,,,,,,,,,,,Yes,,,,,,Yes,,,No,,,,Yes,,,,,,,,Yes,,No,,,,Yes,,,,,,,,,,No,,,,,,No,,,,,,Yes,,,Yes,,,,No,,,No,,,,,,No,,,,,Yes,,,,No,,,No,,,No,No,,,,,,Mesoporous,,0.53,,142,0.89,,0.2,,,,,,,,,,,,140
BN/SiOC hybrid aerogel 10% BN (vol.)-dried 1000,"Chunming Li, Xiandong Yue, Jianchun Huo, Feng Ye, Jingxiao Liu, Fei Shi, Jie Ma",Haixia Yang (yanghaixiaedu@163.com),New BN/SiOC aerogel composites fabricated by the sol-gel method with excellent thermal insulation performance at high temperature,2020.0,33.0,1.0,Sol-gel,,TEOS,,VTES,,BN,,,,EtOH,,H2O,,DMF,,HCl,,,NH4OH,,,,,,,,,,"TEOS, VTES, EtOH, H2O, HCl",,30,,,,"DMF, NH4OH, BN",,30,,,,,,,,,,<720,"TEOS, EtOH",50,24,,,,"Isopropanol, N-hexane",1,1,60,"TMCS, N-hexane",1,1,60,N-hexane,1,3,60,,,,,,,,,,Supercritical Drying,Nitrogen Atmosphere,1000,,2,,,,,,,,,,,,,,,,,,,,,,Yes,,,,,,Yes,,,No,,,,Yes,,,,,,,,Yes,,No,,,,Yes,,,,,,,,,,No,,,,,,No,,,,,,No,,,Yes,,,,No,,,No,,,,,,No,,,,,Yes,,,,No,,,No,,,No,No,,,,,,Mesoporous,,0.52,17.8,117,,,,,,,,,,,,,,,141
BN/SiOC hybrid aerogel 10% BN (vol.)-dried 1100,"Chunming Li, Xiandong Yue, Jianchun Huo, Feng Ye, Jingxiao Liu, Fei Shi, Jie Ma",Haixia Yang (yanghaixiaedu@163.com),New BN/SiOC aerogel composites fabricated by the sol-gel method with excellent thermal insulation performance at high temperature,2020.0,33.0,1.0,Sol-gel,,TEOS,,VTES,,BN,,,,EtOH,,H2O,,DMF,,HCl,,,NH4OH,,,,,,,,,,"TEOS, VTES, EtOH, H2O, HCl",,30,,,,"DMF, NH4OH, BN",,30,,,,,,,,,,<720,"TEOS, EtOH",50,24,,,,"Isopropanol, N-hexane",1,1,60,"TMCS, N-hexane",1,1,60,N-hexane,1,3,60,,,,,,,,,,Supercritical Drying,Nitrogen Atmosphere,1100,,2,,,,,,,,,,,,,,,,,,,,,,Yes,,,,,,Yes,,,No,,,,Yes,,,,,,,,Yes,,No,,,,Yes,,,,,,,,,,No,,,,,,No,,,,,,No,,,Yes,,,,No,,,No,,,,,,No,,,,,Yes,,,,No,,,No,,,No,No,,,,,,Mesoporous,,0.36,18.5,75,,,,,,,,,,,,,,,142
BN/SiOC hybrid aerogel 10% BN (vol.)-dried 1200,"Chunming Li, Xiandong Yue, Jianchun Huo, Feng Ye, Jingxiao Liu, Fei Shi, Jie Ma",Haixia Yang (yanghaixiaedu@163.com),New BN/SiOC aerogel composites fabricated by the sol-gel method with excellent thermal insulation performance at high temperature,2020.0,33.0,1.0,Sol-gel,,TEOS,,VTES,,BN,,,,EtOH,,H2O,,DMF,,HCl,,,NH4OH,,,,,,,,,,"TEOS, VTES, EtOH, H2O, HCl",,30,,,,"DMF, NH4OH, BN",,30,,,,,,,,,,<720,"TEOS, EtOH",50,24,,,,"Isopropanol, N-hexane",1,1,60,"TMCS, N-hexane",1,1,60,N-hexane,1,3,60,,,,,,,,,,Supercritical Drying,Nitrogen Atmosphere,1200,,2,,,,,,,,,,,,,,,,,,,,,,Yes,,,,,,Yes,,,No,,,,Yes,,,,,,,,Yes,,No,,,,Yes,,,,,,,,,,No,,,,,,No,,,,,,No,,,Yes,,,,No,,,No,,,,,,No,,,,,Yes,,,,No,,,No,,,No,No,,,,,,Mesoporous,,0.3,18.6,42,,,,,,,,,,,,,,,143
