Repository: andreshyer/Ferri_Aerogel_Neo4j

File: files/zr_aerogels.csv (part 3 of 13)
"Zirconia aerogel, LAA2 @ 350C",Wang et al. ,The investigation of an organic acid assisted sol–gel method for preparing monolithic zirconia aerogels,2018,43,8,sol-gel,,zirconyl chloride octahydrate,0.45,,,ethanol,,,hydrochloric acid,,,,,,l-aspartic acid,0.025,,60,,80,,,ethanol,1,0.083,60,ethanol,1,2,40,,,,,,,,,Glassware was preheated to 60C for gelation,supercritical drying,ethanol,260,,7,,,,,,,,300 mL of EtOH and ~20 mL wet gel,350,,,,,Yes,Hitachi S-4800,Morphology,,,,Yes,"JEM-1200EX, JEOL, Japan)",Morphology,No,,,,Yes,Quantachrome Instrument Corp,"Surface areas, pore size distribution",-196.15,,,,,"Yes, BET/BJH","Surface areas, pore size distribution",Yes,Escalab 250Xi,,,Yes,"X'Pert PRO, PANalytical B.V.",Cu Kα,Crystal phase,Oct-90,,4,1.5418,,,Yes,Nicolet 5700 spectro- photometer,Surface functional groups,,,,"Yes, with DTA",TA-Q 500,Mass loss with temperature change,1000,,10,No,,,No,,,,No,,,No,,,,,,No,,,,,No,,,,No,,,No ,,,No,,,,,,"macroporous, mesoporous",,,,,,,,tetragonal,,93
"Zirconia aerogel, LAA2 @ 450C",Wang et al. ,The investigation of an organic acid assisted sol–gel method for preparing monolithic zirconia aerogels,2018,43,8,sol-gel,,zirconyl chloride octahydrate,0.45,,,ethanol,,,hydrochloric acid,,,,,,l-aspartic acid,0.025,,60,,80,,,ethanol,1,0.083,60,ethanol,1,2,40,,,,,,,,,Glassware was preheated to 60C for gelation,supercritical drying,ethanol,260,,7,,,,,,,,300 mL of EtOH and ~20 mL wet gel,450,,,,,Yes,Hitachi S-4800,Morphology,,,,Yes,"JEM-1200EX, JEOL, Japan)",Morphology,No,,,,Yes,Quantachrome Instrument Corp,"Surface areas, pore size distribution",-196.15,,,,,"Yes, BET/BJH","Surface areas, pore size distribution",Yes,Escalab 250Xi,,,Yes,"X'Pert PRO, PANalytical B.V.",Cu Kα,Crystal phase,Oct-90,,4,1.5418,,,Yes,Nicolet 5700 spectro- photometer,Surface functional groups,,,,"Yes, with DTA",TA-Q 500,Mass loss with temperature change,1000,,10,No,,,No,,,,No,,,No,,,,,,No,,,,,No,,,,No,,,No ,,,No,,,,,,"macroporous, mesoporous",,,,,,,,"tetragonal, monoclinic",,94
"Zirconia aerogel, LAA2 @ 600C",Wang et al. ,The investigation of an organic acid assisted sol–gel method for preparing monolithic zirconia aerogels,2018,43,8,sol-gel,,zirconyl chloride octahydrate,0.45,,,ethanol,,,hydrochloric acid,,,,,,l-aspartic acid,0.025,,60,,80,,,ethanol,1,0.083,60,ethanol,1,2,40,,,,,,,,,Glassware was preheated to 60C for gelation,supercritical drying,ethanol,260,,7,,,,,,,,300 mL of EtOH and ~20 mL wet gel,600,,,,,Yes,Hitachi S-4800,Morphology,,,,Yes,"JEM-1200EX, JEOL, Japan)",Morphology,No,,,,Yes,Quantachrome Instrument Corp,"Surface areas, pore size distribution",-196.15,,,,,"Yes, BET/BJH","Surface areas, pore size distribution",Yes,Escalab 250Xi,,,Yes,"X'Pert PRO, PANalytical B.V.",Cu Kα,Crystal phase,Oct-90,,4,1.5418,,,Yes,Nicolet 5700 spectro- photometer,Surface functional groups,,,,"Yes, with DTA",TA-Q 500,Mass loss with temperature change,1000,,10,No,,,No,,,,No,,,No,,,,,,No,,,,,No,,,,No,,,No ,,,No,,,,,,"macroporous, mesoporous",,,,,,,,"tetragonal, monoclinic",,95
"Zirconia aerogel, LAA4, as-dried",Wang et al. ,The investigation of an organic acid assisted sol–gel method for preparing monolithic zirconia aerogels,2018,43,8,sol-gel,,zirconyl chloride octahydrate,0.43,,,ethanol,,,hydrochloric acid,,,,,,l-aspartic acid,0.05,,60,,10,,,ethanol,1,0.083,60,ethanol,1,2,40,,,,,,,,,Glassware was preheated to 60C for gelation,supercritical drying,ethanol,260,,7,,,,,,,,300 mL of EtOH and ~20 mL wet gel,,,,,as-dried,Yes,Hitachi S-4800,Morphology,,,,Yes,"JEM-1200EX, JEOL, Japan)",Morphology,No,,,,Yes,Quantachrome Instrument Corp,"Surface areas, pore size distribution",-196.15,,,,,"Yes, BET/BJH","Surface areas, pore size distribution",Yes,Escalab 250Xi,,,Yes,"X'Pert PRO, PANalytical B.V.",Cu Kα,Crystal phase,Oct-90,,4,1.5418,,,Yes,Nicolet 5700 spectro- photometer,Surface functional groups,,,,"Yes, with DTA",TA-Q 500,Mass loss with temperature change,1000,,10,No,,,No,,,,No,,,No,,,,,,No,,,,,No,,,,No,,,No ,,,No,,,,,,"macroporous, mesoporous",,1.676,< 10,,221,,,tetragonal,,96
"Zirconia aerogel, LAA4 @ 350C",Wang et al. ,The investigation of an organic acid assisted sol–gel method for preparing monolithic zirconia aerogels,2018,43,8,sol-gel,,zirconyl chloride octahydrate,0.43,,,ethanol,,,hydrochloric acid,,,,,,l-aspartic acid,0.05,,60,,10,,,ethanol,1,0.083,60,ethanol,1,2,40,,,,,,,,,Glassware was preheated to 60C for gelation,supercritical drying,ethanol,260,,7,,,,,,,,300 mL of EtOH and ~20 mL wet gel,350,,,,,Yes,Hitachi S-4800,Morphology,,,,Yes,"JEM-1200EX, JEOL, Japan)",Morphology,No,,,,Yes,Quantachrome Instrument Corp,"Surface areas, pore size distribution",-196.15,,,,,"Yes, BET/BJH","Surface areas, pore size distribution",Yes,Escalab 250Xi,,,Yes,"X'Pert PRO, PANalytical B.V.",Cu Kα,Crystal phase,Oct-90,,4,1.5418,,,Yes,Nicolet 5700 spectro- photometer,Surface functional groups,,,,"Yes, with DTA",TA-Q 500,Mass loss with temperature change,1000,,10,No,,,No,,,,No,,,No,,,,,,No,,,,,No,,,,No,,,No ,,,No,,,,,,"macroporous, mesoporous",,,,,,,,tetragonal,,97
"Zirconia aerogel, LAA4 @ 450C",Wang et al. ,The investigation of an organic acid assisted sol–gel method for preparing monolithic zirconia aerogels,2018,43,8,sol-gel,,zirconyl chloride octahydrate,0.43,,,ethanol,,,hydrochloric acid,,,,,,l-aspartic acid,0.05,,60,,10,,,ethanol,1,0.083,60,ethanol,1,2,40,,,,,,,,,Glassware was preheated to 60C for gelation,supercritical drying,ethanol,260,,7,,,,,,,,300 mL of EtOH and ~20 mL wet gel,450,,,,,Yes,Hitachi S-4800,Morphology,,,,Yes,"JEM-1200EX, JEOL, Japan)",Morphology,No,,,,Yes,Quantachrome Instrument Corp,"Surface areas, pore size distribution",-196.15,,,,,"Yes, BET/BJH","Surface areas, pore size distribution",Yes,Escalab 250Xi,,,Yes,"X'Pert PRO, PANalytical B.V.",Cu Kα,Crystal phase,Oct-90,,4,1.5418,,,Yes,Nicolet 5700 spectro- photometer,Surface functional groups,,,,"Yes, with DTA",TA-Q 500,Mass loss with temperature change,1000,,10,No,,,No,,,,No,,,No,,,,,,No,,,,,No,,,,No,,,No ,,,No,,,,,,"macroporous, mesoporous",,,,,,,,"tetragonal, monoclinic",,98
"Zirconia aerogel, LAA4 @ 600C",Wang et al. ,The investigation of an organic acid assisted sol–gel method for preparing monolithic zirconia aerogels,2018,43,8,sol-gel,,zirconyl chloride octahydrate,0.43,,,ethanol,,,hydrochloric acid,,,,,,l-aspartic acid,0.05,,60,,10,,,ethanol,1,0.083,60,ethanol,1,2,40,,,,,,,,,Glassware was preheated to 60C for gelation,supercritical drying,ethanol,260,,7,,,,,,,,300 mL of EtOH and ~20 mL wet gel,600,,,,,Yes,Hitachi S-4800,Morphology,,,,Yes,"JEM-1200EX, JEOL, Japan)",Morphology,No,,,,Yes,Quantachrome Instrument Corp,"Surface areas, pore size distribution",-196.15,,,,,"Yes, BET/BJH","Surface areas, pore size distribution",Yes,Escalab 250Xi,,,Yes,"X'Pert PRO, PANalytical B.V.",Cu Kα,Crystal phase,Oct-90,,4,1.5418,,,Yes,Nicolet 5700 spectro- photometer,Surface functional groups,,,,"Yes, with DTA",TA-Q 500,Mass loss with temperature change,1000,,10,No,,,No,,,,No,,,No,,,,,,No,,,,,No,,,,No,,,No ,,,No,,,,,,"macroporous, mesoporous",,,,,,,,"tetragonal, monoclinic",,99
"Zirconia aerogel, LAA6, as-dried",Wang et al. ,The investigation of an organic acid assisted sol–gel method for preparing monolithic zirconia aerogels,2018,43,8,sol-gel,,zirconyl chloride octahydrate,0.42,,,ethanol,,,hydrochloric acid,,,,,,l-aspartic acid,0.072,,60,,7,,,ethanol,1,0.083,60,ethanol,1,2,40,,,,,,,,,Glassware was preheated to 60C for gelation,supercritical drying,ethanol,260,,7,,,,,,,,300 mL of EtOH and ~20 mL wet gel,,,,,as-dried,Yes,Hitachi S-4800,Morphology,,,,Yes,"JEM-1200EX, JEOL, Japan)",Morphology,No,,,,Yes,Quantachrome Instrument Corp,"Surface areas, pore size distribution",-196.15,,,,,"Yes, BET/BJH","Surface areas, pore size distribution",Yes,Escalab 250Xi,,,Yes,"X'Pert PRO, PANalytical B.V.",Cu Kα,Crystal phase,Oct-90,,4,1.5418,,,Yes,Nicolet 5700 spectro- photometer,Surface functional groups,,,,"Yes, with DTA",TA-Q 500,Mass loss with temperature change,1000,,10,No,,,No,,,,No,,,No,,,,,,No,,,,,No,,,,No,,,No ,,,No,,,,,,"macroporous, mesoporous",,1.811,< 10,,236,,,tetragonal,,100
"Zirconia aerogel, LAA6 @ 350C",Wang et al. ,The investigation of an organic acid assisted sol–gel method for preparing monolithic zirconia aerogels,2018,43,8,sol-gel,,zirconyl chloride octahydrate,0.42,,,ethanol,,,hydrochloric acid,,,,,,l-aspartic acid,0.072,,60,,7,,,ethanol,1,0.083,60,ethanol,1,2,40,,,,,,,,,Glassware was preheated to 60C for gelation,supercritical drying,ethanol,260,,7,,,,,,,,300 mL of EtOH and ~20 mL wet gel,350,,,,,Yes,Hitachi S-4800,Morphology,,,,Yes,"JEM-1200EX, JEOL, Japan)",Morphology,No,,,,Yes,Quantachrome Instrument Corp,"Surface areas, pore size distribution",-196.15,,,,,"Yes, BET/BJH","Surface areas, pore size distribution",Yes,Escalab 250Xi,,,Yes,"X'Pert PRO, PANalytical B.V.",Cu Kα,Crystal phase,Oct-90,,4,1.5418,,,Yes,Nicolet 5700 spectro- photometer,Surface functional groups,,,,"Yes, with DTA",TA-Q 500,Mass loss with temperature change,1000,,10,No,,,No,,,,No,,,No,,,,,,No,,,,,No,,,,No,,,No ,,,No,,,,,,"macroporous, mesoporous",,,,,,,,tetragonal,,101
"Zirconia aerogel, LAA6 @ 450C",Wang et al. ,The investigation of an organic acid assisted sol–gel method for preparing monolithic zirconia aerogels,2018,43,8,sol-gel,,zirconyl chloride octahydrate,0.42,,,ethanol,,,hydrochloric acid,,,,,,l-aspartic acid,0.072,,60,,7,,,ethanol,1,0.083,60,ethanol,1,2,40,,,,,,,,,Glassware was preheated to 60C for gelation,supercritical drying,ethanol,260,,7,,,,,,,,300 mL of EtOH and ~20 mL wet gel,450,,,,,Yes,Hitachi S-4800,Morphology,,,,Yes,"JEM-1200EX, JEOL, Japan)",Morphology,No,,,,Yes,Quantachrome Instrument Corp,"Surface areas, pore size distribution",-196.15,,,,,"Yes, BET/BJH","Surface areas, pore size distribution",Yes,Escalab 250Xi,,,Yes,"X'Pert PRO, PANalytical B.V.",Cu Kα,Crystal phase,Oct-90,,4,1.5418,,,Yes,Nicolet 5700 spectro- photometer,Surface functional groups,,,,"Yes, with DTA",TA-Q 500,Mass loss with temperature change,1000,,10,No,,,No,,,,No,,,No,,,,,,No,,,,,No,,,,No,,,No ,,,No,,,,,,"macroporous, mesoporous",,,,,,,,"tetragonal, monoclinic",,102
"Zirconia aerogel, LAA6 @ 600C",Wang et al. ,The investigation of an organic acid assisted sol–gel method for preparing monolithic zirconia aerogels,2018,43,8,sol-gel,,zirconyl chloride octahydrate,0.42,,,ethanol,,,hydrochloric acid,,,,,,l-aspartic acid,0.072,,60,,7,,,ethanol,1,0.083,60,ethanol,1,2,40,,,,,,,,,Glassware was preheated to 60C for gelation,supercritical drying,ethanol,260,,7,,,,,,,,300 mL of EtOH and ~20 mL wet gel,600,,,,,Yes,Hitachi S-4800,Morphology,,,,Yes,"JEM-1200EX, JEOL, Japan)",Morphology,No,,,,Yes,Quantachrome Instrument Corp,"Surface areas, pore size distribution",-196.15,,,,,"Yes, BET/BJH","Surface areas, pore size distribution",Yes,Escalab 250Xi,,,Yes,"X'Pert PRO, PANalytical B.V.",Cu Kα,Crystal phase,Oct-90,,4,1.5418,,,Yes,Nicolet 5700 spectro- photometer,Surface functional groups,,,,"Yes, with DTA",TA-Q 500,Mass loss with temperature change,1000,,10,No,,,No,,,,No,,,No,,,,,,No,,,,,No,,,,No,,,No ,,,No,,,,,,"macroporous, mesoporous",,,,15,,,,"tetragonal, monoclinic",,103
"Zirconia aerogel, LAA7.5, as-dried",Wang et al. ,The investigation of an organic acid assisted sol–gel method for preparing monolithic zirconia aerogels,2018,43,8,sol-gel,,zirconyl chloride octahydrate,0.41,,,ethanol,,,hydrochloric acid,,,,,,l-aspartic acid,0.089,,60,,1,,,ethanol,1,0.083,60,ethanol,1,2,40,,,,,,,,,Glassware was preheated to 60C for gelation,supercritical drying,ethanol,260,,7,,,,,,,,300 mL of EtOH and ~20 mL wet gel,,,,,as-dried,Yes,Hitachi S-4800,Morphology,,,,Yes,"JEM-1200EX, JEOL, Japan)",Morphology,No,,,,Yes,Quantachrome Instrument Corp,"Surface areas, pore size distribution",-196.15,,,,,"Yes, BET/BJH","Surface areas, pore size distribution",Yes,Escalab 250Xi,,,Yes,"X'Pert PRO, PANalytical B.V.",Cu Kα,Crystal phase,Oct-90,,4,1.5418,,,Yes,Nicolet 5700 spectro- photometer,Surface functional groups,,,,"Yes, with DTA",TA-Q 500,Mass loss with temperature change,1000,,10,No,,,No,,,,No,,,No,,,,,,No,,,,,No,,,,No,,,No ,,,No,,,,,,"macroporous, mesoporous",,,,,,,,tetragonal,,104
"Zirconia aerogel, LAA7.5 @ 350C",Wang et al. ,The investigation of an organic acid assisted sol–gel method for preparing monolithic zirconia aerogels,2018,43,8,sol-gel,,zirconyl chloride octahydrate,0.41,,,ethanol,,,hydrochloric acid,,,,,,l-aspartic acid,0.089,,60,,1,,,ethanol,1,0.083,60,ethanol,1,2,40,,,,,,,,,Glassware was preheated to 60C for gelation,supercritical drying,ethanol,260,,7,,,,,,,,300 mL of EtOH and ~20 mL wet gel,350,,,,,Yes,Hitachi S-4800,Morphology,,,,Yes,"JEM-1200EX, JEOL, Japan)",Morphology,No,,,,Yes,Quantachrome Instrument Corp,"Surface areas, pore size distribution",-196.15,,,,,"Yes, BET/BJH","Surface areas, pore size distribution",Yes,Escalab 250Xi,,,Yes,"X'Pert PRO, PANalytical B.V.",Cu Kα,Crystal phase,Oct-90,,4,1.5418,,,Yes,Nicolet 5700 spectro- photometer,Surface functional groups,,,,"Yes, with DTA",TA-Q 500,Mass loss with temperature change,1000,,10,No,,,No,,,,No,,,No,,,,,,No,,,,,No,,,,No,,,No ,,,No,,,,,,"macroporous, mesoporous",,,,,,,,tetragonal,,105
"Zirconia aerogel, LAA7.5@ 450C",Wang et al. ,The investigation of an organic acid assisted sol–gel method for preparing monolithic zirconia aerogels,2018,43,8,sol-gel,,zirconyl chloride octahydrate,0.41,,,ethanol,,,hydrochloric acid,,,,,,l-aspartic acid,0.089,,60,,1,,,ethanol,1,0.083,60,ethanol,1,2,40,,,,,,,,,Glassware was preheated to 60C for gelation,supercritical drying,ethanol,260,,7,,,,,,,,300 mL of EtOH and ~20 mL wet gel,450,,,,,Yes,Hitachi S-4800,Morphology,,,,Yes,"JEM-1200EX, JEOL, Japan)",Morphology,No,,,,Yes,Quantachrome Instrument Corp,"Surface areas, pore size distribution",-196.15,,,,,"Yes, BET/BJH","Surface areas, pore size distribution",Yes,Escalab 250Xi,,,Yes,"X'Pert PRO, PANalytical B.V.",Cu Kα,Crystal phase,Oct-90,,4,1.5418,,,Yes,Nicolet 5700 spectro- photometer,Surface functional groups,,,,"Yes, with DTA",TA-Q 500,Mass loss with temperature change,1000,,10,No,,,No,,,,No,,,No,,,,,,No,,,,,No,,,,No,,,No ,,,No,,,,,,"macroporous, mesoporous",,,,,,,,"tetragonal, monoclinic",,106
"Zirconia aerogel, LAA7.5 @ 600C",Wang et al. ,The investigation of an organic acid assisted sol–gel method for preparing monolithic zirconia aerogels,2018,43,8,sol-gel,,zirconyl chloride octahydrate,0.41,,,ethanol,,,hydrochloric acid,,,,,,l-aspartic acid,0.089,,60,,1,,,ethanol,1,0.083,60,ethanol,1,2,40,,,,,,,,,Glassware was preheated to 60C for gelation,supercritical drying,ethanol,260,,7,,,,,,,,300 mL of EtOH and ~20 mL wet gel,600,,,,,Yes,Hitachi S-4800,Morphology,,,,Yes,"JEM-1200EX, JEOL, Japan)",Morphology,No,,,,Yes,Quantachrome Instrument Corp,"Surface areas, pore size distribution",-196.15,,,,,"Yes, BET/BJH","Surface areas, pore size distribution",Yes,Escalab 250Xi,,,Yes,"X'Pert PRO, PANalytical B.V.",Cu Kα,Crystal phase,Oct-90,,4,1.5418,,,Yes,Nicolet 5700 spectro- photometer,Surface functional groups,,,,"Yes, with DTA",TA-Q 500,Mass loss with temperature change,1000,,10,No,,,No,,,,No,,,No,,,,,,No,,,,,No,,,,No,,,No ,,,No,,,,,,"macroporous, mesoporous",,,,,,,,"tetragonal, monoclinic",,107
"Zirconia aerogel, LAA8, as-dried",Wang et al. ,The investigation of an organic acid assisted sol–gel method for preparing monolithic zirconia aerogels,2018,43,8,sol-gel,,zirconyl chloride octahydrate,0.41,,,ethanol,,,hydrochloric acid,,,,,,l-aspartic acid,0.094,,60,,1,,,ethanol,1,0.083,60,ethanol,1,2,40,,,,,,,,,Glassware was preheated to 60C for gelation,supercritical drying,ethanol,260,,7,,,,,,,,300 mL of EtOH and ~20 mL wet gel,,,,,as-dried,Yes,Hitachi S-4800,Morphology,,,,Yes,"JEM-1200EX, JEOL, Japan)",Morphology,No,,,,Yes,Quantachrome Instrument Corp,"Surface areas, pore size distribution",-196.15,,,,,"Yes, BET/BJH","Surface areas, pore size distribution",Yes,Escalab 250Xi,,,Yes,"X'Pert PRO, PANalytical B.V.",Cu Kα,Crystal phase,Oct-90,,4,1.5418,,,Yes,Nicolet 5700 spectro- photometer,Surface functional groups,,,,"Yes, with DTA",TA-Q 500,Mass loss with temperature change,1000,,10,No,,,No,,,,No,,,No,,,,,,No,,,,,No,,,,No,,,No ,,,No,,,,,,"macroporous, mesoporous",,2.152,> 30,,330,,,tetragonal,,108
"Zirconia aerogel, LAA8 @ 350C",Wang et al. ,The investigation of an organic acid assisted sol–gel method for preparing monolithic zirconia aerogels,2018,43,8,sol-gel,,zirconyl chloride octahydrate,0.41,,,ethanol,,,hydrochloric acid,,,,,,l-aspartic acid,0.094,,60,,1,,,ethanol,1,0.083,60,ethanol,1,2,40,,,,,,,,,Glassware was preheated to 60C for gelation,supercritical drying,ethanol,260,,7,,,,,,,,300 mL of EtOH and ~20 mL wet gel,350,,,,,Yes,Hitachi S-4800,Morphology,,,,Yes,"JEM-1200EX, JEOL, Japan)",Morphology,No,,,,Yes,Quantachrome Instrument Corp,"Surface areas, pore size distribution",-196.15,,,,,"Yes, BET/BJH","Surface areas, pore size distribution",Yes,Escalab 250Xi,,,Yes,"X'Pert PRO, PANalytical B.V.",Cu Kα,Crystal phase,Oct-90,,4,1.5418,,,Yes,Nicolet 5700 spectro- photometer,Surface functional groups,,,,"Yes, with DTA",TA-Q 500,Mass loss with temperature change,1000,,10,No,,,No,,,,No,,,No,,,,,,No,,,,,No,,,,No,,,No ,,,No,,,,,,"macroporous, mesoporous",,,,,,,,tetragonal,,109
"Zirconia aerogel, LAA8@ 450C",Wang et al. ,The investigation of an organic acid assisted sol–gel method for preparing monolithic zirconia aerogels,2018,43,8,sol-gel,,zirconyl chloride octahydrate,0.41,,,ethanol,,,hydrochloric acid,,,,,,l-aspartic acid,0.094,,60,,1,,,ethanol,1,0.083,60,ethanol,1,2,40,,,,,,,,,Glassware was preheated to 60C for gelation,supercritical drying,ethanol,260,,7,,,,,,,,300 mL of EtOH and ~20 mL wet gel,450,,,,,Yes,Hitachi S-4800,Morphology,,,,Yes,"JEM-1200EX, JEOL, Japan)",Morphology,No,,,,Yes,Quantachrome Instrument Corp,"Surface areas, pore size distribution",-196.15,,,,,"Yes, BET/BJH","Surface areas, pore size distribution",Yes,Escalab 250Xi,,,Yes,"X'Pert PRO, PANalytical B.V.",Cu Kα,Crystal phase,Oct-90,,4,1.5418,,,Yes,Nicolet 5700 spectro- photometer,Surface functional groups,,,,"Yes, with DTA",TA-Q 500,Mass loss with temperature change,1000,,10,No,,,No,,,,No,,,No,,,,,,No,,,,,No,,,,No,,,No ,,,No,,,,,,"macroporous, mesoporous",,,,,,,,"tetragonal, monoclinic",,110
"Zirconia aerogel, LAA8 @ 600C",Wang et al. ,The investigation of an organic acid assisted sol–gel method for preparing monolithic zirconia aerogels,2018,43,8,sol-gel,,zirconyl chloride octahydrate,0.41,,,ethanol,,,hydrochloric acid,,,,,,l-aspartic acid,0.094,,60,,1,,,ethanol,1,0.083,60,ethanol,1,2,40,,,,,,,,,Glassware was preheated to 60C for gelation,supercritical drying,ethanol,260,,7,,,,,,,,300 mL of EtOH and ~20 mL wet gel,600,,,,,Yes,Hitachi S-4800,Morphology,,,,Yes,"JEM-1200EX, JEOL, Japan)",Morphology,No,,,,Yes,Quantachrome Instrument Corp,"Surface areas, pore size distribution",-196.15,,,,,"Yes, BET/BJH","Surface areas, pore size distribution",Yes,Escalab 250Xi,,,Yes,"X'Pert PRO, PANalytical B.V.",Cu Kα,Crystal phase,Oct-90,,4,1.5418,,,Yes,Nicolet 5700 spectro- photometer,Surface functional groups,,,,"Yes, with DTA",TA-Q 500,Mass loss with temperature change,1000,,10,No,,,No,,,,No,,,No,,,,,,No,,,,,No,,,,No,,,No ,,,No,,,,,,"macroporous, mesoporous",,,,,,,,"tetragonal, monoclinic",,111
"Zirconia aerogel, LAA10, as-dried",Wang et al. ,The investigation of an organic acid assisted sol–gel method for preparing monolithic zirconia aerogels,2018,43,8,sol-gel,,zirconyl chloride octahydrate,0.39,,,ethanol,,,hydrochloric acid,,,,,,l-aspartic acid,0.11,,60,,0.5,,,ethanol,1,0.083,60,ethanol,1,2,40,,,,,,,,,Glassware was preheated to 60C for gelation,supercritical drying,ethanol,260,,7,,,,,,,,300 mL of EtOH and ~20 mL wet gel,,,,,as-dried,Yes,Hitachi S-4800,Morphology,,,,Yes,"JEM-1200EX, JEOL, Japan)",Morphology,No,,,,Yes,Quantachrome Instrument Corp,"Surface areas, pore size distribution",-196.15,,,,,"Yes, BET/BJH","Surface areas, pore size distribution",Yes,Escalab 250Xi,,,Yes,"X'Pert PRO, PANalytical B.V.",Cu Kα,Crystal phase,Oct-90,,4,1.5418,,,Yes,Nicolet 5700 spectro- photometer,Surface functional groups,,,,"Yes, with DTA",TA-Q 500,Mass loss with temperature change,1000,,10,No,,,No,,,,No,,,No,,,,,,No,,,,,No,,,,No,,,No ,,,No,,,,,,"macroporous, mesoporous",,3.574,> 30,,315,,,tetragonal,,112
"Zirconia aerogel, LAA10 @ 350C",Wang et al. ,The investigation of an organic acid assisted sol–gel method for preparing monolithic zirconia aerogels,2018,43,8,sol-gel,,zirconyl chloride octahydrate,0.39,,,ethanol,,,hydrochloric acid,,,,,,l-aspartic acid,0.11,,60,,0.5,,,ethanol,1,0.083,60,ethanol,1,2,40,,,,,,,,,Glassware was preheated to 60C for gelation,supercritical drying,ethanol,260,,7,,,,,,,,300 mL of EtOH and ~20 mL wet gel,350,,,,,Yes,Hitachi S-4800,Morphology,,,,Yes,"JEM-1200EX, JEOL, Japan)",Morphology,No,,,,Yes,Quantachrome Instrument Corp,"Surface areas, pore size distribution",-196.15,,,,,"Yes, BET/BJH","Surface areas, pore size distribution",Yes,Escalab 250Xi,,,Yes,"X'Pert PRO, PANalytical B.V.",Cu Kα,Crystal phase,Oct-90,,4,1.5418,,,Yes,Nicolet 5700 spectro- photometer,Surface functional groups,,,,"Yes, with DTA",TA-Q 500,Mass loss with temperature change,1000,,10,No,,,No,,,,No,,,No,,,,,,No,,,,,No,,,,No,,,No ,,,No,,,,,,"macroporous, mesoporous",,,,,,,,tetragonal,,113
"Zirconia aerogel, LAA10@ 450C",Wang et al. ,The investigation of an organic acid assisted sol–gel method for preparing monolithic zirconia aerogels,2018,43,8,sol-gel,,zirconyl chloride octahydrate,0.39,,,ethanol,,,hydrochloric acid,,,,,,l-aspartic acid,0.11,,60,,0.5,,,ethanol,1,0.083,60,ethanol,1,2,40,,,,,,,,,Glassware was preheated to 60C for gelation,supercritical drying,ethanol,260,,7,,,,,,,,300 mL of EtOH and ~20 mL wet gel,450,,,,,Yes,Hitachi S-4800,Morphology,,,,Yes,"JEM-1200EX, JEOL, Japan)",Morphology,No,,,,Yes,Quantachrome Instrument Corp,"Surface areas, pore size distribution",-196.15,,,,,"Yes, BET/BJH","Surface areas, pore size distribution",Yes,Escalab 250Xi,,,Yes,"X'Pert PRO, PANalytical B.V.",Cu Kα,Crystal phase,Oct-90,,4,1.5418,,,Yes,Nicolet 5700 spectro- photometer,Surface functional groups,,,,"Yes, with DTA",TA-Q 500,Mass loss with temperature change,1000,,10,No,,,No,,,,No,,,No,,,,,,No,,,,,No,,,,No,,,No ,,,No,,,,,,"macroporous, mesoporous",,,,,,,,"tetragonal, monoclinic",,114
"Zirconia aerogel, LAA10 @ 600C",Wang et al. ,The investigation of an organic acid assisted sol–gel method for preparing monolithic zirconia aerogels,2018,43,8,sol-gel,,zirconyl chloride octahydrate,0.39,,,ethanol,,,hydrochloric acid,,,,,,l-aspartic acid,0.11,,60,,0.5,,,ethanol,1,0.083,60,ethanol,1,2,40,,,,,,,,,Glassware was preheated to 60C for gelation,supercritical drying,ethanol,260,,7,,,,,,,,300 mL of EtOH and ~20 mL wet gel,600,,,,,Yes,Hitachi S-4800,Morphology,,,,Yes,"JEM-1200EX, JEOL, Japan)",Morphology,No,,,,Yes,Quantachrome Instrument Corp,"Surface areas, pore size distribution",-196.15,,,,,"Yes, BET/BJH","Surface areas, pore size distribution",Yes,Escalab 250Xi,,,Yes,"X'Pert PRO, PANalytical B.V.",Cu Kα,Crystal phase,Oct-90,,4,1.5418,,,Yes,Nicolet 5700 spectro- photometer,Surface functional groups,,,,"Yes, with DTA",TA-Q 500,Mass loss with temperature change,1000,,10,No,,,No,,,,No,,,No,,,,,,No,,,,,No,,,,No,,,No ,,,No,,,,,,"macroporous, mesoporous",,,,,,,,"tetragonal, monoclinic",,115
"Zirconia aerogel, MSA6, as-dried",Wang et al. ,The investigation of an organic acid assisted sol–gel method for preparing monolithic zirconia aerogels,2018,43,8,sol-gel,,zirconyl chloride octahydrate,0.42,,,ethanol,,,,,,,,,mercaptosuccinic acid,0.091,,60,,24,,,ethanol,1,0.083,60,ethanol,1,2,40,,,,,,,,,Glassware was preheated to 60C for gelation,supercritical drying,ethanol,260,,7,,,,,,,,300 mL of EtOH and ~20 mL wet gel,,,,,as-dried,Yes,Hitachi S-4800,Morphology,,,,Yes,"JEM-1200EX, JEOL, Japan)",Morphology,No,,,,Yes,Quantachrome Instrument Corp,"Surface areas, pore size distribution",-196.15,,,,,"Yes, BET/BJH","Surface areas, pore size distribution",Yes,Escalab 250Xi,,,Yes,"X'Pert PRO, PANalytical B.V.",Cu Kα,Crystal phase,Oct-90,,4,1.5418,,,Yes,Nicolet 5700 spectro- photometer,Surface functional groups,,,,"Yes, with DTA",TA-Q 500,Mass loss with temperature change,1000,,10,No,,,No,,,,No,,,No,,,,,,No,,,,,No,,,,No,,,No ,,,No,,,,,,"macroporous, mesoporous",,,,,,,,tetragonal,,116
"Zirconia aerogel, MSA6 @ 350C",Wang et al. ,The investigation of an organic acid assisted sol–gel method for preparing monolithic zirconia aerogels,2018,43,8,sol-gel,,zirconyl chloride octahydrate,0.42,,,ethanol,,,,,,,,,mercaptosuccinic acid,0.091,,60,,24,,,ethanol,1,0.083,60,ethanol,1,2,40,,,,,,,,,Glassware was preheated to 60C for gelation,supercritical drying,ethanol,260,,7,,,,,,,,300 mL of EtOH and ~20 mL wet gel,350,,,,,Yes,Hitachi S-4800,Morphology,,,,Yes,"JEM-1200EX, JEOL, Japan)",Morphology,No,,,,Yes,Quantachrome Instrument Corp,"Surface areas, pore size distribution",-196.15,,,,,"Yes, BET/BJH","Surface areas, pore size distribution",Yes,Escalab 250Xi,,,Yes,"X'Pert PRO, PANalytical B.V.",Cu Kα,Crystal phase,Oct-90,,4,1.5418,,,Yes,Nicolet 5700 spectro- photometer,Surface functional groups,,,,"Yes, with DTA",TA-Q 500,Mass loss with temperature change,1000,,10,No,,,No,,,,No,,,No,,,,,,No,,,,,No,,,,No,,,No ,,,No,,,,,,"macroporous, mesoporous",,,,,,,,tetragonal,,117
"Zirconia aerogel, MSA6 @ 450C",Wang et al. ,The investigation of an organic acid assisted sol–gel method for preparing monolithic zirconia aerogels,2018,43,8,sol-gel,,zirconyl chloride octahydrate,0.42,,,ethanol,,,,,,,,,mercaptosuccinic acid,0.091,,60,,24,,,ethanol,1,0.083,60,ethanol,1,2,40,,,,,,,,,Glassware was preheated to 60C for gelation,supercritical drying,ethanol,260,,7,,,,,,,,300 mL of EtOH and ~20 mL wet gel,450,,,,,Yes,Hitachi S-4800,Morphology,,,,Yes,"JEM-1200EX, JEOL, Japan)",Morphology,No,,,,Yes,Quantachrome Instrument Corp,"Surface areas, pore size distribution",-196.15,,,,,"Yes, BET/BJH","Surface areas, pore size distribution",Yes,Escalab 250Xi,,,Yes,"X'Pert PRO, PANalytical B.V.",Cu Kα,Crystal phase,Oct-90,,4,1.5418,,,Yes,Nicolet 5700 spectro- photometer,Surface functional groups,,,,"Yes, with DTA",TA-Q 500,Mass loss with temperature change,1000,,10,No,,,No,,,,No,,,No,,,,,,No,,,,,No,,,,No,,,No ,,,No,,,,,,"macroporous, mesoporous",,,,,,,,"tetragonal, monoclinic",,118
"Zirconia aerogel, MSA6 @ 600C",Wang et al. ,The investigation of an organic acid assisted sol–gel method for preparing monolithic zirconia aerogels,2018,43,8,sol-gel,,zirconyl chloride octahydrate,0.42,,,ethanol,,,,,,,,,mercaptosuccinic acid,0.091,,60,,24,,,ethanol,1,0.083,60,ethanol,1,2,40,,,,,,,,,Glassware was preheated to 60C for gelation,supercritical drying,ethanol,260,,7,,,,,,,,300 mL of EtOH and ~20 mL wet gel,600,,,,,Yes,Hitachi S-4800,Morphology,,,,Yes,"JEM-1200EX, JEOL, Japan)",Morphology,No,,,,Yes,Quantachrome Instrument Corp,"Surface areas, pore size distribution",-196.15,,,,,"Yes, BET/BJH","Surface areas, pore size distribution",Yes,Escalab 250Xi,,,Yes,"X'Pert PRO, PANalytical B.V.",Cu Kα,Crystal phase,Oct-90,,4,1.5418,,,Yes,Nicolet 5700 spectro- photometer,Surface functional groups,,,,"Yes, with DTA",TA-Q 500,Mass loss with temperature change,1000,,10,No,,,No,,,,No,,,No,,,,,,No,,,,,No,,,,No,,,No ,,,No,,,,,,"macroporous, mesoporous",,,,,,,,"tetragonal, monoclinic",,119
"Zirconia aerogel, MSA8, as-dried",Wang et al. ,The investigation of an organic acid assisted sol–gel method for preparing monolithic zirconia aerogels,2018,43,8,sol-gel,,zirconyl chloride octahydrate,0.41,,,ethanol,,,,,,,,,mercaptosuccinic acid,0.12,,60,,15,,,ethanol,1,0.083,60,ethanol,1,2,40,,,,,,,,,Glassware was preheated to 60C for gelation,supercritical drying,ethanol,260,,7,,,,,,,,300 mL of EtOH and ~20 mL wet gel,,,,,as-dried,Yes,Hitachi S-4800,Morphology,,,,Yes,"JEM-1200EX, JEOL, Japan)",Morphology,No,,,,Yes,Quantachrome Instrument Corp,"Surface areas, pore size distribution",-196.15,,,,,"Yes, BET/BJH","Surface areas, pore size distribution",Yes,Escalab 250Xi,,,Yes,"X'Pert PRO, PANalytical B.V.",Cu Kα,Crystal phase,Oct-90,,4,1.5418,,,Yes,Nicolet 5700 spectro- photometer,Surface functional groups,,,,"Yes, with DTA",TA-Q 500,Mass loss with temperature change,1000,,10,No,,,No,,,,No,,,No,,,,,,No,,,,,No,,,,No,,,No ,,,No,,,,,,"macroporous, mesoporous",,,,,,,,tetragonal,,120
"Zirconia aerogel, MSA8 @ 350C",Wang et al. ,The investigation of an organic acid assisted sol–gel method for preparing monolithic zirconia aerogels,2018,43,8,sol-gel,,zirconyl chloride octahydrate,0.41,,,ethanol,,,,,,,,,mercaptosuccinic acid,0.12,,60,,15,,,ethanol,1,0.083,60,ethanol,1,2,40,,,,,,,,,Glassware was preheated to 60C for gelation,supercritical drying,ethanol,260,,7,,,,,,,,300 mL of EtOH and ~20 mL wet gel,350,,,,,Yes,Hitachi S-4800,Morphology,,,,Yes,"JEM-1200EX, JEOL, Japan)",Morphology,No,,,,Yes,Quantachrome Instrument Corp,"Surface areas, pore size distribution",-196.15,,,,,"Yes, BET/BJH","Surface areas, pore size distribution",Yes,Escalab 250Xi,,,Yes,"X'Pert PRO, PANalytical B.V.",Cu Kα,Crystal phase,Oct-90,,4,1.5418,,,Yes,Nicolet 5700 spectro- photometer,Surface functional groups,,,,"Yes, with DTA",TA-Q 500,Mass loss with temperature change,1000,,10,No,,,No,,,,No,,,No,,,,,,No,,,,,No,,,,No,,,No ,,,No,,,,,,"macroporous, mesoporous",,,,,,,,tetragonal,,121
"Zirconia aerogel, MSA8 @ 450C",Wang et al. ,The investigation of an organic acid assisted sol–gel method for preparing monolithic zirconia aerogels,2018,43,8,sol-gel,,zirconyl chloride octahydrate,0.41,,,ethanol,,,,,,,,,mercaptosuccinic acid,0.12,,60,,15,,,ethanol,1,0.083,60,ethanol,1,2,40,,,,,,,,,Glassware was preheated to 60C for gelation,supercritical drying,ethanol,260,,7,,,,,,,,300 mL of EtOH and ~20 mL wet gel,450,,,,,Yes,Hitachi S-4800,Morphology,,,,Yes,"JEM-1200EX, JEOL, Japan)",Morphology,No,,,,Yes,Quantachrome Instrument Corp,"Surface areas, pore size distribution",-196.15,,,,,"Yes, BET/BJH","Surface areas, pore size distribution",Yes,Escalab 250Xi,,,Yes,"X'Pert PRO, PANalytical B.V.",Cu Kα,Crystal phase,Oct-90,,4,1.5418,,,Yes,Nicolet 5700 spectro- photometer,Surface functional groups,,,,"Yes, with DTA",TA-Q 500,Mass loss with temperature change,1000,,10,No,,,No,,,,No,,,No,,,,,,No,,,,,No,,,,No,,,No ,,,No,,,,,,"macroporous, mesoporous",,,,,,,,"tetragonal, monoclinic",,122
"Zirconia aerogel, MSA8 @ 600C",Wang et al. ,The investigation of an organic acid assisted sol–gel method for preparing monolithic zirconia aerogels,2018,43,8,sol-gel,,zirconyl chloride octahydrate,0.41,,,ethanol,,,,,,,,,mercaptosuccinic acid,0.12,,60,,15,,,ethanol,1,0.083,60,ethanol,1,2,40,,,,,,,,,Glassware was preheated to 60C for gelation,supercritical drying,ethanol,260,,7,,,,,,,,300 mL of EtOH and ~20 mL wet gel,600,,,,,Yes,Hitachi S-4800,Morphology,,,,Yes,"JEM-1200EX, JEOL, Japan)",Morphology,No,,,,Yes,Quantachrome Instrument Corp,"Surface areas, pore size distribution",-196.15,,,,,"Yes, BET/BJH","Surface areas, pore size distribution",Yes,Escalab 250Xi,,,Yes,"X'Pert PRO, PANalytical B.V.",Cu Kα,Crystal phase,Oct-90,,4,1.5418,,,Yes,Nicolet 5700 spectro- photometer,Surface functional groups,,,,"Yes, with DTA",TA-Q 500,Mass loss with temperature change,1000,,10,No,,,No,,,,No,,,No,,,,,,No,,,,,No,,,,No,,,No ,,,No,,,,,,"macroporous, mesoporous",,,,,,,,"tetragonal, monoclinic",,123
"Zirconia aerogel, LMA4, as-dried",Wang et al. ,The investigation of an organic acid assisted sol–gel method for preparing monolithic zirconia aerogels,2018,43,8,sol-gel,,zirconyl chloride octahydrate,0.43,,,ethanol,,,,,,,,,l-malic acid,0.063,,60,,1.5,,,ethanol,1,0.083,60,ethanol,1,2,40,,,,,,,,,Glassware was preheated to 60C for gelation,supercritical drying,ethanol,260,,7,,,,,,,,300 mL of EtOH and ~20 mL wet gel,,,,,as-dried,Yes,Hitachi S-4800,Morphology,,,,Yes,"JEM-1200EX, JEOL, Japan)",Morphology,No,,,,Yes,Quantachrome Instrument Corp,"Surface areas, pore size distribution",-196.15,,,,,"Yes, BET/BJH","Surface areas, pore size distribution",Yes,Escalab 250Xi,,,Yes,"X'Pert PRO, PANalytical B.V.",Cu Kα,Crystal phase,Oct-90,,4,1.5418,,,Yes,Nicolet 5700 spectro- photometer,Surface functional groups,,,,"Yes, with DTA",TA-Q 500,Mass loss with temperature change,1000,,10,No,,,No,,,,No,,,No,,,,,,No,,,,,No,,,,No,,,No ,,,No,,,,,,"macroporous, mesoporous",,,,,,,,tetragonal,,124
"Zirconia aerogel, LMA4 @ 350C",Wang et al. ,The investigation of an organic acid assisted sol–gel method for preparing monolithic zirconia aerogels,2018,43,8,sol-gel,,zirconyl chloride octahydrate,0.43,,,ethanol,,,,,,,,,l-malic acid,0.063,,60,,1.5,,,ethanol,1,0.083,60,ethanol,1,2,40,,,,,,,,,Glassware was preheated to 60C for gelation,supercritical drying,ethanol,260,,7,,,,,,,,300 mL of EtOH and ~20 mL wet gel,350,,,,,Yes,Hitachi S-4800,Morphology,,,,Yes,"JEM-1200EX, JEOL, Japan)",Morphology,No,,,,Yes,Quantachrome Instrument Corp,"Surface areas, pore size distribution",-196.15,,,,,"Yes, BET/BJH","Surface areas, pore size distribution",Yes,Escalab 250Xi,,,Yes,"X'Pert PRO, PANalytical B.V.",Cu Kα,Crystal phase,Oct-90,,4,1.5418,,,Yes,Nicolet 5700 spectro- photometer,Surface functional groups,,,,"Yes, with DTA",TA-Q 500,Mass loss with temperature change,1000,,10,No,,,No,,,,No,,,No,,,,,,No,,,,,No,,,,No,,,No ,,,No,,,,,,"macroporous, mesoporous",,,,,,,,tetragonal,,125
"Zirconia aerogel, LMA4 @ 450C",Wang et al. ,The investigation of an organic acid assisted sol–gel method for preparing monolithic zirconia aerogels,2018,43,8,sol-gel,,zirconyl chloride octahydrate,0.43,,,ethanol,,,,,,,,,l-malic acid,0.063,,60,,1.5,,,ethanol,1,0.083,60,ethanol,1,2,40,,,,,,,,,Glassware was preheated to 60C for gelation,supercritical drying,ethanol,260,,7,,,,,,,,300 mL of EtOH and ~20 mL wet gel,450,,,,,Yes,Hitachi S-4800,Morphology,,,,Yes,"JEM-1200EX, JEOL, Japan)",Morphology,No,,,,Yes,Quantachrome Instrument Corp,"Surface areas, pore size distribution",-196.15,,,,,"Yes, BET/BJH","Surface areas, pore size distribution",Yes,Escalab 250Xi,,,Yes,"X'Pert PRO, PANalytical B.V.",Cu Kα,Crystal phase,Oct-90,,4,1.5418,,,Yes,Nicolet 5700 spectro- photometer,Surface functional groups,,,,"Yes, with DTA",TA-Q 500,Mass loss with temperature change,1000,,10,No,,,No,,,,No,,,No,,,,,,No,,,,,No,,,,No,,,No ,,,No,,,,,,"macroporous, mesoporous",,,,,,,,"tetragonal, monoclinic",,126
"Zirconia aerogel, LMA4 @ 600C",Wang et al. ,The investigation of an organic acid assisted sol–gel method for preparing monolithic zirconia aerogels,2018,43,8,sol-gel,,zirconyl chloride octahydrate,0.43,,,ethanol,,,,,,,,,l-malic acid,0.063,,60,,1.5,,,ethanol,1,0.083,60,ethanol,1,2,40,,,,,,,,,Glassware was preheated to 60C for gelation,supercritical drying,ethanol,260,,7,,,,,,,,300 mL of EtOH and ~20 mL wet gel,600,,,,,Yes,Hitachi S-4800,Morphology,,,,Yes,"JEM-1200EX, JEOL, Japan)",Morphology,No,,,,Yes,Quantachrome Instrument Corp,"Surface areas, pore size distribution",-196.15,,,,,"Yes, BET/BJH","Surface areas, pore size distribution",Yes,Escalab 250Xi,,,Yes,"X'Pert PRO, PANalytical B.V.",Cu Kα,Crystal phase,Oct-90,,4,1.5418,,,Yes,Nicolet 5700 spectro- photometer,Surface functional groups,,,,"Yes, with DTA",TA-Q 500,Mass loss with temperature change,1000,,10,No,,,No,,,,No,,,No,,,,,,No,,,,,No,,,,No,,,No ,,,No,,,,,,"macroporous, mesoporous",,,,,,,,"tetragonal, monoclinic",,127
"Zirconia aerogel, LMA6, as-dried",Wang et al. ,The investigation of an organic acid assisted sol–gel method for preparing monolithic zirconia aerogels,2018,43,8,sol-gel,,zirconyl chloride octahydrate,0.42,,,ethanol,,,,,,,,,l-malic acid,0.091,,60,,0.5,,,ethanol,1,0.083,60,ethanol,1,2,40,,,,,,,,,Glassware was preheated to 60C for gelation,supercritical drying,ethanol,260,,7,,,,,,,,300 mL of EtOH and ~20 mL wet gel,,,,,as-dried,Yes,Hitachi S-4800,Morphology,,,,Yes,"JEM-1200EX, JEOL, Japan)",Morphology,No,,,,Yes,Quantachrome Instrument Corp,"Surface areas, pore size distribution",-196.15,,,,,"Yes, BET/BJH","Surface areas, pore size distribution",Yes,Escalab 250Xi,,,Yes,"X'Pert PRO, PANalytical B.V.",Cu Kα,Crystal phase,Oct-90,,4,1.5418,,,Yes,Nicolet 5700 spectro- photometer,Surface functional groups,,,,"Yes, with DTA",TA-Q 500,Mass loss with temperature change,1000,,10,No,,,No,,,,No,,,No,,,,,,No,,,,,No,,,,No,,,No ,,,No,,,,,,"macroporous, mesoporous",,,,,,,,tetragonal,,128
"Zirconia aerogel, LMA6 @ 350C",Wang et al. ,The investigation of an organic acid assisted sol–gel method for preparing monolithic zirconia aerogels,2018,43,8,sol-gel,,zirconyl chloride octahydrate,0.42,,,ethanol,,,,,,,,,l-malic acid,0.091,,60,,0.5,,,ethanol,1,0.083,60,ethanol,1,2,40,,,,,,,,,Glassware was preheated to 60C for gelation,supercritical drying,ethanol,260,,7,,,,,,,,300 mL of EtOH and ~20 mL wet gel,350,,,,,Yes,Hitachi S-4800,Morphology,,,,Yes,"JEM-1200EX, JEOL, Japan)",Morphology,No,,,,Yes,Quantachrome Instrument Corp,"Surface areas, pore size distribution",-196.15,,,,,"Yes, BET/BJH","Surface areas, pore size distribution",Yes,Escalab 250Xi,,,Yes,"X'Pert PRO, PANalytical B.V.",Cu Kα,Crystal phase,Oct-90,,4,1.5418,,,Yes,Nicolet 5700 spectro- photometer,Surface functional groups,,,,"Yes, with DTA",TA-Q 500,Mass loss with temperature change,1000,,10,No,,,No,,,,No,,,No,,,,,,No,,,,,No,,,,No,,,No ,,,No,,,,,,"macroporous, mesoporous",,,,,,,,tetragonal,,129
"Zirconia aerogel, LMA6 @ 450C",Wang et al. ,The investigation of an organic acid assisted sol–gel method for preparing monolithic zirconia aerogels,2018,43,8,sol-gel,,zirconyl chloride octahydrate,0.42,,,ethanol,,,,,,,,,l-malic acid,0.091,,60,,0.5,,,ethanol,1,0.083,60,ethanol,1,2,40,,,,,,,,,Glassware was preheated to 60C for gelation,supercritical drying,ethanol,260,,7,,,,,,,,300 mL of EtOH and ~20 mL wet gel,450,,,,,Yes,Hitachi S-4800,Morphology,,,,Yes,"JEM-1200EX, JEOL, Japan)",Morphology,No,,,,Yes,Quantachrome Instrument Corp,"Surface areas, pore size distribution",-196.15,,,,,"Yes, BET/BJH","Surface areas, pore size distribution",Yes,Escalab 250Xi,,,Yes,"X'Pert PRO, PANalytical B.V.",Cu Kα,Crystal phase,Oct-90,,4,1.5418,,,Yes,Nicolet 5700 spectro- photometer,Surface functional groups,,,,"Yes, with DTA",TA-Q 500,Mass loss with temperature change,1000,,10,No,,,No,,,,No,,,No,,,,,,No,,,,,No,,,,No,,,No ,,,No,,,,,,"macroporous, mesoporous",,,,,,,,"tetragonal, monoclinic",,130
"Zirconia aerogel, LMA6 @ 600C",Wang et al. ,The investigation of an organic acid assisted sol–gel method for preparing monolithic zirconia aerogels,2018,43,8,sol-gel,,zirconyl chloride octahydrate,0.42,,,ethanol,,,,,,,,,l-malic acid,0.091,,60,,0.5,,,ethanol,1,0.083,60,ethanol,1,2,40,,,,,,,,,Glassware was preheated to 60C for gelation,supercritical drying,ethanol,260,,7,,,,,,,,300 mL of EtOH and ~20 mL wet gel,600,,,,,Yes,Hitachi S-4800,Morphology,,,,Yes,"JEM-1200EX, JEOL, Japan)",Morphology,No,,,,Yes,Quantachrome Instrument Corp,"Surface areas, pore size distribution",-196.15,,,,,"Yes, BET/BJH","Surface areas, pore size distribution",Yes,Escalab 250Xi,,,Yes,"X'Pert PRO, PANalytical B.V.",Cu Kα,Crystal phase,Oct-90,,4,1.5418,,,Yes,Nicolet 5700 spectro- photometer,Surface functional groups,,,,"Yes, with DTA",TA-Q 500,Mass loss with temperature change,1000,,10,No,,,No,,,,No,,,No,,,,,,No,,,,,No,,,,No,,,No ,,,No,,,,,,"macroporous, mesoporous",,,,,,,,"tetragonal, monoclinic",,131
"Zirconia aerogel, LMA8, as-dried",Wang et al. ,The investigation of an organic acid assisted sol–gel method for preparing monolithic zirconia aerogels,2018,43,8,sol-gel,,zirconyl chloride octahydrate,0.41,,,ethanol,,,,,,,,,l-malic acid,0.12,,60,,0,,,ethanol,1,0.083,60,ethanol,1,2,40,,,,,,,,,Glassware was preheated to 60C for gelation,supercritical drying,ethanol,260,,7,,,,,,,,300 mL of EtOH and ~20 mL wet gel,,,,,as-dried,Yes,Hitachi S-4800,Morphology,,,,Yes,"JEM-1200EX, JEOL, Japan)",Morphology,No,,,,Yes,Quantachrome Instrument Corp,"Surface areas, pore size distribution",-196.15,,,,,"Yes, BET/BJH","Surface areas, pore size distribution",Yes,Escalab 250Xi,,,Yes,"X'Pert PRO, PANalytical B.V.",Cu Kα,Crystal phase,Oct-90,,4,1.5418,,,Yes,Nicolet 5700 spectro- photometer,Surface functional groups,,,,"Yes, with DTA",TA-Q 500,Mass loss with temperature change,1000,,10,No,,,No,,,,No,,,No,,,,,,No,,,,,No,,,,No,,,No ,,,No,,,,,,"macroporous, mesoporous",,,,,,,,tetragonal,,132
