Repository: andreshyer/Ferri_Aerogel_Neo4j

File: files/si_aerogels.csv (part 4 of 8)
BN/SiOC hybrid aerogel 10% BN (vol.)-dried 1300,"Chunming Li, Xiandong Yue, Jianchun Huo, Feng Ye, Jingxiao Liu, Fei Shi, Jie Ma",Haixia Yang (yanghaixiaedu@163.com),New BN/SiOC aerogel composites fabricated by the sol-gel method with excellent thermal insulation performance at high temperature,2020.0,33.0,1.0,Sol-gel,,TEOS,,VTES,,BN,,,,EtOH,,H2O,,DMF,,HCl,,,NH4OH,,,,,,,,,,"TEOS, VTES, EtOH, H2O, HCl",,30,,,,"DMF, NH4OH, BN",,30,,,,,,,,,,<720,"TEOS, EtOH",50,24,,,,"Isopropanol, N-hexane",1,1,60,"TMCS, N-hexane",1,1,60,N-hexane,1,3,60,,,,,,,,,,Supercritical Drying,Nitrogen Atmosphere,1300,,2,,,,,,,,,,,,,,,,,,,,,,Yes,,,,,,Yes,,,No,,,,Yes,,,,,,,,Yes,,No,,,,Yes,,,,,,,,,,No,,,,,,No,,,,,,No,,,Yes,,,,No,,,No,,,,,,No,,,,,Yes,,,,No,,,No,,,No,No,,,,,,Mesoporous,,0.26,19.3,27,,,,,,,,,,,,,,,144
i0- Isopropanol (0mL),"Ana Stojanovic, Emanuele Angelica, Olivier Emery, Daniel Rentsc, Robin Pauer, Matthias M. Koebel, Wim J. Malfait ( wim.malfait@empa.ch)",Shanyu Zhao (shanyu.zhao@empa.ch),Phase transfer agents facilitate the production of superinsulating silica aerogel powders by simultaneous hydrophobization and solvent- and ion-exchange,2020.0,57.0,2.0,"Hydrophobization, Solvent/Ion Exchange",,Water Glass,,,,,,,,N-heptane,,HMDZ,,,,,,,,,,,,,,,,,"Water Glass, H2O, N-heptane, HMDZ, HNO3","400, 800",30,,65,,,,,,,,400-800 rpm,HNO3,,,,,,,,,,,,,,,,,,,,,,,,,,,,,,,,Isopropanol was added 30 minutes after the gelation agent,Ambient Pressure Drying,,150,Ambient,1,,,,,,,,,,,,,,,,,,,,,,Yes,,,,,,Yes,,,No,,,,Yes,,,,,,,,Yes,,No,,,,No,,,,,,,,,,No,,,,,,No,,,,,,Yes,,,No,,,,No,,,No,,,,,,No,,,,,Yes,,,,No,,,No,,,Yes,No,,,,,,Mesoporous,,1.7,11.7,483,0.174,,,Powder,,,,,,,,,,,145
i1- Isopropanol (1mL),"Ana Stojanovic, Emanuele Angelica, Olivier Emery, Daniel Rentsc, Robin Pauer, Matthias M. Koebel, Wim J. Malfait ( wim.malfait@empa.ch)",Shanyu Zhao (shanyu.zhao@empa.ch),Phase transfer agents facilitate the production of superinsulating silica aerogel powders by simultaneous hydrophobization and solvent- and ion-exchange,2020.0,57.0,2.0,"Hydrophobization, Solvent/Ion Exchange",,Water Glass,,,,,,,,N-heptane,,HMDZ,,,,,,,,,,,Isopropanol,,,,,,"Water Glass, H2O, N-heptane, HMDZ, HNO3","400, 800",30,,65,,Isopropanol,,,,,,,HNO3,,,,,,,,,,,,,,,,,,,,,,,,,,,,,,,,Isopropanol was added 30 minutes after the gelation agent,Ambient Pressure Drying,,150,Ambient,1,,,,,,,,,,,,,,,,,,,,,,Yes,,,,,,Yes,,,No,,,,Yes,,,,,,,,Yes,,No,,,,No,,,,,,,,,,No,,,,,,No,,,,,,Yes,,,No,,,,No,,,No,,,,,,No,,,,,Yes,,,,No,,,No,,,Yes,No,,,,,,Mesoporous,,2.9,14.9,633,0.133,,,Powder,,,,,,,,,,,146
i3- Isopropanol (3mL),"Ana Stojanovic, Emanuele Angelica, Olivier Emery, Daniel Rentsc, Robin Pauer, Matthias M. Koebel, Wim J. Malfait ( wim.malfait@empa.ch)",Shanyu Zhao (shanyu.zhao@empa.ch),Phase transfer agents facilitate the production of superinsulating silica aerogel powders by simultaneous hydrophobization and solvent- and ion-exchange,2020.0,57.0,2.0,"Hydrophobization, Solvent/Ion Exchange",,Water Glass,,,,,,,,N-heptane,,HMDZ,,,,,,,,,,,Isopropanol,,,,,,"Water Glass, H2O, N-heptane, HMDZ, HNO3","400, 800",30,,65,,Isopropanol,,,,,,,HNO3,,,,,,,,,,,,,,,,,,,,,,,,,,,,,,,,Isopropanol was added 30 minutes after the gelation agent,Ambient Pressure Drying,,150,Ambient,1,,,,,,,,,,,,,,,,,,,,,,Yes,,,,,,Yes,,,No,,,,Yes,,,,,,,,Yes,,No,,,,No,,,,,,,,,,No,,,,,,No,,,,,,Yes,,,No,,,,No,,,No,,,,,,No,,,,,Yes,,,,No,,,No,,,Yes,No,,,,,,Mesoporous,,3.1,15,671,0.108,,,Powder,,,,,,,,,,,147
i7.5- Isopropanol (7.5mL),"Ana Stojanovic, Emanuele Angelica, Olivier Emery, Daniel Rentsc, Robin Pauer, Matthias M. Koebel, Wim J. Malfait ( wim.malfait@empa.ch)",Shanyu Zhao (shanyu.zhao@empa.ch),Phase transfer agents facilitate the production of superinsulating silica aerogel powders by simultaneous hydrophobization and solvent- and ion-exchange,2020.0,57.0,2.0,"Hydrophobization, Solvent/Ion Exchange",,Water Glass,,,,,,,,N-heptane,,HMDZ,,,,,,,,,,,Isopropanol,,,,,,"Water Glass, H2O, N-heptane, HMDZ, HNO3","400, 800",30,,65,,Isopropanol,,,,,,,HNO3,,,,,,,,,,,,,,,,,,,,,,,,,,,,,,,,Isopropanol was added 30 minutes after the gelation agent,Ambient Pressure Drying,,150,Ambient,1,,,,,,,,,,,,,,,,,,,,,,Yes,,,,,,Yes,,,No,,,,Yes,,,,,,,,Yes,,No,,,,No,,,,,,,,,,No,,,,,,No,,,,,,Yes,,,No,,,,No,,,No,,,,,,No,,,,,Yes,,,,No,,,No,,,Yes,No,,,,,,Mesoporous,,3.1,15.7,690,0.111,,,Powder,,,,,,,,,,,148
i15- Isopropanol (15mL),"Ana Stojanovic, Emanuele Angelica, Olivier Emery, Daniel Rentsc, Robin Pauer, Matthias M. Koebel, Wim J. Malfait ( wim.malfait@empa.ch)",Shanyu Zhao (shanyu.zhao@empa.ch),Phase transfer agents facilitate the production of superinsulating silica aerogel powders by simultaneous hydrophobization and solvent- and ion-exchange,2020.0,57.0,2.0,"Hydrophobization, Solvent/Ion Exchange",,Water Glass,,,,,,,,N-heptane,,HMDZ,,,,,,,,,,,Isopropanol,,,,,,"Water Glass, H2O, N-heptane, HMDZ, HNO3","400, 800",30,,65,,Isopropanol,,,,,,,HNO3,,,,,,,,,,,,,,,,,,,,,,,,,,,,,,,,Isopropanol was added 30 minutes after the gelation agent,Ambient Pressure Drying,,150,Ambient,1,,,,,,,,,,,,,,,,,,,,,,Yes,,,,,,Yes,,,No,,,,Yes,,,,,,,,Yes,,No,,,,No,,,,,,,,,,No,,,,,,No,,,,,,Yes,,,No,,,,No,,,No,,,,,,No,,,,,Yes,,,,No,,,No,,,Yes,No,,,,,,Mesoporous,,2.7,12.9,724,0.142,,19.4,Powder,,,,,,,,,,,149
i30- Isopropanol (30mL),"Ana Stojanovic, Emanuele Angelica, Olivier Emery, Daniel Rentsc, Robin Pauer, Matthias M. Koebel, Wim J. Malfait ( wim.malfait@empa.ch)",Shanyu Zhao (shanyu.zhao@empa.ch),Phase transfer agents facilitate the production of superinsulating silica aerogel powders by simultaneous hydrophobization and solvent- and ion-exchange,2020.0,57.0,2.0,"Hydrophobization, Solvent/Ion Exchange",,Water Glass,,,,,,,,N-heptane,,HMDZ,,,,,,,,,,,Isopropanol,,,,,,"Water Glass, H2O, N-heptane, HMDZ, HNO3","400, 800",30,,65,,Isopropanol,,,,,,,HNO3,,,,,,,,,,,,,,,,,,,,,,,,,,,,,,,,Isopropanol was added 30 minutes after the gelation agent,Ambient Pressure Drying,,150,Ambient,1,,,,,,,,,,,,,,,,,,,,,,Yes,,,,,,Yes,,,No,,,,Yes,,,,,,,,Yes,,No,,,,No,,,,,,,,,,No,,,,,,No,,,,,,Yes,,,No,,,,No,,,No,,,,,,No,,,,,Yes,,,,No,,,No,,,Yes,No,,,,,,Mesoporous,,2.9,12.8,748,0.144,,,Powder,,,,,,,,,,,150
i60- Isopropanol (60mL),"Ana Stojanovic, Emanuele Angelica, Olivier Emery, Daniel Rentsc, Robin Pauer, Matthias M. Koebel, Wim J. Malfait ( wim.malfait@empa.ch)",Shanyu Zhao (shanyu.zhao@empa.ch),Phase transfer agents facilitate the production of superinsulating silica aerogel powders by simultaneous hydrophobization and solvent- and ion-exchange,2020.0,57.0,2.0,"Hydrophobization, Solvent/Ion Exchange",,Water Glass,,,,,,,,N-heptane,,HMDZ,,,,,,,,,,,Isopropanol,,,,,,"Water Glass, H2O, N-heptane, HMDZ, HNO3","400, 800",30,,65,,Isopropanol,,,,,,,HNO3,,,,,,,,,,,,,,,,,,,,,,,,,,,,,,,,Isopropanol was added 30 minutes after the gelation agent,Ambient Pressure Drying,,150,Ambient,1,,,,,,,,,,,,,,,,,,,,,,Yes,,,,,,Yes,,,No,,,,Yes,,,,,,,,Yes,,No,,,,No,,,,,,,,,,No,,,,,,No,,,,,,Yes,,,No,,,,No,,,No,,,,,,No,,,,,Yes,,,,No,,,No,,,Yes,No,,,,,,Mesoporous,,2,7.9,866,0.2,,,Powder,,,,,,,,,,,151
e1- Ethanol (1mL),"Ana Stojanovic, Emanuele Angelica, Olivier Emery, Daniel Rentsc, Robin Pauer, Matthias M. Koebel, Wim J. Malfait ( wim.malfait@empa.ch)",Shanyu Zhao (shanyu.zhao@empa.ch),Phase transfer agents facilitate the production of superinsulating silica aerogel powders by simultaneous hydrophobization and solvent- and ion-exchange,2020.0,57.0,2.0,"Hydrophobization, Solvent/Ion Exchange",,Water Glass,,,,,,,,N-heptane,,HMDZ,,,,,,,,,,,EtOH,,,,,,"Water Glass, H2O, N-heptane, HMDZ, HNO3","400, 800",30,,65,,EtOH,,,,,,,HNO3,,,,,,,,,,,,,,,,,,,,,,,,,,,,,,,,Ethanol was added 30 minutes after the gelation agent,Ambient Pressure Drying,,150,Ambient,1,,,,,,,,,,,,,,,,,,,,,,Yes,,,,,,Yes,,,No,,,,Yes,,,,,,,,Yes,,No,,,,No,,,,,,,,,,No,,,,,,No,,,,,,Yes,,,No,,,,No,,,No,,,,,,No,,,,,Yes,,,,No,,,No,,,Yes,No,,,,,,Mesoporous,,2.8,14.9,620,0.118,,,Powder,,,,,,,,,,,152
e3- Ethanol (3mL),"Ana Stojanovic, Emanuele Angelica, Olivier Emery, Daniel Rentsc, Robin Pauer, Matthias M. Koebel, Wim J. Malfait ( wim.malfait@empa.ch)",Shanyu Zhao (shanyu.zhao@empa.ch),Phase transfer agents facilitate the production of superinsulating silica aerogel powders by simultaneous hydrophobization and solvent- and ion-exchange,2020.0,57.0,2.0,"Hydrophobization, Solvent/Ion Exchange",,Water Glass,,,,,,,,N-heptane,,HMDZ,,,,,,,,,,,EtOH,,,,,,"Water Glass, H2O, N-heptane, HMDZ, HNO3","400, 800",30,,65,,EtOH,,,,,,,HNO3,,,,,,,,,,,,,,,,,,,,,,,,,,,,,,,,Ethanol was added 30 minutes after the gelation agent,Ambient Pressure Drying,,150,Ambient,1,,,,,,,,,,,,,,,,,,,,,,Yes,,,,,,Yes,,,No,,,,Yes,,,,,,,,Yes,,No,,,,No,,,,,,,,,,No,,,,,,No,,,,,,Yes,,,No,,,,No,,,No,,,,,,No,,,,,Yes,,,,No,,,No,,,Yes,No,,,,,,Mesoporous,,3.6,15.2,828,0.083,,,Powder,,,,,,,,,,,153
e15- Ethanol (15mL),"Ana Stojanovic, Emanuele Angelica, Olivier Emery, Daniel Rentsc, Robin Pauer, Matthias M. Koebel, Wim J. Malfait ( wim.malfait@empa.ch)",Shanyu Zhao (shanyu.zhao@empa.ch),Phase transfer agents facilitate the production of superinsulating silica aerogel powders by simultaneous hydrophobization and solvent- and ion-exchange,2020.0,57.0,2.0,"Hydrophobization, Solvent/Ion Exchange",,Water Glass,,,,,,,,N-heptane,,HMDZ,,,,,,,,,,,EtOH,,,,,,"Water Glass, H2O, N-heptane, HMDZ, HNO3","400, 800",30,,65,,EtOH,,,,,,,HNO3,,,,,,,,,,,,,,,,,,,,,,,,,,,,,,,,Ethanol was added 30 minutes after the gelation agent,Ambient Pressure Drying,,150,Ambient,1,,,,,,,,,,,,,,,,,,,,,,Yes,,,,,,Yes,,,No,,,,Yes,,,,,,,,Yes,,No,,,,No,,,,,,,,,,No,,,,,,No,,,,,,Yes,,,No,,,,No,,,No,,,,,,No,,,,,Yes,,,,No,,,No,,,Yes,No,,,,,,Mesoporous,,3.4,16.1,691,0.114,,,Powder,,,,,,,,,,,154
e30- Ethanol (30mL),"Ana Stojanovic, Emanuele Angelica, Olivier Emery, Daniel Rentsc, Robin Pauer, Matthias M. Koebel, Wim J. Malfait ( wim.malfait@empa.ch)",Shanyu Zhao (shanyu.zhao@empa.ch),Phase transfer agents facilitate the production of superinsulating silica aerogel powders by simultaneous hydrophobization and solvent- and ion-exchange,2020.0,57.0,2.0,"Hydrophobization, Solvent/Ion Exchange",,Water Glass,,,,,,,,N-heptane,,HMDZ,,,,,,,,,,,EtOH,,,,,,"Water Glass, H2O, N-heptane, HMDZ, HNO3","400, 800",30,,65,,EtOH,,,,,,,HNO3,,,,,,,,,,,,,,,,,,,,,,,,,,,,,,,,Ethanol was added 30 minutes after the gelation agent,Ambient Pressure Drying,,150,Ambient,1,,,,,,,,,,,,,,,,,,,,,,Yes,,,,,,Yes,,,No,,,,Yes,,,,,,,,Yes,,No,,,,No,,,,,,,,,,No,,,,,,No,,,,,,Yes,,,No,,,,No,,,No,,,,,,No,,,,,Yes,,,,No,,,No,,,Yes,No,,,,,,Mesoporous,,2.6,10.9,794,0.15,,,Powder,,,,,,,,,,,155
Unmodified Xerogel,"Hyeonjung Kim (khjguswndl@unist.ac.kr), Kangyong Kim, Hyunhong Kim, Doo Jin Lee",Jongnam Park (jnpark@unist.ac.kr),Eco-Friendly Synthesis of Water-Glass-Based Silica Aerogels via Catechol-Based Modifier,2020.0,38.0,0.0,Sol-gel,,Water Glass,,,,,,,,H2O,,,,,,HCl,,,,,,,,,,,,,"Water Glass, H2O, HCl",,,,Ambient,,,,,,,,,HCl,,,Ambient,Ambient,<60,,Ambient,48,,,,"Isopropanol, N-hexane",,,,N-hexane,3,,,,,,,,,,,,,,,,Ambient Pressure Drying,,Ambient,Ambient,12,,,,,,,,,,,,,,,,,,,,,,Yes,,,,,,Yes,,,No,,,,Yes,,,,,,,,Yes,,Yes,,,,No,,,,,,,,,,Yes,,,,,,No,,,,,,No,,,No,,,,No,,,No,,,,,,No,,,,,No,,,,No,,,No,,,Yes,No,,,,,,,,0.08,3.23,98,,,,,,,,,,,,,,,156
TMCS Modified Aerogel,"Hyeonjung Kim (khjguswndl@unist.ac.kr), Kangyong Kim, Hyunhong Kim, Doo Jin Lee",Jongnam Park (jnpark@unist.ac.kr),Eco-Friendly Synthesis of Water-Glass-Based Silica Aerogels via Catechol-Based Modifier,2020.0,38.0,0.0,Sol-gel,,Water Glass,,,,,,,,H2O,,,,,,HCl,,,,,,,TMCS,,,,,,"Water Glass, H2O, HCl",,,,Ambient,,,,,,,,,HCl,,,Ambient,Ambient,<60,,Ambient,48,,,,"Isopropanol, N-hexane",,,,"TMCS, N-hexane",1,1,,N-hexane,3,,,,,,,,,,,,Ambient Pressure Drying,,Ambient,Ambient,12,,,,,,,,,,,,,,,,,,,,,,Yes,,,,,,Yes,,,No,,,,Yes,,,,,,,,Yes,,Yes,,,,No,,,,,,,,,,Yes,,,,,,No,,,,,,No,,,No,,,,No,,,No,,,,,,No,,,,,No,,,,No,,,No,,,Yes,No,,,,,,Mesoporous,,4.15,35.11,473,,,,,,,,,,,,,,,157
Catechol Modified Aerogel- TBC,"Hyeonjung Kim (khjguswndl@unist.ac.kr), Kangyong Kim, Hyunhong Kim, Doo Jin Lee",Jongnam Park (jnpark@unist.ac.kr),Eco-Friendly Synthesis of Water-Glass-Based Silica Aerogels via Catechol-Based Modifier,2020.0,38.0,0.0,Sol-gel,,Water Glass,,,,,,,,H2O,,,,,,HCl,,,,,,,TBC,0.0105,,,,,"Water Glass, H2O, HCl",,,,Ambient,,,,,,,,,HCl,,,Ambient,Ambient,<60,,Ambient,48,,,,"MeOH, EtOH",,,,TBC,1,1,,Alcohol,5,,,,,,,,,,,On the third wash it was not specified the type of alcohol,Ambient Pressure Drying,,Ambient,Ambient,12,,60,Ambient,2,,,,,,,,,,,,,,,,,,Yes,,,,,,Yes,,,No,,,,Yes,,,,,,,,Yes,,Yes,,,,No,,,,,,,,,,Yes,,,,,,No,,,,,,No,,,No,,,,No,,,No,,,,,,No,,,,,No,,,,No,,,No,,,Yes,No,,,,,,Mesoporous,,1.77,22.9,308,,,,,,,,,,,,,,,158
Catechol Modified Aerogel- TBC and HA,"Hyeonjung Kim (khjguswndl@unist.ac.kr), Kangyong Kim, Hyunhong Kim, Doo Jin Lee",Jongnam Park (jnpark@unist.ac.kr),Eco-Friendly Synthesis of Water-Glass-Based Silica Aerogels via Catechol-Based Modifier,2020.0,38.0,0.0,Sol-gel,,Water Glass,,,,,,,,H2O,,,,,,HCl,,,,,,,"TBC, HA","0.0105, 0.21",,,,,"Water Glass, H2O, HCl",,,,Ambient,,,,,,,,,HCl,,,Ambient,Ambient,<60,,Ambient,48,,,,"MeOH, EtOH",,,,"TBC, HA",1,1,,Alcohol,5,,,,,,,,,,,On the third wash it was not specified the type of alcohol,Ambient Pressure Drying,,Ambient,Ambient,12,,60,Ambient,2,,,,,,,,,,,,,,,,,,Yes,,,,,,Yes,,,No,,,,Yes,,,,,,,,Yes,,Yes,,,,No,,,,,,,,,,Yes,,,,,,No,,,,,,No,,,No,,,,No,,,No,,,,,,No,,,,,No,,,,No,,,No,,,Yes,No,,,,,,Mesoporous,,2.13,25.02,340,,,,,,,,,,,,,,,159
Catechol Modified Aerogel- TBC and PDA,"Hyeonjung Kim (khjguswndl@unist.ac.kr), Kangyong Kim, Hyunhong Kim, Doo Jin Lee",Jongnam Park (jnpark@unist.ac.kr),Eco-Friendly Synthesis of Water-Glass-Based Silica Aerogels via Catechol-Based Modifier,2020.0,38.0,0.0,Sol-gel,,Water Glass,,,,,,,,H2O,,,,,,HCl,,,,,,,"TBC, PDA","0.0105, ----",,,,,"Water Glass, H2O, HCl",,,,Ambient,,,,,,,,,HCl,,,Ambient,Ambient,<60,,Ambient,48,,,,"MeOH, EtOH",,,,"TBC, PDA",1,1,,Alcohol,5,,,,,,,,,,,On the third wash it was not specified the type of alcohol,Ambient Pressure Drying,,Ambient,Ambient,12,,60,Ambient,2,,,,,,,,,,,,,,,,,,Yes,,,,,,Yes,,,No,,,,Yes,,,,,,,,Yes,,Yes,,,,No,,,,,,,,,,Yes,,,,,,No,,,,,,No,,,No,,,,No,,,No,,,,,,No,,,,,No,,,,No,,,No,,,Yes,No,,,,,,Mesoporous,,2.14,22.82,375,,,,,,,,,,,,,,,160
"Catechol Modified Aerogel- TBC, PDA, AND HA","Hyeonjung Kim (khjguswndl@unist.ac.kr), Kangyong Kim, Hyunhong Kim, Doo Jin Lee",Jongnam Park (jnpark@unist.ac.kr),Eco-Friendly Synthesis of Water-Glass-Based Silica Aerogels via Catechol-Based Modifier,2020.0,38.0,0.0,Sol-gel,,Water Glass,,,,,,,,H2O,,,,,,HCl,,,,,,,"TBC, HA, PDA","0.0105, 0.21, ----",,,,,"Water Glass, H2O, HCl",,,,Ambient,,,,,,,,,HCl,,,Ambient,Ambient,<60,,Ambient,48,,,,"MeOH, EtOH",,,,"TBC, HA, PDA",1,1,,Alcohol,5,,,,,,,,,,,On the third wash it was not specified the type of alcohol,Ambient Pressure Drying,,Ambient,Ambient,12,,60,Ambient,2,,,,,,,,,,,,,,,,,,Yes,,,,,,Yes,,,No,,,,Yes,,,,,,,,Yes,,Yes,,,,No,,,,,,,,,,Yes,,,,,,No,,,,,,No,,,No,,,,No,,,No,,,,,,No,,,,,No,,,,No,,,No,,,Yes,No,,,,,,Mesoporous,,1.93,20.52,377,,,,,,,,,,,,,,,161
Pure TEOS organic-inorganic hybrid aerogel,"Haryeong Choi, Vinayak G. Parale, Taehee Kim, Yong-Seok Choi, Jinsung Tae",Hyung-Ho Park (hhpark@yonsei.ac.kr),Structural and mechanical properties of hybrid silica aerogel formed using triethoxy(1-phenylethenyl)silane,2020.0,56.0,6.0,Sol-gel,,TEOS,,,,,,,,Isopropanol,,H2O,,,,HCl,0.01,,NH4OH,10,,,,,,,,,"TEOS, Isopropanol, HCl",300,60,24,Ambient,,NH4OH,,4,,Ambient,,,,,,,,,MeOH,,,,,,Isopropanol,,,50,,,,,,,,,,,,,,,,,,Supercritical Drying,CO2,60,9,,,,,,,,,,,,,,,,,,,,,,,Yes,,,,,,No,,,No,,,,Yes,,,,,,,,Yes,,Yes,,,,No,,,,,,,,,,Yes,,,,,,No,,,,,,Yes,,,Yes,,,,No,,,No,,,,,,No,,,,,No,,,,No,,,No,,,Yes,No,,,,,,Mesoporous,,8.45,2.06,975.7,0.024,,,,,,,,,,,,,,162
1 mol % PTPES organic-inorganic hybrid aerogel,"Haryeong Choi, Vinayak G. Parale, Taehee Kim, Yong-Seok Choi, Jinsung Tae",Hyung-Ho Park (hhpark@yonsei.ac.kr),Structural and mechanical properties of hybrid silica aerogel formed using triethoxy(1-phenylethenyl)silane,2020.0,56.0,6.0,Sol-gel,,TEOS,,,,PTPES,,,,Isopropanol,,H2O,,,,HCl,0.01,,NH4OH,10,,,,,,,,,"TEOS, Isopropanol, HCl",300,60,24,Ambient,,"PTPES, NH4OH",,5,,Ambient,,,,,,,,,MeOH,,,,,,Isopropanol,,,50,,,,,,,,,,,,,,,,,,Supercritical Drying,CO2,60,9,,,,,,,,,,,,,,,,,,,,,,,Yes,,,,,,No,,,No,,,,Yes,,,,,,,,Yes,,Yes,,,,No,,,,,,,,,,Yes,,,,,,No,,,,,,Yes,,,Yes,,,,No,,,No,,,,,,No,,,,,No,,,,No,,,No,,,Yes,No,,,,,,Mesoporous,,16.56,3.757,907.2,0.035,,,,,,,,,,,,,,163
3 mol % PTPES organic-inorganic hybrid aerogel,"Haryeong Choi, Vinayak G. Parale, Taehee Kim, Yong-Seok Choi, Jinsung Tae",Hyung-Ho Park (hhpark@yonsei.ac.kr),Structural and mechanical properties of hybrid silica aerogel formed using triethoxy(1-phenylethenyl)silane,2020.0,56.0,6.0,Sol-gel,,TEOS,,,,PTPES,,,,Isopropanol,,H2O,,,,HCl,0.01,,NH4OH,10,,,,,,,,,"TEOS, Isopropanol, HCl",300,60,24,Ambient,,"PTPES, NH4OH",,5,,Ambient,,,,,,,,,MeOH,,,,,,Isopropanol,,,50,,,,,,,,,,,,,,,,,,Supercritical Drying,CO2,60,9,,,,,,,,,,,,,,,,,,,,,,,Yes,,,,,,No,,,No,,,,Yes,,,,,,,,Yes,,Yes,,,,No,,,,,,,,,,Yes,,,,,,No,,,,,,Yes,,,Yes,,,,No,,,No,,,,,,No,,,,,No,,,,No,,,No,,,Yes,No,,,,,,Mesoporous,,20.99,3.988,760.1,0.044,,,,,,,,,,,,,,164
5 mol % PTPES organic-inorganic hybrid aerogel,"Haryeong Choi, Vinayak G. Parale, Taehee Kim, Yong-Seok Choi, Jinsung Tae",Hyung-Ho Park (hhpark@yonsei.ac.kr),Structural and mechanical properties of hybrid silica aerogel formed using triethoxy(1-phenylethenyl)silane,2020.0,56.0,6.0,Sol-gel,,TEOS,,,,PTPES,,,,Isopropanol,,H2O,,,,HCl,0.01,,NH4OH,10,,,,,,,,,"TEOS, Isopropanol, HCl",300,60,24,Ambient,,"PTPES, NH4OH",,5,,Ambient,,,,,,,,,MeOH,,,,,,Isopropanol,,,50,,,,,,,,,,,,,,,,,,Supercritical Drying,CO2,60,9,,,,,,,,,,,,,,,,,,,,,,,Yes,,,,,,No,,,No,,,,Yes,,,,,,,,Yes,,Yes,,,,No,,,,,,,,,,Yes,,,,,,No,,,,,,Yes,,,Yes,,,,No,,,No,,,,,,No,,,,,No,,,,No,,,No,,,Yes,No,,,,,,Mesoporous,,34.92,5.56,636.8,0.048,,,,,,,,,,,,,,165
10 mol % PTPES organic-inorganic hybrid aerogel,"Haryeong Choi, Vinayak G. Parale, Taehee Kim, Yong-Seok Choi, Jinsung Tae",Hyung-Ho Park (hhpark@yonsei.ac.kr),Structural and mechanical properties of hybrid silica aerogel formed using triethoxy(1-phenylethenyl)silane,2020.0,56.0,6.0,Sol-gel,,TEOS,,,,PTPES,,,,Isopropanol,,H2O,,,,HCl,0.01,,NH4OH,10,,,,,,,,,"TEOS, Isopropanol, HCl",300,60,24,Ambient,,"PTPES, NH4OH",,5,,Ambient,,,,,,,,,MeOH,,,,,,Isopropanol,,,50,,,,,,,,,,,,,,,,,,Supercritical Drying,CO2,60,9,,,,,,,,,,,,,,,,,,,,,,,Yes,,,,,,No,,,No,,,,Yes,,,,,,,,Yes,,Yes,,,,No,,,,,,,,,,Yes,,,,,,No,,,,,,Yes,,,Yes,,,,No,,,No,,,,,,No,,,,,No,,,,No,,,No,,,Yes,No,,,,,,Mesoporous,,20.55,2.161,521.8,0.084,,,,,,,,,,,,,,166
20 mol % PTPES organic-inorganic hybrid aerogel,"Haryeong Choi, Vinayak G. Parale, Taehee Kim, Yong-Seok Choi, Jinsung Tae",Hyung-Ho Park (hhpark@yonsei.ac.kr),Structural and mechanical properties of hybrid silica aerogel formed using triethoxy(1-phenylethenyl)silane,2020.0,56.0,6.0,Sol-gel,,TEOS,,,,PTPES,,,,Isopropanol,,H2O,,,,HCl,0.01,,NH4OH,10,,,,,,,,,"TEOS, Isopropanol, HCl",300,60,24,Ambient,,"PTPES, NH4OH",,5,,Ambient,,,,,,,,,MeOH,,,,,,Isopropanol,,,50,,,,,,,,,,,,,,,,,,Supercritical Drying,CO2,60,9,,,,,,,,,,,,,,,,,,,,,,,Yes,,,,,,No,,,No,,,,Yes,,,,,,,,Yes,,Yes,,,,No,,,,,,,,,,Yes,,,,,,No,,,,,,Yes,,,Yes,,,,No,,,No,,,,,,No,,,,,No,,,,No,,,No,,,Yes,No,,,,,,Mesoporous,,13.88,1.81,420.5,0.096,,,,,,,,,,,,,,167
Polysiloxane hybrid aerogel; Ethoxy-1.5g OTS,"Linbin Wang, Ruilu Guo, Jiafei Ren, Guomin Song, Guanxin Chen","Zheng Zhou (zhouzheng@mail.buct.edu.cn), Qifang Li (qflee@mail.buct.edu.cn)",Preparation of superhydrophobic and flexible polysiloxane aerogel,2020.0,40.0,4.0,Sol-gel,,OTS,,,,Ethoxy-polysiloxane,,,,EtOH,,H2O,,,,,,,NaOH,,,,TMCS,,,,,,"Ethoxy-polysiloxane, OTS, EtOH, H2O",,15,,,,NaOH,,5,,,,,,,,40,,,,50,48,,,,N-hexane,3,,,,,,,TMCS,,,,,,,,,,,,,Ambient Pressure Drying,,Ambient,Ambient,4,,,,,,,,,,,,,,,,,,,,,,Yes,,,,,,No,,,No,,,,Yes,,,,,,,,Yes,,No,,,,No,,,,,,,,,,Yes,,,,,,Yes,,,,,,Yes,,,Yes,,,,No,,,No,,,,,,No,,,,,No,,,,No,,,No,,,Yes,No,,,,,,Mesoporous,90,2.21,16,476.3,0.221,3.65,,,,,,,,,,,,,168
Polysiloxane hybrid aerogel; Ethoxy-0.9g OTS,"Linbin Wang, Ruilu Guo, Jiafei Ren, Guomin Song, Guanxin Chen","Zheng Zhou (zhouzheng@mail.buct.edu.cn), Qifang Li (qflee@mail.buct.edu.cn)",Preparation of superhydrophobic and flexible polysiloxane aerogel,2020.0,40.0,4.0,Sol-gel,,OTS,,,,Ethoxy-polysiloxane,,,,EtOH,,H2O,,,,,,,NaOH,,,,TMCS,,,,,,"Ethoxy-polysiloxane, OTS, EtOH, H2O",,15,,,,NaOH,,5,,,,,,,,40,,,,50,48,,,,N-hexane,3,,,,,,,TMCS,,,,,,,,,,,,,Ambient Pressure Drying,,Ambient,Ambient,4,,,,,,,,,,,,,,,,,,,,,,Yes,,,,,,No,,,No,,,,Yes,,,,,,,,Yes,,No,,,,No,,,,,,,,,,Yes,,,,,,Yes,,,,,,Yes,,,Yes,,,,No,,,No,,,,,,No,,,,,No,,,,No,,,No,,,Yes,No,,,,,,Mesoporous,89.7,3.44,23,542.3,0.227,3.48,,,,,,,,,,,,,169
Polysiloxane hybrid aerogel; Ethoxy-0.3g OTS,"Linbin Wang, Ruilu Guo, Jiafei Ren, Guomin Song, Guanxin Chen","Zheng Zhou (zhouzheng@mail.buct.edu.cn), Qifang Li (qflee@mail.buct.edu.cn)",Preparation of superhydrophobic and flexible polysiloxane aerogel,2020.0,40.0,4.0,Sol-gel,,OTS,,,,Ethoxy-polysiloxane,,,,EtOH,,H2O,,,,,,,NaOH,,,,TMCS,,,,,,"Ethoxy-polysiloxane, OTS, EtOH, H2O",,15,,,,NaOH,,5,,,,,,,,40,,,,50,48,,,,N-hexane,3,,,,,,,TMCS,,,,,,,,,,,,,Ambient Pressure Drying,,Ambient,Ambient,4,,,,,,,,,,,,,,,,,,,,,,Yes,,,,,,No,,,No,,,,Yes,,,,,,,,Yes,,No,,,,No,,,,,,,,,,Yes,,,,,,Yes,,,,,,Yes,,,Yes,,,,No,,,No,,,,,,No,,,,,No,,,,No,,,No,,,Yes,No,,,,,,Mesoporous,89.8,3.55,24,582.7,0.225,1.34,,,,,,,,,,,,,170
Polysiloxane hybrid aerogel ethoxy:methyl(1:3)-1.5g OTS,"Linbin Wang, Ruilu Guo, Jiafei Ren, Guomin Song, Guanxin Chen","Zheng Zhou (zhouzheng@mail.buct.edu.cn), Qifang Li (qflee@mail.buct.edu.cn)",Preparation of superhydrophobic and flexible polysiloxane aerogel,2020.0,40.0,4.0,Sol-gel,,OTS,,,,Ethoxy-polysiloxane,,,,EtOH,,H2O,,,,,,,NaOH,,,,TMCS,,,,,,"Ethoxy-polysiloxane, OTS, EtOH, H2O",,15,,,,NaOH,,5,,,,,,,,40,,,,50,48,,,,N-hexane,3,,,,,,,TMCS,,,,,,,,,,,,,Ambient Pressure Drying,,Ambient,Ambient,4,,,,,,,,,,,,,,,,,,,,,,Yes,,,,,,No,,,No,,,,Yes,,,,,,,,Yes,,No,,,,No,,,,,,,,,,Yes,,,,,,Yes,,,,,,Yes,,,Yes,,,,No,,,No,,,,,,No,,,,,No,,,,No,,,No,,,Yes,No,,,,,,Mesoporous,90.6,2.24,18,479.4,0.206,7.26,,,,,,,,,,,,,171
Polysiloxane hybrid aerogel ethoxy:methyl(1:3)-0.9g OTS,"Linbin Wang, Ruilu Guo, Jiafei Ren, Guomin Song, Guanxin Chen","Zheng Zhou (zhouzheng@mail.buct.edu.cn), Qifang Li (qflee@mail.buct.edu.cn)",Preparation of superhydrophobic and flexible polysiloxane aerogel,2020.0,40.0,4.0,Sol-gel,,OTS,,,,Ethoxy-polysiloxane,,,,EtOH,,H2O,,,,,,,NaOH,,,,TMCS,,,,,,"Ethoxy-polysiloxane, OTS, EtOH, H2O",,15,,,,NaOH,,5,,,,,,,,40,,,,50,48,,,,N-hexane,3,,,,,,,TMCS,,,,,,,,,,,,,Ambient Pressure Drying,,Ambient,Ambient,4,,,,,,,,,,,,,,,,,,,,,,Yes,,,,,,No,,,No,,,,Yes,,,,,,,,Yes,,No,,,,No,,,,,,,,,,Yes,,,,,,Yes,,,,,,Yes,,,Yes,,,,No,,,No,,,,,,No,,,,,No,,,,No,,,No,,,Yes,No,,,,,,Mesoporous,90.7,3.58,26,551.6,0.204,4.15,,,,,,,,,,,,,172
Polysiloxane hybrid aerogel ethoxy:methyl(1:3)-0.3g OTS,"Linbin Wang, Ruilu Guo, Jiafei Ren, Guomin Song, Guanxin Chen","Zheng Zhou (zhouzheng@mail.buct.edu.cn), Qifang Li (qflee@mail.buct.edu.cn)",Preparation of superhydrophobic and flexible polysiloxane aerogel,2020.0,40.0,4.0,Sol-gel,,OTS,,,,Ethoxy-polysiloxane,,,,EtOH,,H2O,,,,,,,NaOH,,,,TMCS,,,,,,"Ethoxy-polysiloxane, OTS, EtOH, H2O",,15,,,,NaOH,,5,,,,,,,,40,,,,50,48,,,,N-hexane,3,,,,,,,TMCS,,,,,,,,,,,,,Ambient Pressure Drying,,Ambient,Ambient,4,,,,,,,,,,,,,,,,,,,,,,Yes,,,,,,No,,,No,,,,Yes,,,,,,,,Yes,,No,,,,No,,,,,,,,,,Yes,,,,,,Yes,,,,,,Yes,,,Yes,,,,No,,,No,,,,,,No,,,,,No,,,,No,,,No,,,Yes,No,,,,,,Mesoporous,90.5,3.53,26,629.3,0.21,1.17,,,,,,,,,,,,,173
Polysiloxane hybrid aerogel ethoxy:methyl(1:5)-1.5g OTS,"Linbin Wang, Ruilu Guo, Jiafei Ren, Guomin Song, Guanxin Chen","Zheng Zhou (zhouzheng@mail.buct.edu.cn), Qifang Li (qflee@mail.buct.edu.cn)",Preparation of superhydrophobic and flexible polysiloxane aerogel,2020.0,40.0,4.0,Sol-gel,,OTS,,,,Ethoxy-polysiloxane,,,,EtOH,,H2O,,,,,,,NaOH,,,,TMCS,,,,,,"Ethoxy-polysiloxane, OTS, EtOH, H2O",,15,,,,NaOH,,5,,,,,,,,40,,,,50,48,,,,N-hexane,3,,,,,,,TMCS,,,,,,,,,,,,,Ambient Pressure Drying,,Ambient,Ambient,4,,,,,,,,,,,,,,,,,,,,,,Yes,,,,,,No,,,No,,,,Yes,,,,,,,,Yes,,No,,,,No,,,,,,,,,,Yes,,,,,,Yes,,,,,,Yes,,,Yes,,,,No,,,No,,,,,,No,,,,,No,,,,No,,,No,,,Yes,No,,,,,,Mesoporous,91.5,2.28,19,546.5,0.188,8.2,,,,,,,,,,,,,174
Polysiloxane hybrid aerogel ethoxy:methyl(1:5)-0.9g OTS,"Linbin Wang, Ruilu Guo, Jiafei Ren, Guomin Song, Guanxin Chen","Zheng Zhou (zhouzheng@mail.buct.edu.cn), Qifang Li (qflee@mail.buct.edu.cn)",Preparation of superhydrophobic and flexible polysiloxane aerogel,2020.0,40.0,4.0,Sol-gel,,OTS,,,,Ethoxy-polysiloxane,,,,EtOH,,H2O,,,,,,,NaOH,,,,TMCS,,,,,,"Ethoxy-polysiloxane, OTS, EtOH, H2O",,15,,,,NaOH,,5,,,,,,,,40,,,,50,48,,,,N-hexane,3,,,,,,,TMCS,,,,,,,,,,,,,Ambient Pressure Drying,,Ambient,Ambient,4,,,,,,,,,,,,,,,,,,,,,,Yes,,,,,,No,,,No,,,,Yes,,,,,,,,Yes,,No,,,,No,,,,,,,,,,Yes,,,,,,Yes,,,,,,Yes,,,Yes,,,,No,,,No,,,,,,No,,,,,No,,,,No,,,No,,,Yes,No,,,,,,Mesoporous,90.5,3.6,26,557.5,0.208,4.55,,,,,,,,,,,,,175
Polysiloxane hybrid aerogel ethoxy:methyl(1:5)-0.3g OTS,"Linbin Wang, Ruilu Guo, Jiafei Ren, Guomin Song, Guanxin Chen","Zheng Zhou (zhouzheng@mail.buct.edu.cn), Qifang Li (qflee@mail.buct.edu.cn)",Preparation of superhydrophobic and flexible polysiloxane aerogel,2020.0,40.0,4.0,Sol-gel,,OTS,,,,Ethoxy-polysiloxane,,,,EtOH,,H2O,,,,,,,NaOH,,,,TMCS,,,,,,"Ethoxy-polysiloxane, OTS, EtOH, H2O",,15,,,,NaOH,,5,,,,,,,,40,,,,50,48,,,,N-hexane,3,,,,,,,TMCS,,,,,,,,,,,,,Ambient Pressure Drying,,Ambient,Ambient,4,,,,,,,,,,,,,,,,,,,,,,Yes,,,,,,No,,,No,,,,Yes,,,,,,,,Yes,,No,,,,No,,,,,,,,,,Yes,,,,,,Yes,,,,,,Yes,,,Yes,,,,No,,,No,,,,,,No,,,,,No,,,,No,,,No,,,Yes,No,,,,,,Mesoporous,90.9,3.63,27,632.9,0.201,2.35,,,,,,,,,,,,,176
SiO2-BC composite gel,Fei Shi et al.,,Influences of solvothermal-assisted crystallization process on the microstructure and properties of SiO2-W0.02TiO2.06 composite aerogels synthesized via ambient pressure drying,2019.0,45.0,1.0,"Sol-gel, Solvothermal Reaction",,Water Glass,,,,BC,,,,H2O,,KOH,,,,,,,NH4OH,2,,,TMCS,,N-hexane,,,,"Water Glass, H2O",,,,,"2, 3","BC, KOH, H2O",,,6,90,,NH4OH was added after the two sols were mixed,,,"6, 7 ",,,,,,0.3333,,Ambient,2,"TMCS, N-hexane",1,1.3,,,,,,,,,,,,,,,,,,,Ambient Pressure Drying,,80,Ambient,2,,100,Ambient,2,,150,2,,Ambient,,,,,,,,500,120,,,,Yes,,,,,,Yes,,,No,,,,Yes,,,,,,,,Yes,,No,,,,Yes,,,,,,,,,,No,,,,,,No,,,,,,No,,,No,,,,No,,,No,,,,,,No,,,,,No,,,,No,,,No,,,No,No,,,,,,Mesoporous,,0.2,,222,,,,,,,,,,,,,,,177
SiO2-BC composite gel- Solvothermal reaction with WO3-TiO2 precursor @ 120°C for 3hr,Fei Shi et al.,,Influences of solvothermal-assisted crystallization process on the microstructure and properties of SiO2-W0.02TiO2.06 composite aerogels synthesized via ambient pressure drying,2019.0,45.0,1.0,"Sol-gel, Solvothermal Reaction",,Water Glass,,,,BC,,,,H2O,,KOH,,,,,,,NH4OH,2,,,TMCS,,N-hexane,,,,"Water Glass, H2O",,,,,"2, 4","BC, KOH, H2O",,,6,90,,NH4OH was added after the two sols were mixed,,,"6, 7 ",,,,,,0.3333,,Ambient,2,WO3-TiO2,1,1,,EtOH,1,0.125,120,"TMCS, N-hexane",1,"1,3",,,,,,,,,,Wash 2 took place in a solvothermal reactor,Ambient Pressure Drying,,80,Ambient,2,,100,Ambient,2,,150,2,,Ambient,,,,,,,,500,120,,,,Yes,,,,,,Yes,,,No,,,,Yes,,,,,,,,Yes,,No,,,,Yes,,,,,,,,,,No,,,,,,No,,,,,,No,,,No,,,,No,,,No,,,,,,No,,,,,No,,,,No,,,No,,,No,No,,,,,,Mesoporous,,,,,,,,,4.8,,,,,,,,,,178
SiO2-BC composite gel- Solvothermal reaction with WO3-TiO2 precursor @ 150°C for 3hr,Fei Shi et al.,,Influences of solvothermal-assisted crystallization process on the microstructure and properties of SiO2-W0.02TiO2.06 composite aerogels synthesized via ambient pressure drying,2019.0,45.0,1.0,"Sol-gel, Solvothermal Reaction",,Water Glass,,,,BC,,,,H2O,,KOH,,,,,,,NH4OH,2,,,TMCS,,N-hexane,,,,"Water Glass, H2O",,,,,"2, 4","BC, KOH, H2O",,,6,90,,NH4OH was added after the two sols were mixed,,,"6, 7 ",,,,,,0.3333,,Ambient,2,WO3-TiO2,1,1,,EtOH,1,0.125,150,"TMCS, N-hexane",1,"1,3",,,,,,,,,,Wash 2 took place in a solvothermal reactor,Ambient Pressure Drying,,80,Ambient,2,,100,Ambient,2,,150,2,,Ambient,,,,,,,,500,120,,,,Yes,,,,,,Yes,,,No,,,,Yes,,,,,,,,Yes,,No,,,,Yes,,,,,,,,,,No,,,,,,No,,,,,,No,,,No,,,,No,,,No,,,,,,No,,,,,No,,,,No,,,No,,,No,No,,,,,,Mesoporous,,,,,,,,,5.9,,,,,,,,,,179
SiO2-BC composite gel- Solvothermal reaction with WO3-TiO2 precursor @ 180°C for 0.5hr,Fei Shi et al.,,Influences of solvothermal-assisted crystallization process on the microstructure and properties of SiO2-W0.02TiO2.06 composite aerogels synthesized via ambient pressure drying,2019.0,45.0,1.0,"Sol-gel, Solvothermal Reaction",,Water Glass,,,,BC,,,,H2O,,KOH,,,,,,,NH4OH,2,,,TMCS,,N-hexane,,,,"Water Glass, H2O",,,,,"2, 4","BC, KOH, H2O",,,6,90,,NH4OH was added after the two sols were mixed,,,"6, 7 ",,,,,,0.3333,,Ambient,2,WO3-TiO2,1,1,,EtOH,1,0.020833333,180,"TMCS, N-hexane",1,"1,3",,,,,,,,,,Wash 2 took place in a solvothermal reactor,Ambient Pressure Drying,,80,Ambient,2,,100,Ambient,2,,150,2,,Ambient,,,,,,,,500,120,,,,Yes,,,,,,Yes,,,No,,,,Yes,,,,,,,,Yes,,No,,,,Yes,,,,,,,,,,No,,,,,,No,,,,,,No,,,No,,,,No,,,No,,,,,,No,,,,,No,,,,No,,,No,,,No,No,,,,,,Mesoporous,,,,,,,,,4.8,,,,,,,,,,180
SiO2-BC composite gel- Solvothermal reaction with WO3-TiO2 precursor @ 180°C for 3hr,Fei Shi et al.,,Influences of solvothermal-assisted crystallization process on the microstructure and properties of SiO2-W0.02TiO2.06 composite aerogels synthesized via ambient pressure drying,2019.0,45.0,1.0,"Sol-gel, Solvothermal Reaction",,Water Glass,,,,BC,,,,H2O,,KOH,,,,,,,NH4OH,2,,,TMCS,,N-hexane,,,,"Water Glass, H2O",,,,,"2, 4","BC, KOH, H2O",,,6,90,,NH4OH was added after the two sols were mixed,,,"6, 7 ",,,,,,0.3333,,Ambient,2,WO3-TiO2,1,1,,EtOH,1,0.125,180,"TMCS, N-hexane",1,"1,3",,,,,,,,,,Wash 2 took place in a solvothermal reactor,Ambient Pressure Drying,,80,Ambient,2,,100,Ambient,2,,150,2,,Ambient,,,,,,,,500,120,,,,Yes,,,,,,Yes,,,No,,,,Yes,,,,,,,,Yes,,No,,,,Yes,,,,,,,,,,No,,,,,,No,,,,,,No,,,No,,,,No,,,No,,,,,,No,,,,,No,,,,No,,,No,,,No,No,,,,,,Mesoporous,,2.7,,729,,,,,7.2,,,,,,,,,,181
SiO2-BC composite gel- Solvothermal reaction with WO3-TiO2 precursor @ 180°C for 12hr,Fei Shi et al.,,Influences of solvothermal-assisted crystallization process on the microstructure and properties of SiO2-W0.02TiO2.06 composite aerogels synthesized via ambient pressure drying,2019.0,45.0,1.0,"Sol-gel, Solvothermal Reaction",,Water Glass,,,,BC,,,,H2O,,KOH,,,,,,,NH4OH,2,,,TMCS,,N-hexane,,,,"Water Glass, H2O",,,,,"2, 4","BC, KOH, H2O",,,6,90,,NH4OH was added after the two sols were mixed,,,"6, 7 ",,,,,,0.3333,,Ambient,2,WO3-TiO2,1,1,,EtOH,1,0.5,180,"TMCS, N-hexane",1,"1,3",,,,,,,,,,Wash 2 took place in a solvothermal reactor,Ambient Pressure Drying,,80,Ambient,2,,100,Ambient,2,,150,2,,Ambient,,,,,,,,500,120,,,,Yes,,,,,,Yes,,,No,,,,Yes,,,,,,,,Yes,,No,,,,Yes,,,,,,,,,,No,,,,,,No,,,,,,No,,,No,,,,No,,,No,,,,,,No,,,,,No,,,,No,,,No,,,No,No,,,,,,Mesoporous,,,,,,,,,9.5,,,,,,,,,,182
SiO2 aerogel- No solvothermal reaction,Fei Shi et al.,,Influences of solvothermal-assisted crystallization process on the microstructure and properties of SiO2-W0.02TiO2.06 composite aerogels synthesized via ambient pressure drying,2019.0,45.0,1.0,"Sol-gel, Solvothermal Reaction",,Water Glass,,,,,,,,H2O,,,,,,,,,NH4OH,2,,,TMCS,,N-hexane,,,,"Water Glass, H2O",,,,,,,,,,,,NH4OH was added after the two sols were mixed,,,"6, 7 ",,,,,,0.3333,,Ambient,2,"TMCS, N-hexane",1,1.3,,,,,,,,,,,,,,,,,,,Ambient Pressure Drying,,80,Ambient,2,,100,Ambient,2,,150,2,,Ambient,,,,,,,,500,120,,,,Yes,,,,,,Yes,,,No,,,,Yes,,,,,,,,Yes,,No,,,,Yes,,,,,,,,,,No,,,,,,No,,,,,,No,,,No,,,,No,,,No,,,,,,No,,,,,No,,,,No,,,No,,,No,No,,,,,,Mesoporous,,0.69,,312,,,,,,,,,,,,,,,183
SiO2 aerogel- Solvothermal reaction with WO3-TiO2 precursor @ 150°C for 0.5hr,Fei Shi et al.,,Influences of solvothermal-assisted crystallization process on the microstructure and properties of SiO2-W0.02TiO2.06 composite aerogels synthesized via ambient pressure drying,2019.0,45.0,1.0,"Sol-gel, Solvothermal Reaction",,Water Glass,,,,,,,,H2O,,,,,,,,,NH4OH,2,,,TMCS,,N-hexane,,,,"Water Glass, H2O",,,,,,,,,,,,NH4OH was added after the two sols were mixed,,,"6, 7 ",,,,,,0.3333,,Ambient,2,WO3-TiO2,1,1,,EtOH,1,0.020833333,150,"TMCS, N-hexane",1,"1,3",,,,,,,,,,Wash 2 took place in a solvothermal reactor,Ambient Pressure Drying,,80,Ambient,2,,100,Ambient,2,,150,2,,Ambient,,,,,,,,500,120,,,,Yes,,,,,,Yes,,,No,,,,Yes,,,,,,,,Yes,,No,,,,Yes,,,,,,,,,,No,,,,,,No,,,,,,No,,,No,,,,No,,,No,,,,,,No,,,,,No,,,,No,,,No,,,No,No,,,,,,Mesoporous,,1.05,,267,,,,,,,,,,,,,,,184
SiO2-BC composite gel- Solvothermal reaction with WO3-TiO2 precursor @ 150°C for 0.5hr,Fei Shi et al.,,Influences of solvothermal-assisted crystallization process on the microstructure and properties of SiO2-W0.02TiO2.06 composite aerogels synthesized via ambient pressure drying,2019.0,45.0,1.0,"Sol-gel, Solvothermal Reaction",,Water Glass,,,,BC,,,,H2O,,KOH,,,,,,,NH4OH,2,,,TMCS,,N-hexane,,,,"Water Glass, H2O",,,,,"2, 4","BC, KOH, H2O",,,6,90,,NH4OH was added after the two sols were mixed,,,"6, 7 ",,,,,,0.3333,,Ambient,2,WO3-TiO2,1,1,,EtOH,1,0.020833333,150,"TMCS, N-hexane",1,"1,3",,,,,,,,,,Wash 2 took place in a solvothermal reactor,Ambient Pressure Drying,,80,Ambient,2,,100,Ambient,2,,150,2,,Ambient,,,,,,,,500,120,,,,Yes,,,,,,Yes,,,No,,,,Yes,,,,,,,,Yes,,No,,,,Yes,,,,,,,,,,No,,,,,,No,,,,,,No,,,No,,,,No,,,No,,,,,,No,,,,,No,,,,No,,,No,,,No,No,,,,,,Mesoporous,,0.78,,364,,,,,,,,,,,,,,,185
SiO2-BC composite gel- Solvothermal reaction with WO3-TiO2 precursor @ 120°C for 1hr,Fei Shi et al.,,Influences of solvothermal-assisted crystallization process on the microstructure and properties of SiO2-W0.02TiO2.06 composite aerogels synthesized via ambient pressure drying,2019.0,45.0,1.0,"Sol-gel, Solvothermal Reaction",,Water Glass,,,,BC,,,,H2O,,KOH,,,,,,,NH4OH,2,,,TMCS,,N-hexane,,,,"Water Glass, H2O",,,,,"2, 4","BC, KOH, H2O",,,6,90,,NH4OH was added after the two sols were mixed,,,"6, 7 ",,,,,,0.3333,,Ambient,2,WO3-TiO2,1,1,,EtOH,1,0.041666667,120,"TMCS, N-hexane",1,"1,3",,,,,,,,,,Wash 2 took place in a solvothermal reactor,Ambient Pressure Drying,,80,Ambient,2,,100,Ambient,2,,150,2,,Ambient,,,,,,,,500,120,,,,Yes,,,,,,Yes,,,No,,,,Yes,,,,,,,,Yes,,No,,,,Yes,,,,,,,,,,No,,,,,,No,,,,,,No,,,No,,,,No,,,No,,,,,,No,,,,,No,,,,No,,,No,,,No,No,,,,,,Mesoporous,,1.46,,480,,,,,,,,,,,,,,,186
SiO2-BC composite gel- Solvothermal reaction with WO3-TiO2 precursor @ 180°C for 1hr,Fei Shi et al.,,Influences of solvothermal-assisted crystallization process on the microstructure and properties of SiO2-W0.02TiO2.06 composite aerogels synthesized via ambient pressure drying,2019.0,45.0,1.0,"Sol-gel, Solvothermal Reaction",,Water Glass,,,,BC,,,,H2O,,KOH,,,,,,,NH4OH,2,,,TMCS,,N-hexane,,,,"Water Glass, H2O",,,,,"2, 4","BC, KOH, H2O",,,6,90,,NH4OH was added after the two sols were mixed,,,"6, 7 ",,,,,,0.3333,,Ambient,2,WO3-TiO2,1,1,,EtOH,1,0.041666667,180,"TMCS, N-hexane",1,"1,3",,,,,,,,,,Wash 2 took place in a solvothermal reactor,Ambient Pressure Drying,,80,Ambient,2,,100,Ambient,2,,150,2,,Ambient,,,,,,,,500,120,,,,Yes,,,,,,Yes,,,No,,,,Yes,,,,,,,,Yes,,No,,,,Yes,,,,,,,,,,No,,,,,,No,,,,,,No,,,No,,,,No,,,No,,,,,,No,,,,,No,,,,No,,,No,,,No,No,,,,,,Mesoporous,,1.65,,461,,,,,,,,,,,,,,,187
X11- 38.46 vol % EtOH,Yajun Huang et al.,,Organic solvent-saving preparation of water glass based aerogel granules under ambient pressure drying,2019.0,43.0,6.0,Sol-gel,,Water Glass,,,,,,,,H2O,,HCl,,EtOH,,,,,Water Glass,,,,"HCl, HMDSO",,,,,,"Water Glass, H2O, HCl",,,,,1,"EtOH, Water Glass, H2O",,,,,,,,,6,,,10,,,,,,,"HCl, HMDSO",1,0.166666667,,,,,,,,,,,,,,,,,,"A strong acidic cation resin for removal of Na Ions. Start including this in columns?, EtOH base catalyst or solvent?",Ambient Pressure Drying,,100,Ambient,1,,,,,,,,,,,,,,,,,,,,,,Yes,,,,,,No,,,No,,,,Yes,,,,,,,,Yes,,No,,,,No,,,,,,,,,,Yes,,,,,,Yes,,,,,,Yes,,,No,,,,No,,,No,,,,,,No,,,,,Yes,,,,No,,,No,,,No,No,,,,,,Mesoporous,94.68,3.08,,531.35,0.117,,,,,,,,,,,,,,188
X12- 55.56 vol % EtOH,Yajun Huang et al.,,Organic solvent-saving preparation of water glass based aerogel granules under ambient pressure drying,2019.0,43.0,6.0,Sol-gel,,Water Glass,,,,,,,,H2O,,HCl,,EtOH,,,,,Water Glass,,,,"HCl, HMDSO",,,,,,"Water Glass, H2O, HCl",,,,,1,"EtOH, Water Glass, H2O",,,,,,,,,6,,,10,,,,,,,"HCl, HMDSO",1,0.166666667,,,,,,,,,,,,,,,,,,A strong acidic cation resin for removal of Na Ions. Start including this in columns?,Ambient Pressure Drying,,100,Ambient,1,,,,,,,,,,,,,,,,,,,,,,Yes,,,,,,No,,,No,,,,Yes,,,,,,,,Yes,,No,,,,No,,,,,,,,,,Yes,,,,,,Yes,,,,,,Yes,,,No,,,,No,,,No,,,,,,No,,,,,Yes,,,,No,,,No,,,No,No,,,,,,Mesoporous,95.41,3.21,,603.86,0.101,,,,,,,,,,,,,,189
X13- 65.22 vol % EtOH,Yajun Huang et al.,,Organic solvent-saving preparation of water glass based aerogel granules under ambient pressure drying,2019.0,43.0,6.0,Sol-gel,,Water Glass,,,,,,,,H2O,,HCl,,EtOH,,,,,Water Glass,,,,"HCl, HMDSO",,,,,,"Water Glass, H2O, HCl",,,,,1,"EtOH, Water Glass, H2O",,,,,,,,,6,,,10,,,,,,,"HCl, HMDSO",1,0.166666667,,,,,,,,,,,,,,,,,,A strong acidic cation resin for removal of Na Ions. Start including this in columns?,Ambient Pressure Drying,,100,Ambient,1,,,,,,,,,,,,,,,,,,,,,,Yes,,,,,,No,,,No,,,,Yes,,,,,,,,Yes,,No,,,,No,,,,,,,,,,Yes,,,,,,Yes,,,,,,Yes,,,No,,,,No,,,No,,,,,,No,,,,,Yes,,,,No,,,No,,,No,No,,,,,,Mesoporous,95.82,4.26,,872.36,0.092,,,,,,,,,,,,,,190
X14- 71.42 vol % EtOH,Yajun Huang et al.,,Organic solvent-saving preparation of water glass based aerogel granules under ambient pressure drying,2019.0,43.0,6.0,Sol-gel,,Water Glass,,,,,,,,H2O,,HCl,,EtOH,,,,,Water Glass,,,,"HCl, HMDSO",,,,,,"Water Glass, H2O, HCl",,,,,1,"EtOH, Water Glass, H2O",,,,,,,,,6,,,10,,,,,,,"HCl, HMDSO",1,0.166666667,,,,,,,,,,,,,,,,,,A strong acidic cation resin for removal of Na Ions. Start including this in columns?,Ambient Pressure Drying,,100,Ambient,1,,,,,,,,,,,,,,,,,,,,,,Yes,,,,,,No,,,No,,,,Yes,,,,,,,,Yes,,No,,,,No,,,,,,,,,,Yes,,,,,,Yes,,,,,,Yes,,,No,,,,No,,,No,,,,,,No,,,,,Yes,,,,No,,,No,,,No,No,,,,,,Mesoporous,95.23,3.53,,619.47,0.105,,,,,,,,,,,,,,191
X15- 75.76 vol % EtOH,Yajun Huang et al.,,Organic solvent-saving preparation of water glass based aerogel granules under ambient pressure drying,2019.0,43.0,6.0,Sol-gel,,Water Glass,,,,,,,,H2O,,HCl,,EtOH,,,,,Water Glass,,,,"HCl, HMDSO",,,,,,"Water Glass, H2O, HCl",,,,,1,"EtOH, Water Glass, H2O",,,,,,,,,6,,,10,,,,,,,"HCl, HMDSO",1,0.166666667,,,,,,,,,,,,,,,,,,A strong acidic cation resin for removal of Na Ions. Start including this in columns?,Ambient Pressure Drying,,100,Ambient,1,,,,,,,,,,,,,,,,,,,,,,Yes,,,,,,No,,,No,,,,Yes,,,,,,,,Yes,,No,,,,No,,,,,,,,,,Yes,,,,,,Yes,,,,,,Yes,,,No,,,,No,,,No,,,,,,No,,,,,Yes,,,,No,,,No,,,No,No,,,,,,Mesoporous,94.5,2.48,,569.38,0.121,,,,,,,,,,,,,,192
A- HCl and EtOH,Yajun Huang et al.,,Organic solvent-saving preparation of water glass based aerogel granules under ambient pressure drying,2019.0,43.0,6.0,Sol-gel,,Water Glass,,,,,,,,H2O,,HCl,,EtOH,,,,,NH4OH,5,,,"HCl, HMDSO",,,,,,"Water Glass, H2O, HCl",,,,,1,"EtOH, NH4OH",,,,,,,,,6,,,<5,,,,,,,"HCl, HMDSO",1,0.166666667,,,,,,,,,,,,,,,,,,,Ambient Pressure Drying,,100,Ambient,1,,,,,,,,,,,,,,,,,,,,,,Yes,,,,,,No,,,No,,,,Yes,,,,,,,,Yes,,No,,,,No,,,,,,,,,,Yes,,,,,,Yes,,,,,,Yes,,,No,,,,No,,,No,,,,,,No,,,,,Yes,,,,No,,,No,,,No,No,,,,,,,,,,872.36,0.092,,,,,,,,,,,,,,193
B- Water before ion exchange & EtOH,Yajun Huang et al.,,Organic solvent-saving preparation of water glass based aerogel granules under ambient pressure drying,2019.0,43.0,6.0,Sol-gel,,Water Glass,,,,,,,,H2O,,,,EtOH,,,,,NH4OH,5,,,"HCl, HMDSO",,,,,,"Water Glass, H2O",,,,,3,"EtOH, NH4OH",,,,,,,,,6,,,<5,,,,,,,"HCl, HMDSO",1,0.166666667,,,,,,,,,,,,,,,,,,,Ambient Pressure Drying,,100,Ambient,1,,,,,,,,,,,,,,,,,,,,,,Yes,,,,,,No,,,No,,,,Yes,,,,,,,,Yes,,No,,,,No,,,,,,,,,,Yes,,,,,,Yes,,,,,,Yes,,,No,,,,No,,,No,,,,,,No,,,,,Yes,,,,No,,,No,,,No,No,,,,,,,,,,285.59,0.397,,,,,,,,,,,,,,194
