Repository: andreshyer/Ferri_Aerogel_Neo4j

File: files/zr_aerogels.csv (part 4 of 13)
"Zirconia aerogel, LMA8 @ 350C",Wang et al. ,The investigation of an organic acid assisted sol–gel method for preparing monolithic zirconia aerogels,2018,43,8,sol-gel,,zirconyl chloride octahydrate,0.41,,,ethanol,,,,,,,,,l-malic acid,0.12,,60,,0,,,ethanol,1,0.083,60,ethanol,1,2,40,,,,,,,,,Glassware was preheated to 60C for gelation,supercritical drying,ethanol,260,,7,,,,,,,,300 mL of EtOH and ~20 mL wet gel,350,,,,,Yes,Hitachi S-4800,Morphology,,,,Yes,"JEM-1200EX, JEOL, Japan)",Morphology,No,,,,Yes,Quantachrome Instrument Corp,"Surface areas, pore size distribution",-196.15,,,,,"Yes, BET/BJH","Surface areas, pore size distribution",Yes,Escalab 250Xi,,,Yes,"X'Pert PRO, PANalytical B.V.",Cu Kα,Crystal phase,Oct-90,,4,1.5418,,,Yes,Nicolet 5700 spectro- photometer,Surface functional groups,,,,"Yes, with DTA",TA-Q 500,Mass loss with temperature change,1000,,10,No,,,No,,,,No,,,No,,,,,,No,,,,,No,,,,No,,,No ,,,No,,,,,,"macroporous, mesoporous",,,,,,,,tetragonal,,133
"Zirconia aerogel, LMA8 @ 450C",Wang et al. ,The investigation of an organic acid assisted sol–gel method for preparing monolithic zirconia aerogels,2018,43,8,sol-gel,,zirconyl chloride octahydrate,0.41,,,ethanol,,,,,,,,,l-malic acid,0.12,,60,,0,,,ethanol,1,0.083,60,ethanol,1,2,40,,,,,,,,,Glassware was preheated to 60C for gelation,supercritical drying,ethanol,260,,7,,,,,,,,300 mL of EtOH and ~20 mL wet gel,450,,,,,Yes,Hitachi S-4800,Morphology,,,,Yes,"JEM-1200EX, JEOL, Japan)",Morphology,No,,,,Yes,Quantachrome Instrument Corp,"Surface areas, pore size distribution",-196.15,,,,,"Yes, BET/BJH","Surface areas, pore size distribution",Yes,Escalab 250Xi,,,Yes,"X'Pert PRO, PANalytical B.V.",Cu Kα,Crystal phase,Oct-90,,4,1.5418,,,Yes,Nicolet 5700 spectro- photometer,Surface functional groups,,,,"Yes, with DTA",TA-Q 500,Mass loss with temperature change,1000,,10,No,,,No,,,,No,,,No,,,,,,No,,,,,No,,,,No,,,No ,,,No,,,,,,"macroporous, mesoporous",,,,,,,,"tetragonal, monoclinic",,134
"Zirconia aerogel, LMA8 @ 600C",Wang et al. ,The investigation of an organic acid assisted sol–gel method for preparing monolithic zirconia aerogels,2018,43,8,sol-gel,,zirconyl chloride octahydrate,0.41,,,ethanol,,,,,,,,,l-malic acid,0.12,,60,,0,,,ethanol,1,0.083,60,ethanol,1,2,40,,,,,,,,,Glassware was preheated to 60C for gelation,supercritical drying,ethanol,260,,7,,,,,,,,300 mL of EtOH and ~20 mL wet gel,600,,,,,Yes,Hitachi S-4800,Morphology,,,,Yes,"JEM-1200EX, JEOL, Japan)",Morphology,No,,,,Yes,Quantachrome Instrument Corp,"Surface areas, pore size distribution",-196.15,,,,,"Yes, BET/BJH","Surface areas, pore size distribution",Yes,Escalab 250Xi,,,Yes,"X'Pert PRO, PANalytical B.V.",Cu Kα,Crystal phase,Oct-90,,4,1.5418,,,Yes,Nicolet 5700 spectro- photometer,Surface functional groups,,,,"Yes, with DTA",TA-Q 500,Mass loss with temperature change,1000,,10,No,,,No,,,,No,,,No,,,,,,No,,,,,No,,,,No,,,No ,,,No,,,,,,"macroporous, mesoporous",,,,,,,,"tetragonal, monoclinic",,135
"Zirconia aerogel, BA4, as-dried",Wang et al. ,The investigation of an organic acid assisted sol–gel method for preparing monolithic zirconia aerogels,2018,43,8,sol-gel,,zirconyl chloride octahydrate,0.43,,,ethanol,,,,,,,,,butanedioic acid,0.063,,60,,,,,ethanol,1,0.083,60,ethanol,1,2,40,,,,,,,,,No gel formed,supercritical drying,ethanol,260,,7,,,,,,,,300 mL of EtOH and ~20 mL wet gel,,,,,as-dried,Yes,Hitachi S-4800,Morphology,,,,Yes,"JEM-1200EX, JEOL, Japan)",Morphology,No,,,,Yes,Quantachrome Instrument Corp,"Surface areas, pore size distribution",-196.15,,,,,"Yes, BET/BJH","Surface areas, pore size distribution",Yes,Escalab 250Xi,,,Yes,"X'Pert PRO, PANalytical B.V.",Cu Kα,Crystal phase,Oct-90,,4,1.5418,,,Yes,Nicolet 5700 spectro- photometer,Surface functional groups,,,,"Yes, with DTA",TA-Q 500,Mass loss with temperature change,1000,,10,No,,,No,,,,No,,,No,,,,,,No,,,,,No,,,,No,,,No ,,,No,,,,,,,,,,,,,,,No wet gel formed with BA,136
"Zirconia aerogel, BA4 @ 350C",Wang et al. ,The investigation of an organic acid assisted sol–gel method for preparing monolithic zirconia aerogels,2018,43,8,sol-gel,,zirconyl chloride octahydrate,0.43,,,ethanol,,,,,,,,,butanedioic acid,0.063,,60,,,,,ethanol,1,0.083,60,ethanol,1,2,40,,,,,,,,,No gel formed,supercritical drying,ethanol,260,,7,,,,,,,,300 mL of EtOH and ~20 mL wet gel,350,,,,,Yes,Hitachi S-4800,Morphology,,,,Yes,"JEM-1200EX, JEOL, Japan)",Morphology,No,,,,Yes,Quantachrome Instrument Corp,"Surface areas, pore size distribution",-196.15,,,,,"Yes, BET/BJH","Surface areas, pore size distribution",Yes,Escalab 250Xi,,,Yes,"X'Pert PRO, PANalytical B.V.",Cu Kα,Crystal phase,Oct-90,,4,1.5418,,,Yes,Nicolet 5700 spectro- photometer,Surface functional groups,,,,"Yes, with DTA",TA-Q 500,Mass loss with temperature change,1000,,10,No,,,No,,,,No,,,No,,,,,,No,,,,,No,,,,No,,,No ,,,No,,,,,,,,,,,,,,,No wet gel formed with BA,137
"Zirconia aerogel, BA4 @ 450C",Wang et al. ,The investigation of an organic acid assisted sol–gel method for preparing monolithic zirconia aerogels,2018,43,8,sol-gel,,zirconyl chloride octahydrate,0.43,,,ethanol,,,,,,,,,butanedioic acid,0.063,,60,,,,,ethanol,1,0.083,60,ethanol,1,2,40,,,,,,,,,No gel formed,supercritical drying,ethanol,260,,7,,,,,,,,300 mL of EtOH and ~20 mL wet gel,450,,,,,Yes,Hitachi S-4800,Morphology,,,,Yes,"JEM-1200EX, JEOL, Japan)",Morphology,No,,,,Yes,Quantachrome Instrument Corp,"Surface areas, pore size distribution",-196.15,,,,,"Yes, BET/BJH","Surface areas, pore size distribution",Yes,Escalab 250Xi,,,Yes,"X'Pert PRO, PANalytical B.V.",Cu Kα,Crystal phase,Oct-90,,4,1.5418,,,Yes,Nicolet 5700 spectro- photometer,Surface functional groups,,,,"Yes, with DTA",TA-Q 500,Mass loss with temperature change,1000,,10,No,,,No,,,,No,,,No,,,,,,No,,,,,No,,,,No,,,No ,,,No,,,,,,,,,,,,,,,No wet gel formed with BA,138
"Zirconia aerogel, BA4 @ 600C",Wang et al. ,The investigation of an organic acid assisted sol–gel method for preparing monolithic zirconia aerogels,2018,43,8,sol-gel,,zirconyl chloride octahydrate,0.43,,,ethanol,,,,,,,,,butanedioic acid,0.063,,60,,,,,ethanol,1,0.083,60,ethanol,1,2,40,,,,,,,,,No gel formed,supercritical drying,ethanol,260,,7,,,,,,,,300 mL of EtOH and ~20 mL wet gel,600,,,,,Yes,Hitachi S-4800,Morphology,,,,Yes,"JEM-1200EX, JEOL, Japan)",Morphology,No,,,,Yes,Quantachrome Instrument Corp,"Surface areas, pore size distribution",-196.15,,,,,"Yes, BET/BJH","Surface areas, pore size distribution",Yes,Escalab 250Xi,,,Yes,"X'Pert PRO, PANalytical B.V.",Cu Kα,Crystal phase,Oct-90,,4,1.5418,,,Yes,Nicolet 5700 spectro- photometer,Surface functional groups,,,,"Yes, with DTA",TA-Q 500,Mass loss with temperature change,1000,,10,No,,,No,,,,No,,,No,,,,,,No,,,,,No,,,,No,,,No ,,,No,,,,,,,,,,,,,,,No wet gel formed with BA,139
"Zirconia aerogel, BA6, as-dried",Wang et al. ,The investigation of an organic acid assisted sol–gel method for preparing monolithic zirconia aerogels,2018,43,8,sol-gel,,zirconyl chloride octahydrate,0.42,,,ethanol,,,,,,,,,butanedioic acid,0.091,,60,,,,,ethanol,1,0.083,60,ethanol,1,2,40,,,,,,,,,No gel formed,supercritical drying,ethanol,260,,7,,,,,,,,300 mL of EtOH and ~20 mL wet gel,,,,,as-dried,Yes,Hitachi S-4800,Morphology,,,,Yes,"JEM-1200EX, JEOL, Japan)",Morphology,No,,,,Yes,Quantachrome Instrument Corp,"Surface areas, pore size distribution",-196.15,,,,,"Yes, BET/BJH","Surface areas, pore size distribution",Yes,Escalab 250Xi,,,Yes,"X'Pert PRO, PANalytical B.V.",Cu Kα,Crystal phase,Oct-90,,4,1.5418,,,Yes,Nicolet 5700 spectro- photometer,Surface functional groups,,,,"Yes, with DTA",TA-Q 500,Mass loss with temperature change,1000,,10,No,,,No,,,,No,,,No,,,,,,No,,,,,No,,,,No,,,No ,,,No,,,,,,,,,,,,,,,No wet gel formed with BA,140
"Zirconia aerogel, BA6 @ 350C",Wang et al. ,The investigation of an organic acid assisted sol–gel method for preparing monolithic zirconia aerogels,2018,43,8,sol-gel,,zirconyl chloride octahydrate,0.42,,,ethanol,,,,,,,,,butanedioic acid,0.091,,60,,,,,ethanol,1,0.083,60,ethanol,1,2,40,,,,,,,,,No gel formed,supercritical drying,ethanol,260,,7,,,,,,,,300 mL of EtOH and ~20 mL wet gel,350,,,,,Yes,Hitachi S-4800,Morphology,,,,Yes,"JEM-1200EX, JEOL, Japan)",Morphology,No,,,,Yes,Quantachrome Instrument Corp,"Surface areas, pore size distribution",-196.15,,,,,"Yes, BET/BJH","Surface areas, pore size distribution",Yes,Escalab 250Xi,,,Yes,"X'Pert PRO, PANalytical B.V.",Cu Kα,Crystal phase,Oct-90,,4,1.5418,,,Yes,Nicolet 5700 spectro- photometer,Surface functional groups,,,,"Yes, with DTA",TA-Q 500,Mass loss with temperature change,1000,,10,No,,,No,,,,No,,,No,,,,,,No,,,,,No,,,,No,,,No ,,,No,,,,,,,,,,,,,,,No wet gel formed with BA,141
"Zirconia aerogel, BA6 @ 450C",Wang et al. ,The investigation of an organic acid assisted sol–gel method for preparing monolithic zirconia aerogels,2018,43,8,sol-gel,,zirconyl chloride octahydrate,0.42,,,ethanol,,,,,,,,,butanedioic acid,0.091,,60,,,,,ethanol,1,0.083,60,ethanol,1,2,40,,,,,,,,,No gel formed,supercritical drying,ethanol,260,,7,,,,,,,,300 mL of EtOH and ~20 mL wet gel,450,,,,,Yes,Hitachi S-4800,Morphology,,,,Yes,"JEM-1200EX, JEOL, Japan)",Morphology,No,,,,Yes,Quantachrome Instrument Corp,"Surface areas, pore size distribution",-196.15,,,,,"Yes, BET/BJH","Surface areas, pore size distribution",Yes,Escalab 250Xi,,,Yes,"X'Pert PRO, PANalytical B.V.",Cu Kα,Crystal phase,Oct-90,,4,1.5418,,,Yes,Nicolet 5700 spectro- photometer,Surface functional groups,,,,"Yes, with DTA",TA-Q 500,Mass loss with temperature change,1000,,10,No,,,No,,,,No,,,No,,,,,,No,,,,,No,,,,No,,,No ,,,No,,,,,,,,,,,,,,,No wet gel formed with BA,142
"Zirconia aerogel, BA6 @ 600C",Wang et al. ,The investigation of an organic acid assisted sol–gel method for preparing monolithic zirconia aerogels,2018,43,8,sol-gel,,zirconyl chloride octahydrate,0.42,,,ethanol,,,,,,,,,butanedioic acid,0.091,,60,,,,,ethanol,1,0.083,60,ethanol,1,2,40,,,,,,,,,No gel formed,supercritical drying,ethanol,260,,7,,,,,,,,300 mL of EtOH and ~20 mL wet gel,600,,,,,Yes,Hitachi S-4800,Morphology,,,,Yes,"JEM-1200EX, JEOL, Japan)",Morphology,No,,,,Yes,Quantachrome Instrument Corp,"Surface areas, pore size distribution",-196.15,,,,,"Yes, BET/BJH","Surface areas, pore size distribution",Yes,Escalab 250Xi,,,Yes,"X'Pert PRO, PANalytical B.V.",Cu Kα,Crystal phase,Oct-90,,4,1.5418,,,Yes,Nicolet 5700 spectro- photometer,Surface functional groups,,,,"Yes, with DTA",TA-Q 500,Mass loss with temperature change,1000,,10,No,,,No,,,,No,,,No,,,,,,No,,,,,No,,,,No,,,No ,,,No,,,,,,,,,,,,,,,No wet gel formed with BA,143
"Zirconia xerogel, LAA2, as-dried",Wang et al. ,The investigation of an organic acid assisted sol–gel method for preparing monolithic zirconia aerogels,2018,43,8,sol-gel,,zirconyl chloride octahydrate,0.45,,,ethanol,,,hydrochloric acid,,,,,,l-aspartic acid,0.025,,60,,80,,,ethanol,1,0.083,60,ethanol,1,2,40,,,,,,,,,Glassware was preheated to 60C for gelation,oven drying,,60,,0.101,,air,,,,,,,,,,,as-dried,Yes,Hitachi S-4800,Morphology,,,,Yes,"JEM-1200EX, JEOL, Japan)",Morphology,No,,,,Yes,Quantachrome Instrument Corp,"Surface areas, pore size distribution",-196.15,,,,,"Yes, BET/BJH","Surface areas, pore size distribution",Yes,Escalab 250Xi,,,Yes,"X'Pert PRO, PANalytical B.V.",Cu Kα,Crystal phase,Oct-90,,4,1.5418,,,Yes,Nicolet 5700 spectro- photometer,Surface functional groups,,,,"Yes, with DTA",TA-Q 500,Mass loss with temperature change,1000,,10,No,,,No,,,,No,,,No,,,,,,No,,,,,No,,,,No,,,No ,,,No,,,,,,,,,,,,,,amorphous,,144
"Zirconia xerogel, LAA2 @ 350C",Wang et al. ,The investigation of an organic acid assisted sol–gel method for preparing monolithic zirconia aerogels,2018,43,8,sol-gel,,zirconyl chloride octahydrate,0.45,,,ethanol,,,hydrochloric acid,,,,,,l-aspartic acid,0.025,,60,,80,,,ethanol,1,0.083,60,ethanol,1,2,40,,,,,,,,,Glassware was preheated to 60C for gelation,oven drying,,60,,0.101,,air,,,,,,,350,,,,,Yes,Hitachi S-4800,Morphology,,,,Yes,"JEM-1200EX, JEOL, Japan)",Morphology,No,,,,Yes,Quantachrome Instrument Corp,"Surface areas, pore size distribution",-196.15,,,,,"Yes, BET/BJH","Surface areas, pore size distribution",Yes,Escalab 250Xi,,,Yes,"X'Pert PRO, PANalytical B.V.",Cu Kα,Crystal phase,Oct-90,,4,1.5418,,,Yes,Nicolet 5700 spectro- photometer,Surface functional groups,,,,"Yes, with DTA",TA-Q 500,Mass loss with temperature change,1000,,10,No,,,No,,,,No,,,No,,,,,,No,,,,,No,,,,No,,,No ,,,No,,,,,,,,,,,,,,tetragonal,,145
"Zirconia xerogel, LAA2 @ 450C",Wang et al. ,The investigation of an organic acid assisted sol–gel method for preparing monolithic zirconia aerogels,2018,43,8,sol-gel,,zirconyl chloride octahydrate,0.45,,,ethanol,,,hydrochloric acid,,,,,,l-aspartic acid,0.025,,60,,80,,,ethanol,1,0.083,60,ethanol,1,2,40,,,,,,,,,Glassware was preheated to 60C for gelation,oven drying,,60,,0.101,,air,,,,,,,450,,,,,Yes,Hitachi S-4800,Morphology,,,,Yes,"JEM-1200EX, JEOL, Japan)",Morphology,No,,,,Yes,Quantachrome Instrument Corp,"Surface areas, pore size distribution",-196.15,,,,,"Yes, BET/BJH","Surface areas, pore size distribution",Yes,Escalab 250Xi,,,Yes,"X'Pert PRO, PANalytical B.V.",Cu Kα,Crystal phase,Oct-90,,4,1.5418,,,Yes,Nicolet 5700 spectro- photometer,Surface functional groups,,,,"Yes, with DTA",TA-Q 500,Mass loss with temperature change,1000,,10,No,,,No,,,,No,,,No,,,,,,No,,,,,No,,,,No,,,No ,,,No,,,,,,,,,,,,,,"tetragonal, monoclinic",,146
"Zirconia xerogel, LAA2 @ 600C",Wang et al. ,The investigation of an organic acid assisted sol–gel method for preparing monolithic zirconia aerogels,2018,43,8,sol-gel,,zirconyl chloride octahydrate,0.45,,,ethanol,,,hydrochloric acid,,,,,,l-aspartic acid,0.025,,60,,80,,,ethanol,1,0.083,60,ethanol,1,2,40,,,,,,,,,Glassware was preheated to 60C for gelation,oven drying,,60,,0.101,,air,,,,,,,600,,,,,Yes,Hitachi S-4800,Morphology,,,,Yes,"JEM-1200EX, JEOL, Japan)",Morphology,No,,,,Yes,Quantachrome Instrument Corp,"Surface areas, pore size distribution",-196.15,,,,,"Yes, BET/BJH","Surface areas, pore size distribution",Yes,Escalab 250Xi,,,Yes,"X'Pert PRO, PANalytical B.V.",Cu Kα,Crystal phase,Oct-90,,4,1.5418,,,Yes,Nicolet 5700 spectro- photometer,Surface functional groups,,,,"Yes, with DTA",TA-Q 500,Mass loss with temperature change,1000,,10,No,,,No,,,,No,,,No,,,,,,No,,,,,No,,,,No,,,No ,,,No,,,,,,,,,,,,,,"tetragonal, monoclinic",,147
"Zirconia xerogel, LAA4, as-dried",Wang et al. ,The investigation of an organic acid assisted sol–gel method for preparing monolithic zirconia aerogels,2018,43,8,sol-gel,,zirconyl chloride octahydrate,0.43,,,ethanol,,,hydrochloric acid,,,,,,l-aspartic acid,0.05,,60,,10,,,ethanol,1,0.083,60,ethanol,1,2,40,,,,,,,,,Glassware was preheated to 60C for gelation,oven drying,,60,,0.101,,air,,,,,,,,,,,as-dried,Yes,Hitachi S-4800,Morphology,,,,Yes,"JEM-1200EX, JEOL, Japan)",Morphology,No,,,,Yes,Quantachrome Instrument Corp,"Surface areas, pore size distribution",-196.15,,,,,"Yes, BET/BJH","Surface areas, pore size distribution",Yes,Escalab 250Xi,,,Yes,"X'Pert PRO, PANalytical B.V.",Cu Kα,Crystal phase,Oct-90,,4,1.5418,,,Yes,Nicolet 5700 spectro- photometer,Surface functional groups,,,,"Yes, with DTA",TA-Q 500,Mass loss with temperature change,1000,,10,No,,,No,,,,No,,,No,,,,,,No,,,,,No,,,,No,,,No ,,,No,,,,,,,,0.006,,,0.13,,,amorphous,,148
"Zirconia xerogel, LAA4 @ 350C",Wang et al. ,The investigation of an organic acid assisted sol–gel method for preparing monolithic zirconia aerogels,2018,43,8,sol-gel,,zirconyl chloride octahydrate,0.43,,,ethanol,,,hydrochloric acid,,,,,,l-aspartic acid,0.05,,60,,10,,,ethanol,1,0.083,60,ethanol,1,2,40,,,,,,,,,Glassware was preheated to 60C for gelation,oven drying,,60,,0.101,,air,,,,,,,350,,,,,Yes,Hitachi S-4800,Morphology,,,,Yes,"JEM-1200EX, JEOL, Japan)",Morphology,No,,,,Yes,Quantachrome Instrument Corp,"Surface areas, pore size distribution",-196.15,,,,,"Yes, BET/BJH","Surface areas, pore size distribution",Yes,Escalab 250Xi,,,Yes,"X'Pert PRO, PANalytical B.V.",Cu Kα,Crystal phase,Oct-90,,4,1.5418,,,Yes,Nicolet 5700 spectro- photometer,Surface functional groups,,,,"Yes, with DTA",TA-Q 500,Mass loss with temperature change,1000,,10,No,,,No,,,,No,,,No,,,,,,No,,,,,No,,,,No,,,No ,,,No,,,,,,,,,,,,,,tetragonal,,149
"Zirconia xerogel, LAA4 @ 450C",Wang et al. ,The investigation of an organic acid assisted sol–gel method for preparing monolithic zirconia aerogels,2018,43,8,sol-gel,,zirconyl chloride octahydrate,0.43,,,ethanol,,,hydrochloric acid,,,,,,l-aspartic acid,0.05,,60,,10,,,ethanol,1,0.083,60,ethanol,1,2,40,,,,,,,,,Glassware was preheated to 60C for gelation,oven drying,,60,,0.101,,air,,,,,,,450,,,,,Yes,Hitachi S-4800,Morphology,,,,Yes,"JEM-1200EX, JEOL, Japan)",Morphology,No,,,,Yes,Quantachrome Instrument Corp,"Surface areas, pore size distribution",-196.15,,,,,"Yes, BET/BJH","Surface areas, pore size distribution",Yes,Escalab 250Xi,,,Yes,"X'Pert PRO, PANalytical B.V.",Cu Kα,Crystal phase,Oct-90,,4,1.5418,,,Yes,Nicolet 5700 spectro- photometer,Surface functional groups,,,,"Yes, with DTA",TA-Q 500,Mass loss with temperature change,1000,,10,No,,,No,,,,No,,,No,,,,,,No,,,,,No,,,,No,,,No ,,,No,,,,,,,,,,,,,,"tetragonal, monoclinic",,150
"Zirconia xerogel, LAA4 @ 600C",Wang et al. ,The investigation of an organic acid assisted sol–gel method for preparing monolithic zirconia aerogels,2018,43,8,sol-gel,,zirconyl chloride octahydrate,0.43,,,ethanol,,,hydrochloric acid,,,,,,l-aspartic acid,0.05,,60,,10,,,ethanol,1,0.083,60,ethanol,1,2,40,,,,,,,,,Glassware was preheated to 60C for gelation,oven drying,,60,,0.101,,air,,,,,,,600,,,,,Yes,Hitachi S-4800,Morphology,,,,Yes,"JEM-1200EX, JEOL, Japan)",Morphology,No,,,,Yes,Quantachrome Instrument Corp,"Surface areas, pore size distribution",-196.15,,,,,"Yes, BET/BJH","Surface areas, pore size distribution",Yes,Escalab 250Xi,,,Yes,"X'Pert PRO, PANalytical B.V.",Cu Kα,Crystal phase,Oct-90,,4,1.5418,,,Yes,Nicolet 5700 spectro- photometer,Surface functional groups,,,,"Yes, with DTA",TA-Q 500,Mass loss with temperature change,1000,,10,No,,,No,,,,No,,,No,,,,,,No,,,,,No,,,,No,,,No ,,,No,,,,,,,,,,,,,,"tetragonal, monoclinic",,151
"Zirconia xerogel, LAA6, as-dried",Wang et al. ,The investigation of an organic acid assisted sol–gel method for preparing monolithic zirconia aerogels,2018,43,8,sol-gel,,zirconyl chloride octahydrate,0.42,,,ethanol,,,hydrochloric acid,,,,,,l-aspartic acid,0.072,,60,,7,,,ethanol,1,0.083,60,ethanol,1,2,40,,,,,,,,,Glassware was preheated to 60C for gelation,oven drying,,60,,0.101,,air,,,,,,,,,,,as-dried,Yes,Hitachi S-4800,Morphology,,,,Yes,"JEM-1200EX, JEOL, Japan)",Morphology,No,,,,Yes,Quantachrome Instrument Corp,"Surface areas, pore size distribution",-196.15,,,,,"Yes, BET/BJH","Surface areas, pore size distribution",Yes,Escalab 250Xi,,,Yes,"X'Pert PRO, PANalytical B.V.",Cu Kα,Crystal phase,Oct-90,,4,1.5418,,,Yes,Nicolet 5700 spectro- photometer,Surface functional groups,,,,"Yes, with DTA",TA-Q 500,Mass loss with temperature change,1000,,10,No,,,No,,,,No,,,No,,,,,,No,,,,,No,,,,No,,,No ,,,No,,,,,,,,0.001,,,0.12,,,amorphous,,152
"Zirconia xerogel, LAA6 @ 350C",Wang et al. ,The investigation of an organic acid assisted sol–gel method for preparing monolithic zirconia aerogels,2018,43,8,sol-gel,,zirconyl chloride octahydrate,0.42,,,ethanol,,,hydrochloric acid,,,,,,l-aspartic acid,0.072,,60,,7,,,ethanol,1,0.083,60,ethanol,1,2,40,,,,,,,,,Glassware was preheated to 60C for gelation,oven drying,,60,,0.101,,air,,,,,,,350,,,,,Yes,Hitachi S-4800,Morphology,,,,Yes,"JEM-1200EX, JEOL, Japan)",Morphology,No,,,,Yes,Quantachrome Instrument Corp,"Surface areas, pore size distribution",-196.15,,,,,"Yes, BET/BJH","Surface areas, pore size distribution",Yes,Escalab 250Xi,,,Yes,"X'Pert PRO, PANalytical B.V.",Cu Kα,Crystal phase,Oct-90,,4,1.5418,,,Yes,Nicolet 5700 spectro- photometer,Surface functional groups,,,,"Yes, with DTA",TA-Q 500,Mass loss with temperature change,1000,,10,No,,,No,,,,No,,,No,,,,,,No,,,,,No,,,,No,,,No ,,,No,,,,,,,,,,,,,,tetragonal ,,153
"Zirconia xerogel, LAA6 @ 450C",Wang et al. ,The investigation of an organic acid assisted sol–gel method for preparing monolithic zirconia aerogels,2018,43,8,sol-gel,,zirconyl chloride octahydrate,0.42,,,ethanol,,,hydrochloric acid,,,,,,l-aspartic acid,0.072,,60,,7,,,ethanol,1,0.083,60,ethanol,1,2,40,,,,,,,,,Glassware was preheated to 60C for gelation,oven drying,,60,,0.101,,air,,,,,,,450,,,,,Yes,Hitachi S-4800,Morphology,,,,Yes,"JEM-1200EX, JEOL, Japan)",Morphology,No,,,,Yes,Quantachrome Instrument Corp,"Surface areas, pore size distribution",-196.15,,,,,"Yes, BET/BJH","Surface areas, pore size distribution",Yes,Escalab 250Xi,,,Yes,"X'Pert PRO, PANalytical B.V.",Cu Kα,Crystal phase,Oct-90,,4,1.5418,,,Yes,Nicolet 5700 spectro- photometer,Surface functional groups,,,,"Yes, with DTA",TA-Q 500,Mass loss with temperature change,1000,,10,No,,,No,,,,No,,,No,,,,,,No,,,,,No,,,,No,,,No ,,,No,,,,,,,,,,,,,,"tetragonal, monoclinic",,154
"Zirconia xerogel, LAA6 @ 600C",Wang et al. ,The investigation of an organic acid assisted sol–gel method for preparing monolithic zirconia aerogels,2018,43,8,sol-gel,,zirconyl chloride octahydrate,0.42,,,ethanol,,,hydrochloric acid,,,,,,l-aspartic acid,0.072,,60,,7,,,ethanol,1,0.083,60,ethanol,1,2,40,,,,,,,,,Glassware was preheated to 60C for gelation,oven drying,,60,,0.101,,air,,,,,,,600,,,,,Yes,Hitachi S-4800,Morphology,,,,Yes,"JEM-1200EX, JEOL, Japan)",Morphology,No,,,,Yes,Quantachrome Instrument Corp,"Surface areas, pore size distribution",-196.15,,,,,"Yes, BET/BJH","Surface areas, pore size distribution",Yes,Escalab 250Xi,,,Yes,"X'Pert PRO, PANalytical B.V.",Cu Kα,Crystal phase,Oct-90,,4,1.5418,,,Yes,Nicolet 5700 spectro- photometer,Surface functional groups,,,,"Yes, with DTA",TA-Q 500,Mass loss with temperature change,1000,,10,No,,,No,,,,No,,,No,,,,,,No,,,,,No,,,,No,,,No ,,,No,,,,,,,,,,,,,,"tetragonal, monoclinic",,155
"Zirconia xerogel, LAA7.5, as-dried",Wang et al. ,The investigation of an organic acid assisted sol–gel method for preparing monolithic zirconia aerogels,2018,43,8,sol-gel,,zirconyl chloride octahydrate,0.41,,,ethanol,,,hydrochloric acid,,,,,,l-aspartic acid,0.089,,60,,1,,,ethanol,1,0.083,60,ethanol,1,2,40,,,,,,,,,Glassware was preheated to 60C for gelation,oven drying,,60,,0.101,,air,,,,,,,,,,,as-dried,Yes,Hitachi S-4800,Morphology,,,,Yes,"JEM-1200EX, JEOL, Japan)",Morphology,No,,,,Yes,Quantachrome Instrument Corp,"Surface areas, pore size distribution",-196.15,,,,,"Yes, BET/BJH","Surface areas, pore size distribution",Yes,Escalab 250Xi,,,Yes,"X'Pert PRO, PANalytical B.V.",Cu Kα,Crystal phase,Oct-90,,4,1.5418,,,Yes,Nicolet 5700 spectro- photometer,Surface functional groups,,,,"Yes, with DTA",TA-Q 500,Mass loss with temperature change,1000,,10,No,,,No,,,,No,,,No,,,,,,No,,,,,No,,,,No,,,No ,,,No,,,,,,,,,,,,,,amorphous,,156
"Zirconia xerogel, LAA7.5 @ 350C",Wang et al. ,The investigation of an organic acid assisted sol–gel method for preparing monolithic zirconia aerogels,2018,43,8,sol-gel,,zirconyl chloride octahydrate,0.41,,,ethanol,,,hydrochloric acid,,,,,,l-aspartic acid,0.089,,60,,1,,,ethanol,1,0.083,60,ethanol,1,2,40,,,,,,,,,Glassware was preheated to 60C for gelation,oven drying,,60,,0.101,,air,,,,,,,350,,,,,Yes,Hitachi S-4800,Morphology,,,,Yes,"JEM-1200EX, JEOL, Japan)",Morphology,No,,,,Yes,Quantachrome Instrument Corp,"Surface areas, pore size distribution",-196.15,,,,,"Yes, BET/BJH","Surface areas, pore size distribution",Yes,Escalab 250Xi,,,Yes,"X'Pert PRO, PANalytical B.V.",Cu Kα,Crystal phase,Oct-90,,4,1.5418,,,Yes,Nicolet 5700 spectro- photometer,Surface functional groups,,,,"Yes, with DTA",TA-Q 500,Mass loss with temperature change,1000,,10,No,,,No,,,,No,,,No,,,,,,No,,,,,No,,,,No,,,No ,,,No,,,,,,,,,,,,,,tetragonal ,,157
"Zirconia xerogel, LAA7.5@ 450C",Wang et al. ,The investigation of an organic acid assisted sol–gel method for preparing monolithic zirconia aerogels,2018,43,8,sol-gel,,zirconyl chloride octahydrate,0.41,,,ethanol,,,hydrochloric acid,,,,,,l-aspartic acid,0.089,,60,,1,,,ethanol,1,0.083,60,ethanol,1,2,40,,,,,,,,,Glassware was preheated to 60C for gelation,oven drying,,60,,0.101,,air,,,,,,,450,,,,,Yes,Hitachi S-4800,Morphology,,,,Yes,"JEM-1200EX, JEOL, Japan)",Morphology,No,,,,Yes,Quantachrome Instrument Corp,"Surface areas, pore size distribution",-196.15,,,,,"Yes, BET/BJH","Surface areas, pore size distribution",Yes,Escalab 250Xi,,,Yes,"X'Pert PRO, PANalytical B.V.",Cu Kα,Crystal phase,Oct-90,,4,1.5418,,,Yes,Nicolet 5700 spectro- photometer,Surface functional groups,,,,"Yes, with DTA",TA-Q 500,Mass loss with temperature change,1000,,10,No,,,No,,,,No,,,No,,,,,,No,,,,,No,,,,No,,,No ,,,No,,,,,,,,,,,,,,"tetragonal, monoclinic",,158
"Zirconia xerogel, LAA7.5 @ 600C",Wang et al. ,The investigation of an organic acid assisted sol–gel method for preparing monolithic zirconia aerogels,2018,43,8,sol-gel,,zirconyl chloride octahydrate,0.41,,,ethanol,,,hydrochloric acid,,,,,,l-aspartic acid,0.089,,60,,1,,,ethanol,1,0.083,60,ethanol,1,2,40,,,,,,,,,Glassware was preheated to 60C for gelation,oven drying,,60,,0.101,,air,,,,,,,600,,,,,Yes,Hitachi S-4800,Morphology,,,,Yes,"JEM-1200EX, JEOL, Japan)",Morphology,No,,,,Yes,Quantachrome Instrument Corp,"Surface areas, pore size distribution",-196.15,,,,,"Yes, BET/BJH","Surface areas, pore size distribution",Yes,Escalab 250Xi,,,Yes,"X'Pert PRO, PANalytical B.V.",Cu Kα,Crystal phase,Oct-90,,4,1.5418,,,Yes,Nicolet 5700 spectro- photometer,Surface functional groups,,,,"Yes, with DTA",TA-Q 500,Mass loss with temperature change,1000,,10,No,,,No,,,,No,,,No,,,,,,No,,,,,No,,,,No,,,No ,,,No,,,,,,,,,,,,,,"tetragonal, monoclinic",,159
"Zirconia xerogel, LAA8, as-dried",Wang et al. ,The investigation of an organic acid assisted sol–gel method for preparing monolithic zirconia aerogels,2018,43,8,sol-gel,,zirconyl chloride octahydrate,0.41,,,ethanol,,,hydrochloric acid,,,,,,l-aspartic acid,0.094,,60,,1,,,ethanol,1,0.083,60,ethanol,1,2,40,,,,,,,,,Glassware was preheated to 60C for gelation,oven drying,,60,,0.101,,air,,,,,,,,,,,as-dried,Yes,Hitachi S-4800,Morphology,,,,Yes,"JEM-1200EX, JEOL, Japan)",Morphology,No,,,,Yes,Quantachrome Instrument Corp,"Surface areas, pore size distribution",-196.15,,,,,"Yes, BET/BJH","Surface areas, pore size distribution",Yes,Escalab 250Xi,,,Yes,"X'Pert PRO, PANalytical B.V.",Cu Kα,Crystal phase,Oct-90,,4,1.5418,,,Yes,Nicolet 5700 spectro- photometer,Surface functional groups,,,,"Yes, with DTA",TA-Q 500,Mass loss with temperature change,1000,,10,No,,,No,,,,No,,,No,,,,,,No,,,,,No,,,,No,,,No ,,,No,,,,,,,,0.003,,,0.05,,,amorphous,,160
"Zirconia xerogel, LAA8 @ 350C",Wang et al. ,The investigation of an organic acid assisted sol–gel method for preparing monolithic zirconia aerogels,2018,43,8,sol-gel,,zirconyl chloride octahydrate,0.41,,,ethanol,,,hydrochloric acid,,,,,,l-aspartic acid,0.094,,60,,1,,,ethanol,1,0.083,60,ethanol,1,2,40,,,,,,,,,Glassware was preheated to 60C for gelation,oven drying,,60,,0.101,,air,,,,,,,350,,,,,Yes,Hitachi S-4800,Morphology,,,,Yes,"JEM-1200EX, JEOL, Japan)",Morphology,No,,,,Yes,Quantachrome Instrument Corp,"Surface areas, pore size distribution",-196.15,,,,,"Yes, BET/BJH","Surface areas, pore size distribution",Yes,Escalab 250Xi,,,Yes,"X'Pert PRO, PANalytical B.V.",Cu Kα,Crystal phase,Oct-90,,4,1.5418,,,Yes,Nicolet 5700 spectro- photometer,Surface functional groups,,,,"Yes, with DTA",TA-Q 500,Mass loss with temperature change,1000,,10,No,,,No,,,,No,,,No,,,,,,No,,,,,No,,,,No,,,No ,,,No,,,,,,,,,,,,,,tetragonal ,,161
"Zirconia xerogel, LAA8@ 450C",Wang et al. ,The investigation of an organic acid assisted sol–gel method for preparing monolithic zirconia aerogels,2018,43,8,sol-gel,,zirconyl chloride octahydrate,0.41,,,ethanol,,,hydrochloric acid,,,,,,l-aspartic acid,0.094,,60,,1,,,ethanol,1,0.083,60,ethanol,1,2,40,,,,,,,,,Glassware was preheated to 60C for gelation,oven drying,,60,,0.101,,air,,,,,,,450,,,,,Yes,Hitachi S-4800,Morphology,,,,Yes,"JEM-1200EX, JEOL, Japan)",Morphology,No,,,,Yes,Quantachrome Instrument Corp,"Surface areas, pore size distribution",-196.15,,,,,"Yes, BET/BJH","Surface areas, pore size distribution",Yes,Escalab 250Xi,,,Yes,"X'Pert PRO, PANalytical B.V.",Cu Kα,Crystal phase,Oct-90,,4,1.5418,,,Yes,Nicolet 5700 spectro- photometer,Surface functional groups,,,,"Yes, with DTA",TA-Q 500,Mass loss with temperature change,1000,,10,No,,,No,,,,No,,,No,,,,,,No,,,,,No,,,,No,,,No ,,,No,,,,,,,,,,,,,,"tetragonal, monoclinic",,162
"Zirconia xerogel, LAA8 @ 600C",Wang et al. ,The investigation of an organic acid assisted sol–gel method for preparing monolithic zirconia aerogels,2018,43,8,sol-gel,,zirconyl chloride octahydrate,0.41,,,ethanol,,,hydrochloric acid,,,,,,l-aspartic acid,0.094,,60,,1,,,ethanol,1,0.083,60,ethanol,1,2,40,,,,,,,,,Glassware was preheated to 60C for gelation,oven drying,,60,,0.101,,air,,,,,,,600,,,,,Yes,Hitachi S-4800,Morphology,,,,Yes,"JEM-1200EX, JEOL, Japan)",Morphology,No,,,,Yes,Quantachrome Instrument Corp,"Surface areas, pore size distribution",-196.15,,,,,"Yes, BET/BJH","Surface areas, pore size distribution",Yes,Escalab 250Xi,,,Yes,"X'Pert PRO, PANalytical B.V.",Cu Kα,Crystal phase,Oct-90,,4,1.5418,,,Yes,Nicolet 5700 spectro- photometer,Surface functional groups,,,,"Yes, with DTA",TA-Q 500,Mass loss with temperature change,1000,,10,No,,,No,,,,No,,,No,,,,,,No,,,,,No,,,,No,,,No ,,,No,,,,,,,,,,,,,,"tetragonal, monoclinic",,163
"Zirconia xerogel, LAA10, as-dried",Wang et al. ,The investigation of an organic acid assisted sol–gel method for preparing monolithic zirconia aerogels,2018,43,8,sol-gel,,zirconyl chloride octahydrate,0.39,,,ethanol,,,hydrochloric acid,,,,,,l-aspartic acid,0.11,,60,,0.5,,,ethanol,1,0.083,60,ethanol,1,2,40,,,,,,,,,Glassware was preheated to 60C for gelation,oven drying,,60,,0.101,,air,,,,,,,,,,,as-dried,Yes,Hitachi S-4800,Morphology,,,,Yes,"JEM-1200EX, JEOL, Japan)",Morphology,No,,,,Yes,Quantachrome Instrument Corp,"Surface areas, pore size distribution",-196.15,,,,,"Yes, BET/BJH","Surface areas, pore size distribution",Yes,Escalab 250Xi,,,Yes,"X'Pert PRO, PANalytical B.V.",Cu Kα,Crystal phase,Oct-90,,4,1.5418,,,Yes,Nicolet 5700 spectro- photometer,Surface functional groups,,,,"Yes, with DTA",TA-Q 500,Mass loss with temperature change,1000,,10,No,,,No,,,,No,,,No,,,,,,No,,,,,No,,,,No,,,No ,,,No,,,,,,,,0.004,,,0.13,,,amorphous,,164
"Zirconia xerogel, LAA10 @ 350C",Wang et al. ,The investigation of an organic acid assisted sol–gel method for preparing monolithic zirconia aerogels,2018,43,8,sol-gel,,zirconyl chloride octahydrate,0.39,,,ethanol,,,hydrochloric acid,,,,,,l-aspartic acid,0.11,,60,,0.5,,,ethanol,1,0.083,60,ethanol,1,2,40,,,,,,,,,Glassware was preheated to 60C for gelation,oven drying,,60,,0.101,,air,,,,,,,350,,,,,Yes,Hitachi S-4800,Morphology,,,,Yes,"JEM-1200EX, JEOL, Japan)",Morphology,No,,,,Yes,Quantachrome Instrument Corp,"Surface areas, pore size distribution",-196.15,,,,,"Yes, BET/BJH","Surface areas, pore size distribution",Yes,Escalab 250Xi,,,Yes,"X'Pert PRO, PANalytical B.V.",Cu Kα,Crystal phase,Oct-90,,4,1.5418,,,Yes,Nicolet 5700 spectro- photometer,Surface functional groups,,,,"Yes, with DTA",TA-Q 500,Mass loss with temperature change,1000,,10,No,,,No,,,,No,,,No,,,,,,No,,,,,No,,,,No,,,No ,,,No,,,,,,,,,,,,,,tetragonal ,,165
"Zirconia xerogel, LAA10@ 450C",Wang et al. ,The investigation of an organic acid assisted sol–gel method for preparing monolithic zirconia aerogels,2018,43,8,sol-gel,,zirconyl chloride octahydrate,0.39,,,ethanol,,,hydrochloric acid,,,,,,l-aspartic acid,0.11,,60,,0.5,,,ethanol,1,0.083,60,ethanol,1,2,40,,,,,,,,,Glassware was preheated to 60C for gelation,oven drying,,60,,0.101,,air,,,,,,,450,,,,,Yes,Hitachi S-4800,Morphology,,,,Yes,"JEM-1200EX, JEOL, Japan)",Morphology,No,,,,Yes,Quantachrome Instrument Corp,"Surface areas, pore size distribution",-196.15,,,,,"Yes, BET/BJH","Surface areas, pore size distribution",Yes,Escalab 250Xi,,,Yes,"X'Pert PRO, PANalytical B.V.",Cu Kα,Crystal phase,Oct-90,,4,1.5418,,,Yes,Nicolet 5700 spectro- photometer,Surface functional groups,,,,"Yes, with DTA",TA-Q 500,Mass loss with temperature change,1000,,10,No,,,No,,,,No,,,No,,,,,,No,,,,,No,,,,No,,,No ,,,No,,,,,,,,,,,,,,"tetragonal, monoclinic",,166
"Zirconia xerogel, LAA10 @ 600C",Wang et al. ,The investigation of an organic acid assisted sol–gel method for preparing monolithic zirconia aerogels,2018,43,8,sol-gel,,zirconyl chloride octahydrate,0.39,,,ethanol,,,hydrochloric acid,,,,,,l-aspartic acid,0.11,,60,,0.5,,,ethanol,1,0.083,60,ethanol,1,2,40,,,,,,,,,Glassware was preheated to 60C for gelation,oven drying,,60,,0.101,,air,,,,,,,600,,,,,Yes,Hitachi S-4800,Morphology,,,,Yes,"JEM-1200EX, JEOL, Japan)",Morphology,No,,,,Yes,Quantachrome Instrument Corp,"Surface areas, pore size distribution",-196.15,,,,,"Yes, BET/BJH","Surface areas, pore size distribution",Yes,Escalab 250Xi,,,Yes,"X'Pert PRO, PANalytical B.V.",Cu Kα,Crystal phase,Oct-90,,4,1.5418,,,Yes,Nicolet 5700 spectro- photometer,Surface functional groups,,,,"Yes, with DTA",TA-Q 500,Mass loss with temperature change,1000,,10,No,,,No,,,,No,,,No,,,,,,No,,,,,No,,,,No,,,No ,,,No,,,,,,,,,,,,,,"tetragonal, monoclinic",,167
"Zirconia xerogel, MSA6, as-dried",Wang et al. ,The investigation of an organic acid assisted sol–gel method for preparing monolithic zirconia aerogels,2018,43,8,sol-gel,,zirconyl chloride octahydrate,0.42,,,ethanol,,,,,,,,,mercaptosuccinic acid,0.091,,60,,24,,,ethanol,1,0.083,60,ethanol,1,2,40,,,,,,,,,Glassware was preheated to 60C for gelation,oven drying,,60,,0.101,,air,,,,,,,,,,,as-dried,Yes,Hitachi S-4800,Morphology,,,,Yes,"JEM-1200EX, JEOL, Japan)",Morphology,No,,,,Yes,Quantachrome Instrument Corp,"Surface areas, pore size distribution",-196.15,,,,,"Yes, BET/BJH","Surface areas, pore size distribution",Yes,Escalab 250Xi,,,Yes,"X'Pert PRO, PANalytical B.V.",Cu Kα,Crystal phase,Oct-90,,4,1.5418,,,Yes,Nicolet 5700 spectro- photometer,Surface functional groups,,,,"Yes, with DTA",TA-Q 500,Mass loss with temperature change,1000,,10,No,,,No,,,,No,,,No,,,,,,No,,,,,No,,,,No,,,No ,,,No,,,,,,,,,,,,,,amorphous,,168
"Zirconia xerogel, MSA6 @ 350C",Wang et al. ,The investigation of an organic acid assisted sol–gel method for preparing monolithic zirconia aerogels,2018,43,8,sol-gel,,zirconyl chloride octahydrate,0.42,,,ethanol,,,,,,,,,mercaptosuccinic acid,0.091,,60,,24,,,ethanol,1,0.083,60,ethanol,1,2,40,,,,,,,,,Glassware was preheated to 60C for gelation,oven drying,,60,,0.101,,air,,,,,,,350,,,,,Yes,Hitachi S-4800,Morphology,,,,Yes,"JEM-1200EX, JEOL, Japan)",Morphology,No,,,,Yes,Quantachrome Instrument Corp,"Surface areas, pore size distribution",-196.15,,,,,"Yes, BET/BJH","Surface areas, pore size distribution",Yes,Escalab 250Xi,,,Yes,"X'Pert PRO, PANalytical B.V.",Cu Kα,Crystal phase,Oct-90,,4,1.5418,,,Yes,Nicolet 5700 spectro- photometer,Surface functional groups,,,,"Yes, with DTA",TA-Q 500,Mass loss with temperature change,1000,,10,No,,,No,,,,No,,,No,,,,,,No,,,,,No,,,,No,,,No ,,,No,,,,,,,,,,,,,,tetragonal ,,169
"Zirconia xerogel, MSA6 @ 450C",Wang et al. ,The investigation of an organic acid assisted sol–gel method for preparing monolithic zirconia aerogels,2018,43,8,sol-gel,,zirconyl chloride octahydrate,0.42,,,ethanol,,,,,,,,,mercaptosuccinic acid,0.091,,60,,24,,,ethanol,1,0.083,60,ethanol,1,2,40,,,,,,,,,Glassware was preheated to 60C for gelation,oven drying,,60,,0.101,,air,,,,,,,450,,,,,Yes,Hitachi S-4800,Morphology,,,,Yes,"JEM-1200EX, JEOL, Japan)",Morphology,No,,,,Yes,Quantachrome Instrument Corp,"Surface areas, pore size distribution",-196.15,,,,,"Yes, BET/BJH","Surface areas, pore size distribution",Yes,Escalab 250Xi,,,Yes,"X'Pert PRO, PANalytical B.V.",Cu Kα,Crystal phase,Oct-90,,4,1.5418,,,Yes,Nicolet 5700 spectro- photometer,Surface functional groups,,,,"Yes, with DTA",TA-Q 500,Mass loss with temperature change,1000,,10,No,,,No,,,,No,,,No,,,,,,No,,,,,No,,,,No,,,No ,,,No,,,,,,,,,,,,,,"tetragonal, monoclinic",,170
"Zirconia xerogel, MSA6 @ 600C",Wang et al. ,The investigation of an organic acid assisted sol–gel method for preparing monolithic zirconia aerogels,2018,43,8,sol-gel,,zirconyl chloride octahydrate,0.42,,,ethanol,,,,,,,,,mercaptosuccinic acid,0.091,,60,,24,,,ethanol,1,0.083,60,ethanol,1,2,40,,,,,,,,,Glassware was preheated to 60C for gelation,oven drying,,60,,0.101,,air,,,,,,,600,,,,,Yes,Hitachi S-4800,Morphology,,,,Yes,"JEM-1200EX, JEOL, Japan)",Morphology,No,,,,Yes,Quantachrome Instrument Corp,"Surface areas, pore size distribution",-196.15,,,,,"Yes, BET/BJH","Surface areas, pore size distribution",Yes,Escalab 250Xi,,,Yes,"X'Pert PRO, PANalytical B.V.",Cu Kα,Crystal phase,Oct-90,,4,1.5418,,,Yes,Nicolet 5700 spectro- photometer,Surface functional groups,,,,"Yes, with DTA",TA-Q 500,Mass loss with temperature change,1000,,10,No,,,No,,,,No,,,No,,,,,,No,,,,,No,,,,No,,,No ,,,No,,,,,,,,,,,,,,"tetragonal, monoclinic",,171
"Zirconia xerogel, MSA8, as-dried",Wang et al. ,The investigation of an organic acid assisted sol–gel method for preparing monolithic zirconia aerogels,2018,43,8,sol-gel,,zirconyl chloride octahydrate,0.41,,,ethanol,,,,,,,,,mercaptosuccinic acid,0.12,,60,,15,,,ethanol,1,0.083,60,ethanol,1,2,40,,,,,,,,,Glassware was preheated to 60C for gelation,oven drying,,60,,0.101,,air,,,,,,,,,,,as-dried,Yes,Hitachi S-4800,Morphology,,,,Yes,"JEM-1200EX, JEOL, Japan)",Morphology,No,,,,Yes,Quantachrome Instrument Corp,"Surface areas, pore size distribution",-196.15,,,,,"Yes, BET/BJH","Surface areas, pore size distribution",Yes,Escalab 250Xi,,,Yes,"X'Pert PRO, PANalytical B.V.",Cu Kα,Crystal phase,Oct-90,,4,1.5418,,,Yes,Nicolet 5700 spectro- photometer,Surface functional groups,,,,"Yes, with DTA",TA-Q 500,Mass loss with temperature change,1000,,10,No,,,No,,,,No,,,No,,,,,,No,,,,,No,,,,No,,,No ,,,No,,,,,,,,,,,,,,amorphous,,172
"Zirconia xerogel, MSA8 @ 350C",Wang et al. ,The investigation of an organic acid assisted sol–gel method for preparing monolithic zirconia aerogels,2018,43,8,sol-gel,,zirconyl chloride octahydrate,0.41,,,ethanol,,,,,,,,,mercaptosuccinic acid,0.12,,60,,15,,,ethanol,1,0.083,60,ethanol,1,2,40,,,,,,,,,Glassware was preheated to 60C for gelation,oven drying,,60,,0.101,,air,,,,,,,350,,,,,Yes,Hitachi S-4800,Morphology,,,,Yes,"JEM-1200EX, JEOL, Japan)",Morphology,No,,,,Yes,Quantachrome Instrument Corp,"Surface areas, pore size distribution",-196.15,,,,,"Yes, BET/BJH","Surface areas, pore size distribution",Yes,Escalab 250Xi,,,Yes,"X'Pert PRO, PANalytical B.V.",Cu Kα,Crystal phase,Oct-90,,4,1.5418,,,Yes,Nicolet 5700 spectro- photometer,Surface functional groups,,,,"Yes, with DTA",TA-Q 500,Mass loss with temperature change,1000,,10,No,,,No,,,,No,,,No,,,,,,No,,,,,No,,,,No,,,No ,,,No,,,,,,,,,,,,,,tetragonal ,,173
"Zirconia xerogel, MSA8 @ 450C",Wang et al. ,The investigation of an organic acid assisted sol–gel method for preparing monolithic zirconia aerogels,2018,43,8,sol-gel,,zirconyl chloride octahydrate,0.41,,,ethanol,,,,,,,,,mercaptosuccinic acid,0.12,,60,,15,,,ethanol,1,0.083,60,ethanol,1,2,40,,,,,,,,,Glassware was preheated to 60C for gelation,oven drying,,60,,0.101,,air,,,,,,,450,,,,,Yes,Hitachi S-4800,Morphology,,,,Yes,"JEM-1200EX, JEOL, Japan)",Morphology,No,,,,Yes,Quantachrome Instrument Corp,"Surface areas, pore size distribution",-196.15,,,,,"Yes, BET/BJH","Surface areas, pore size distribution",Yes,Escalab 250Xi,,,Yes,"X'Pert PRO, PANalytical B.V.",Cu Kα,Crystal phase,Oct-90,,4,1.5418,,,Yes,Nicolet 5700 spectro- photometer,Surface functional groups,,,,"Yes, with DTA",TA-Q 500,Mass loss with temperature change,1000,,10,No,,,No,,,,No,,,No,,,,,,No,,,,,No,,,,No,,,No ,,,No,,,,,,,,,,,,,,"tetragonal, monoclinic",,174
