Repository: andreshyer/Ferri_Aerogel_Neo4j

File: files/si_aerogels.csv (part 5 of 8)
C- Water after ion exchange,Yajun Huang et al.,,Organic solvent-saving preparation of water glass based aerogel granules under ambient pressure drying,2019.0,43.0,6.0,Sol-gel,,Water Glass,,,,,,,,H2O,,,,,,,,,NH4OH,5,,,"HCl, HMDSO",,,,,,"Water Glass, H2O",,,,,3,"H2O, NH4OH",,,,,,,,,6,,,<5,,,,,,,"HCl, HMDSO",1,0.166666667,,,,,,,,,,,,,,,,,,,Ambient Pressure Drying,,100,Ambient,1,,,,,,,,,,,,,,,,,,,,,,Yes,,,,,,No,,,No,,,,Yes,,,,,,,,Yes,,No,,,,No,,,,,,,,,,Yes,,,,,,Yes,,,,,,Yes,,,No,,,,No,,,No,,,,,,No,,,,,Yes,,,,No,,,No,,,No,No,,,,,,,,,,279.35,0.369,,,,,,,,,,,,,,195
D- Water after ion exchange,Yajun Huang et al.,,Organic solvent-saving preparation of water glass based aerogel granules under ambient pressure drying,2019.0,43.0,6.0,Sol-gel,,Water Glass,,,,,,,,H2O,,HCl,,,,,,,NH4OH,5,,,"HCl, HMDSO",,,,,,"Water Glass, H2O, HCl",,,,,1,"H2O, NH4OH",,,,,,,,,6,,,<5,,,,,,,"HCl, HMDSO",1,0.166666667,,,,,,,,,,,,,,,,,,,Ambient Pressure Drying,,100,Ambient,1,,,,,,,,,,,,,,,,,,,,,,Yes,,,,,,No,,,No,,,,Yes,,,,,,,,Yes,,No,,,,No,,,,,,,,,,Yes,,,,,,Yes,,,,,,Yes,,,No,,,,No,,,No,,,,,,No,,,,,Yes,,,,No,,,No,,,No,No,,,,,,,,,,773.91,0.098,,,,,,,,,,,,,,196
"E- no Water, EtOH, or HCl",Yajun Huang et al.,,Organic solvent-saving preparation of water glass based aerogel granules under ambient pressure drying,2019.0,43.0,6.0,Sol-gel,,Water Glass,,,,,,,,H2O,,,,,,,,,NH4OH,5,,,"HCl, HMDSO",,,,,,"Water Glass, H2O",,,,,3,NH4OH,,,,,,,,,6,,,<5,,,,,,,"HCl, HMDSO",1,0.166666667,,,,,,,,,,,,,,,,,,,Ambient Pressure Drying,,100,Ambient,1,,,,,,,,,,,,,,,,,,,,,,Yes,,,,,,No,,,No,,,,Yes,,,,,,,,Yes,,No,,,,No,,,,,,,,,,Yes,,,,,,Yes,,,,,,Yes,,,No,,,,No,,,No,,,,,,No,,,,,Yes,,,,No,,,No,,,No,No,,,,,,,,,,740.43,0.103,,,,,,,,,,,,,,197
A- 0 molar ratio TMMS/TEOS,Hongyi Gao et al.,,Ambient pressure dried flexible silica aerogel for construction of monolithic shape-stabilized phase change materials,2019.0,66.0,8.0,Sol-gel,,MTMS,,TEOS,,,,,,Isopropanol,,,,,,HCl,3,,NH4OH,,,,,,,,,,"MTMS, TEOS, Isopropanol",,5,,,,HCl,,5,1,50,,"The stirring took place at ambient temperatures, NH4OH was added after the hour of hydrolyzation with HCl",,,,,,,,50,48,,,,,,,,,,,,,,,,,,,,,,,,,Ambient Pressure Drying,,50,Ambient,12,,80,Ambient,12,,,,,,,,,,,,,,,,,,Yes,,,,,,No,,,No,,,,Yes,,,,,,,,Yes,,No,,,,Yes,,,,,,,,,,Yes,,,,,,Yes,,,,,,Yes,,,No,,,,No,,,No,,,,,,No,,,,,No,,,,No,,,No,,,No,No,,,,,,Mesoporous,,,,937,0.28,,,,,,,,,,,,,,198
B- 0.1 molar ratio TMMS/TEOS,Hongyi Gao et al.,,Ambient pressure dried flexible silica aerogel for construction of monolithic shape-stabilized phase change materials,2019.0,66.0,8.0,Sol-gel,,MTMS,,"TEOS, TMMS",,,,,,Isopropanol,,,,,,HCl,3,,NH4OH,,,,,,,,,,"MTMS, TEOS, Isopropanol, TMMS",,20,,,,HCl,,5,1,50,,"TMMS was added 5 minutes into the stirring in sol 1, 'The stirring took place at ambient temperatures in sol 2, NH4OH was added after the hour of hydrolyzation with HCl",,,,,,,,50,48,,,,,,,,,,,,,,,,,,,,,,,,,Ambient Pressure Drying,,50,Ambient,12,,80,Ambient,12,,,,,,,,,,,,,,,,,,Yes,,,,,,No,,,No,,,,Yes,,,,,,,,Yes,,No,,,,Yes,,,,,,,,,,Yes,,,,,,Yes,,,,,,Yes,,,No,,,,No,,,No,,,,,,No,,,,,No,,,,No,,,No,,,No,No,,,,,,Mesoporous,,,,857,0.257,,,Powder,,,,,,,,,,,199
C- 0.2 molar ratio TMMS/TEOS,Hongyi Gao et al.,,Ambient pressure dried flexible silica aerogel for construction of monolithic shape-stabilized phase change materials,2019.0,66.0,8.0,Sol-gel,,MTMS,,"TEOS, TMMS",,,,,,Isopropanol,,,,,,HCl,3,,NH4OH,,,,,,,,,,"MTMS, TEOS, Isopropanol, TMMS",,20,,,,HCl,,5,1,50,,"TMMS was added 5 minutes into the stirring in sol 1, 'The stirring took place at ambient temperatures in sol 2, NH4OH was added after the hour of hydrolyzation with HCl",,,,,,,,50,48,,,,,,,,,,,,,,,,,,,,,,,,,Ambient Pressure Drying,,50,Ambient,12,,80,Ambient,12,,,,,,,,,,,,,,,,,,Yes,,,,,,No,,,No,,,,Yes,,,,,,,,Yes,,No,,,,Yes,,,,,,,,,,Yes,,,,,,Yes,,,,,,Yes,,,No,,,,No,,,No,,,,,,No,,,,,No,,,,No,,,No,,,No,No,,,,,,Mesoporous,,,,766,0.216,,,,,,,,,,,,,,200
D- 0.3 molar ratio TMMS/TEOS,Hongyi Gao et al.,,Ambient pressure dried flexible silica aerogel for construction of monolithic shape-stabilized phase change materials,2019.0,66.0,8.0,Sol-gel,,MTMS,,"TEOS, TMMS",,,,,,Isopropanol,,,,,,HCl,3,,NH4OH,,,,,,,,,,"MTMS, TEOS, Isopropanol, TMMS",,20,,,,HCl,,5,1,50,,"TMMS was added 5 minutes into the stirring in sol 1, 'The stirring took place at ambient temperatures in sol 2, NH4OH was added after the hour of hydrolyzation with HCl",,,,,,,,50,48,,,,,,,,,,,,,,,,,,,,,,,,,Ambient Pressure Drying,,50,Ambient,12,,80,Ambient,12,,,,,,,,,,,,,,,,,,Yes,,,,,,No,,,No,,,,Yes,,,,,,,,Yes,,No,,,,Yes,,,,,,,,,,Yes,,,,,,Yes,,,,,,Yes,,,No,,,,No,,,No,,,,,,No,,,,,No,,,,No,,,No,,,No,No,,,,,,Mesoporous,,,,665,0.199,,,Monolithic,,,,,,,,,,,201
E- 0.4 molar ratio TMMS/TEOS,Hongyi Gao et al.,,Ambient pressure dried flexible silica aerogel for construction of monolithic shape-stabilized phase change materials,2019.0,66.0,8.0,Sol-gel,,MTMS,,"TEOS, TMMS",,,,,,Isopropanol,,,,,,HCl,3,,NH4OH,,,,,,,,,,"MTMS, TEOS, Isopropanol, TMMS",,20,,,,HCl,,5,1,50,,"TMMS was added 5 minutes into the stirring in sol 1, 'The stirring took place at ambient temperatures in sol 2, NH4OH was added after the hour of hydrolyzation with HCl",,,,,,,,50,48,,,,,,,,,,,,,,,,,,,,,,,,,Ambient Pressure Drying,,50,Ambient,12,,80,Ambient,12,,,,,,,,,,,,,,,,,,Yes,,,,,,No,,,No,,,,Yes,,,,,,,,Yes,,No,,,,Yes,,,,,,,,,,Yes,,,,,,Yes,,,,,,Yes,,,No,,,,No,,,No,,,,,,No,,,,,No,,,,No,,,No,,,No,No,,,,,,Mesoporous,,,,551,0.12,,,,,,,,,,,,,,202
F- 0.5 molar ratio TMMS/TEOS,Hongyi Gao et al.,,Ambient pressure dried flexible silica aerogel for construction of monolithic shape-stabilized phase change materials,2019.0,66.0,8.0,Sol-gel,,MTMS,,"TEOS, TMMS",,,,,,Isopropanol,,,,,,HCl,3,,NH4OH,,,,,,,,,,"MTMS, TEOS, Isopropanol, TMMS",,20,,,,HCl,,5,1,50,,"TMMS was added 5 minutes into the stirring in sol 1, 'The stirring took place at ambient temperatures in sol 2, NH4OH was added after the hour of hydrolyzation with HCl",,,,,,,,50,48,,,,,,,,,,,,,,,,,,,,,,,,,Ambient Pressure Drying,,50,Ambient,12,,80,Ambient,12,,,,,,,,,,,,,,,,,,Yes,,,,,,No,,,No,,,,Yes,,,,,,,,Yes,,No,,,,Yes,,,,,,,,,,Yes,,,,,,Yes,,,,,,Yes,,,No,,,,No,,,No,,,,,,No,,,,,No,,,,No,,,No,,,No,No,,,,,,Mesoporous,,,,424,0.116,,,,,,,,,,,,,,203
"HSA-1, 14.1mL EtOH, 29.1% MTMS",Jiayue Zhang et al. ,,Synthesis of hydrophobic silica aerogel and its composite using functional precursor,2019.0,36.0,1.0,Sol-gel,,MTMS,,,,,,,,EtOH,,H2O,,,,Acetic Acid,0.1,,NH4OH,,,,,,,,,,"MTMS, H2O, EtOH, Acetic Acid",,30,,35,,"NH4OH, EtOH",,10,,,,,,,,25,,5,,,,,,,EtOH,1,0.25,,,,,,,,,,,,,,,,,,,Ambient Pressure Drying,,40,Ambient,6,,,,,,,,,,,,,,,,,,,,,,Yes,,,,,,No,,,No,,,,Yes,,,,,,,,Yes,,No,,,,No,,,,,,,,,,Yes,,,,,,Yes,,,,,,Yes,,,No,,,,No,,,No,,,,,,No,,,,,Yes,,,,No,,,No,,,Yes,No,,,,,,Mesoporous,,1.09,,403,0.148,,0.023,,,,,,,,,,,,204
"HSA-2, 28.2 mL EtOH, 23.5% MTMS",Jiayue Zhang et al. ,,Synthesis of hydrophobic silica aerogel and its composite using functional precursor,2019.0,36.0,1.0,Sol-gel,,MTMS,,,,,,,,EtOH,,H2O,,,,Acetic Acid,0.1,,NH4OH,,,,,,,,,,"MTMS, H2O, EtOH, Acetic Acid",,30,,35,,"NH4OH, EtOH",,10,,,,,,,,25,,23,,,,,,,EtOH,1,0.25,,,,,,,,,,,,,,,,,,,Ambient Pressure Drying,,40,Ambient,6,,,,,,,,,,,,,,,,,,,,,,Yes,,,,,,No,,,No,,,,Yes,,,,,,,,Yes,,No,,,,No,,,,,,,,,,Yes,,,,,,Yes,,,,,,Yes,,,No,,,,No,,,No,,,,,,No,,,,,Yes,,,,No,,,No,,,Yes,No,,,,,,Mesoporous,,1.41,,493,0.114,,0.019,,,,,,,,,,,,205
"HSA-3, 42.3 mL EtOH, 19.7% MTMS",Jiayue Zhang et al. ,,Synthesis of hydrophobic silica aerogel and its composite using functional precursor,2019.0,36.0,1.0,Sol-gel,,MTMS,,,,,,,,EtOH,,H2O,,,,Acetic Acid,0.1,,NH4OH,,,,,,,,,,"MTMS, H2O, EtOH, Acetic Acid",,30,,35,,"NH4OH, EtOH",,10,,,,,,,,25,,74,,,,,,,EtOH,1,0.25,,,,,,,,,,,,,,,,,,,Ambient Pressure Drying,,40,Ambient,6,,,,,,,,,,,,,,,,,,,,,,Yes,,,,,,No,,,No,,,,Yes,,,,,,,,Yes,,No,,,,No,,,,,,,,,,Yes,,,,,,Yes,,,,,,Yes,,,No,,,,No,,,No,,,,,,No,,,,,Yes,,,,No,,,No,,,Yes,No,,,,,,Mesoporous,,1.66,,502,0.088,,0.018,,,,,,,,,,,,206
"HSA-4, 56.4 mL EtOH, 17.0% MTMS",Jiayue Zhang et al. ,,Synthesis of hydrophobic silica aerogel and its composite using functional precursor,2019.0,36.0,1.0,Sol-gel,,MTMS,,,,,,,,EtOH,,H2O,,,,Acetic Acid,0.1,,NH4OH,,,,,,,,,,"MTMS, H2O, EtOH, Acetic Acid",,30,,35,,"NH4OH, EtOH",,10,,,,,,,,25,,140,,,,,,,EtOH,1,0.25,,,,,,,,,,,,,,,,,,,Ambient Pressure Drying,,40,Ambient,6,,,,,,,,,,,,,,,,,,,,,,Yes,,,,,,No,,,No,,,,Yes,,,,,,,,Yes,,No,,,,No,,,,,,,,,,Yes,,,,,,Yes,,,,,,Yes,,,No,,,,No,,,No,,,,,,No,,,,,Yes,,,,No,,,No,,,Yes,No,,,,,,Mesoporous,,1.65,,385,0.074,,0.021,,,,,,,,,,,,207
"HSA-5, 70.5 mL EtOH, 14.9% MTMS",Jiayue Zhang et al. ,,Synthesis of hydrophobic silica aerogel and its composite using functional precursor,2019.0,36.0,1.0,Sol-gel,,MTMS,,,,,,,,EtOH,,H2O,,,,Acetic Acid,0.1,,NH4OH,,,,,,,,,,"MTMS, H2O, EtOH, Acetic Acid",,30,,35,,"NH4OH, EtOH",,10,,,,,,,,25,,236,,,,,,,EtOH,1,0.25,,,,,,,,,,,,,,,,,,,Ambient Pressure Drying,,40,Ambient,6,,,,,,,,,,,,,,,,,,,,,,Yes,,,,,,No,,,No,,,,Yes,,,,,,,,Yes,,No,,,,No,,,,,,,,,,Yes,,,,,,Yes,,,,,,Yes,,,No,,,,No,,,No,,,,,,No,,,,,Yes,,,,No,,,No,,,Yes,No,,,,,,Mesoporous,,1.63,,314,0.064,,0.024,,,,,,,,,,,,208
2h Gelation Time-Acetone,Chandana Mandal et al.,,Experimental deconvolution of depressurization from capillary shrinkage during drying of silica wet-gels with SCF CO2 why aerogels shrink?,2019.0,61.0,5.0,Sol-gel,,TMOS,,,,,,,,MeOH,,H2O,,,,,,,NH4OH,,,,,,,,,,"TMOS, MeOH",,,,,,"MeOH, NH4OH, H2O",,,,,,Propylene Molds,,,,Ambient,,10,,Ambient,2,,,,MeOH,2,0.333333333,,Acetone,4,1.333333333,,,,,,,,,,,,,,,Supercritical Drying,CO2,14,,1.333333333,Liquid CO2,40,,2,CO2,,,,,,,,,,,CO2 was vented off for 6 hours,,,,,,Yes,,,,,,No,,,No,,,,Yes,,,,,,,,Yes,,No,,,,No,,,,,,,,,,No,,,,,,No,,,,,,Yes,,,No,,,,No,,,No,,,,,,Yes,,,,,No,,,,No,,,No,,,No,No,,,,,,Mesoporous,91.08,5.2,28.8,722.83,0.175,,,,,,,,,,,,,,209
2h Gelation Time-Toluene,Chandana Mandal et al.,,Experimental deconvolution of depressurization from capillary shrinkage during drying of silica wet-gels with SCF CO2 why aerogels shrink?,2019.0,61.0,5.0,Sol-gel,,TMOS,,,,,,,,MeOH,,H2O,,,,,,,NH4OH,,,,,,,,,,"TMOS, MeOH",,,,,,"MeOH, NH4OH, H2O",,,,,,Propylene Molds,,,,Ambient,,10,,Ambient,2,,,,MeOH,2,0.333333333,,"MeOH, Toluene",1,0.333333333,,Toluene,4,1.333333333,,Toluene,,1,,,,,,The fourth wash was actually soxhlet extraction,Supercritical Drying,CO2,14,,1.333333333,Liquid CO2,40,,2,CO2,,,,,,,,,,,CO2 was vented off for 6 hours,,,,,,Yes,,,,,,No,,,No,,,,Yes,,,,,,,,Yes,,No,,,,No,,,,,,,,,,No,,,,,,No,,,,,,Yes,,,No,,,,No,,,No,,,,,,Yes,,,,,No,,,,No,,,No,,,No,No,,,,,,Mesoporous,90.57,4.95,22.99,860.96,0.183,,,,,,,,,,,,,,210
2h Gelation Time-Xylene,Chandana Mandal et al.,,Experimental deconvolution of depressurization from capillary shrinkage during drying of silica wet-gels with SCF CO2 why aerogels shrink?,2019.0,61.0,5.0,Sol-gel,,TMOS,,,,,,,,MeOH,,H2O,,,,,,,NH4OH,,,,,,,,,,"TMOS, MeOH",,,,,,"MeOH, NH4OH, H2O",,,,,,Propylene Molds,,,,Ambient,,10,,Ambient,2,,,,MeOH,2,0.333333333,,"MeOH, Xylene",1,0.333333333,,Xylene,4,1.333333333,,Xylene,,1,,,,,,The fourth wash was actually soxhlet extraction,Supercritical Drying,CO2,14,,1.333333333,Liquid CO2,40,,2,CO2,,,,,,,,,,,CO2 was vented off for 6 hours,,,,,,Yes,,,,,,No,,,No,,,,Yes,,,,,,,,Yes,,No,,,,No,,,,,,,,,,No,,,,,,No,,,,,,Yes,,,No,,,,No,,,No,,,,,,Yes,,,,,No,,,,No,,,No,,,No,No,,,,,,Mesoporous,90.56,4.98,22.75,874.99,0.182,,,,,,,,,,,,,,211
4h Gelation Time-Acetone,Chandana Mandal et al.,,Experimental deconvolution of depressurization from capillary shrinkage during drying of silica wet-gels with SCF CO2 why aerogels shrink?,2019.0,61.0,5.0,Sol-gel,,TMOS,,,,,,,,MeOH,,H2O,,,,,,,NH4OH,,,,,,,,,,"TMOS, MeOH",,,,,,"MeOH, NH4OH, H2O",,,,,,Propylene Molds,,,,Ambient,,10,,Ambient,4,,,,MeOH,2,0.333333333,,Acetone,4,1.333333333,,,,,,,,,,,,,,,Supercritical Drying,CO2,14,,1.333333333,Liquid CO2,40,,2,CO2,,,,,,,,,,,CO2 was vented off for 6 hours,,,,,,Yes,,,,,,No,,,No,,,,Yes,,,,,,,,Yes,,No,,,,No,,,,,,,,,,No,,,,,,No,,,,,,Yes,,,No,,,,No,,,No,,,,,,Yes,,,,,No,,,,No,,,No,,,No,No,,,,,,,,,,,,,,,,,,,,,,,,,212
8h Gelation Time-Acetone,Chandana Mandal et al.,,Experimental deconvolution of depressurization from capillary shrinkage during drying of silica wet-gels with SCF CO2 why aerogels shrink?,2019.0,61.0,5.0,Sol-gel,,TMOS,,,,,,,,MeOH,,H2O,,,,,,,NH4OH,,,,,,,,,,"TMOS, MeOH",,,,,,"MeOH, NH4OH, H2O",,,,,,Propylene Molds,,,,Ambient,,10,,Ambient,8,,,,MeOH,2,0.333333333,,Acetone,4,1.333333333,,,,,,,,,,,,,,,Supercritical Drying,CO2,14,,1.333333333,Liquid CO2,40,,2,CO2,,,,,,,,,,,CO2 was vented off for 6 hours,,,,,,Yes,,,,,,No,,,No,,,,Yes,,,,,,,,Yes,,No,,,,No,,,,,,,,,,No,,,,,,No,,,,,,Yes,,,No,,,,No,,,No,,,,,,Yes,,,,,No,,,,No,,,No,,,No,No,,,,,,,,,,,,,,,,,,,,,,,,,213
12H Gelation Time-Acetone,Chandana Mandal et al.,,Experimental deconvolution of depressurization from capillary shrinkage during drying of silica wet-gels with SCF CO2 why aerogels shrink?,2019.0,61.0,5.0,Sol-gel,,TMOS,,,,,,,,MeOH,,H2O,,,,,,,NH4OH,,,,,,,,,,"TMOS, MeOH",,,,,,"MeOH, NH4OH, H2O",,,,,,Propylene Molds,,,,Ambient,,10,,Ambient,12,,,,MeOH,2,0.333333333,,Acetone,4,1.333333333,,,,,,,,,,,,,,,Supercritical Drying,CO2,14,,1.333333333,Liquid CO2,40,,2,CO2,,,,,,,,,,,CO2 was vented off for 6 hours,,,,,,Yes,,,,,,No,,,No,,,,Yes,,,,,,,,Yes,,No,,,,No,,,,,,,,,,No,,,,,,No,,,,,,Yes,,,No,,,,No,,,No,,,,,,Yes,,,,,No,,,,No,,,No,,,No,No,,,,,,,,,,,,,,,,,,,,,,,,,214
16h Gelation Time-Acetone,Chandana Mandal et al.,,Experimental deconvolution of depressurization from capillary shrinkage during drying of silica wet-gels with SCF CO2 why aerogels shrink?,2019.0,61.0,5.0,Sol-gel,,TMOS,,,,,,,,MeOH,,H2O,,,,,,,NH4OH,,,,,,,,,,"TMOS, MeOH",,,,,,"MeOH, NH4OH, H2O",,,,,,Propylene Molds,,,,Ambient,,10,,Ambient,16,,,,MeOH,2,0.333333333,,Acetone,4,1.333333333,,,,,,,,,,,,,,,Supercritical Drying,CO2,14,,1.333333333,Liquid CO2,40,,2,CO2,,,,,,,,,,,CO2 was vented off for 6 hours,,,,,,Yes,,,,,,No,,,No,,,,Yes,,,,,,,,Yes,,No,,,,No,,,,,,,,,,No,,,,,,No,,,,,,Yes,,,No,,,,No,,,No,,,,,,Yes,,,,,No,,,,No,,,No,,,No,No,,,,,,,,,,,,,,,,,,,,,,,,,215
20h Gelation Time-Acetone,Chandana Mandal et al.,,Experimental deconvolution of depressurization from capillary shrinkage during drying of silica wet-gels with SCF CO2 why aerogels shrink?,2019.0,61.0,5.0,Sol-gel,,TMOS,,,,,,,,MeOH,,H2O,,,,,,,NH4OH,,,,,,,,,,"TMOS, MeOH",,,,,,"MeOH, NH4OH, H2O",,,,,,Propylene Molds,,,,Ambient,,10,,Ambient,20,,,,MeOH,2,0.333333333,,Acetone,4,1.333333333,,,,,,,,,,,,,,,Supercritical Drying,CO2,14,,1.333333333,Liquid CO2,40,,2,CO2,,,,,,,,,,,CO2 was vented off for 6 hours,,,,,,Yes,,,,,,No,,,No,,,,Yes,,,,,,,,Yes,,No,,,,No,,,,,,,,,,No,,,,,,No,,,,,,Yes,,,No,,,,No,,,No,,,,,,Yes,,,,,No,,,,No,,,No,,,No,No,,,,,,,,,,,,,,,,,,,,,,,,,216
24h Gelation Time-Acetone,Chandana Mandal et al.,,Experimental deconvolution of depressurization from capillary shrinkage during drying of silica wet-gels with SCF CO2 why aerogels shrink?,2019.0,61.0,5.0,Sol-gel,,TMOS,,,,,,,,MeOH,,H2O,,,,,,,NH4OH,,,,,,,,,,"TMOS, MeOH",,,,,,"MeOH, NH4OH, H2O",,,,,,Propylene Molds,,,,Ambient,,10,,Ambient,24,,,,MeOH,2,0.333333333,,Acetone,4,1.333333333,,,,,,,,,,,,,,The fourth wash was actually soxhlet extraction,Supercritical Drying,CO2,14,,1.333333333,Liquid CO2,40,,2,CO2,,,,,,,,,,,CO2 was vented off for 6 hours,,,,,,Yes,,,,,,No,,,No,,,,Yes,,,,,,,,Yes,,No,,,,No,,,,,,,,,,No,,,,,,No,,,,,,Yes,,,No,,,,No,,,No,,,,,,Yes,,,,,No,,,,No,,,No,,,No,No,,,,,,Mesoporous,90.77,4.85,23.51,825.74,0.187,,,,,,,,,,,,,,217
24h Gelation Time-Toluene,Chandana Mandal et al.,,Experimental deconvolution of depressurization from capillary shrinkage during drying of silica wet-gels with SCF CO2 why aerogels shrink?,2019.0,61.0,5.0,Sol-gel,,TMOS,,,,,,,,MeOH,,H2O,,,,,,,NH4OH,,,,,,,,,,"TMOS, MeOH",,,,,,"MeOH, NH4OH, H2O",,,,,,Propylene Molds,,,,Ambient,,10,,Ambient,24,,,,MeOH,2,0.333333333,,"MeOH, Toluene",1,0.333333333,,Toluene,4,1.333333333,,Toluene,,1,,,,,,The fourth wash was actually soxhlet extraction,Supercritical Drying,CO2,14,,1.333333333,Liquid CO2,40,,2,CO2,,,,,,,,,,,CO2 was vented off for 6 hours,,,,,,Yes,,,,,,No,,,No,,,,Yes,,,,,,,,Yes,,No,,,,No,,,,,,,,,,No,,,,,,No,,,,,,Yes,,,No,,,,No,,,No,,,,,,Yes,,,,,No,,,,No,,,No,,,No,No,,,,,,Mesoporous,90.45,4.79,23.1,828.57,0.189,,,,,,,,,,,,,,218
24h Gelation Time-Xylene,Chandana Mandal et al.,,Experimental deconvolution of depressurization from capillary shrinkage during drying of silica wet-gels with SCF CO2 why aerogels shrink?,2019.0,61.0,5.0,Sol-gel,,TMOS,,,,,,,,MeOH,,H2O,,,,,,,NH4OH,,,,,,,,,,"TMOS, MeOH",,,,,,"MeOH, NH4OH, H2O",,,,,,Propylene Molds,,,,Ambient,,10,,Ambient,24,,,,MeOH,2,0.333333333,,"MeOH, Xylene",1,0.333333333,,Xylene,4,1.333333333,,Xylene,,1,,,,,,,Supercritical Drying,CO2,14,,1.333333333,Liquid CO2,40,,2,CO2,,,,,,,,,,,CO2 was vented off for 6 hours,,,,,,Yes,,,,,,No,,,No,,,,Yes,,,,,,,,Yes,,No,,,,No,,,,,,,,,,No,,,,,,No,,,,,,Yes,,,No,,,,No,,,No,,,,,,Yes,,,,,No,,,,No,,,No,,,No,No,,,,,,Mesoporous,89.87,4.63,22.21,834.22,0.194,,,,,,,,,,,,,,219
100 vol % TMEOS,Ana Stojanovic et al.,,"Ambient pressure drying of silica aerogels after hydrophobization with mono-, di- and tri-functional silanes and mixtures thereof",2019.0,48.0,9.0,Sol-gel,,PEDS,,,,,,,,EtOH,,H2O,,,,,,,NH3,5.5,,,TMEOS,,"EtOH, HCl",,,,"PEDS, EtOH, H2O, NH3",,,,,,,,,,,,,,,,,,,,65,24,,,,"TMEOS, EtOH, HCl",1,1,,,,,,,,,,,,,,,,,,Each modifying wash occurred under constant stirring at 10 turns per minute,Ambient Pressure Drying,,150,Ambient,3,,,,,,,,,,,,,,,,,,,,,,Yes,,,,,,No,,,No,,,,Yes,,,,,,,,Yes,,No,,,,No,,,,,,,,,,Yes,,,,,,No,,,,,,Yes,,,No,,,,No,,,No,,,,,,No,,,,,No,,,,No,,,No,,,No,No,,,,,,Mesoporous,,3.8,15.4,867,0.105,,,,,,,,,,,,,,220
100 vol % TMEOS,Ana Stojanovic et al.,,"Ambient pressure drying of silica aerogels after hydrophobization with mono-, di- and tri-functional silanes and mixtures thereof",2019.0,48.0,9.0,Sol-gel,,PEDS,,,,,,,,EtOH,,H2O,,,,,,,NH3,5.5,,,TMEOS,,"EtOH, HCl",,,,"PEDS, EtOH, H2O, NH3",,,,,,,,,,,,,,,,,,,,65,24,,,,"TMEOS, EtOH, HCl",1,2,,,,,,,,,,,,,,,,,,,Ambient Pressure Drying,,150,Ambient,3,,,,,,,,,,,,,,,,,,,,,,Yes,,,,,,No,,,No,,,,Yes,,,,,,,,Yes,,No,,,,No,,,,,,,,,,Yes,,,,,,No,,,,,,Yes,,,No,,,,No,,,No,,,,,,No,,,,,No,,,,No,,,No,,,No,No,,,,,,Mesoporous,,3.6,16,850,0.108,,,,,,,,,,,,,,221
100 vol % TMEOS,Ana Stojanovic et al.,,"Ambient pressure drying of silica aerogels after hydrophobization with mono-, di- and tri-functional silanes and mixtures thereof",2019.0,48.0,9.0,Sol-gel,,PEDS,,,,,,,,EtOH,,H2O,,,,,,,NH3,5.5,,,TMEOS,,"EtOH, HCl",,,,"PEDS, EtOH, H2O, NH3",,,,,,,,,,,,,,,,,,,,65,24,,,,"TMEOS, EtOH, HCl",1,7,,,,,,,,,,,,,,,,,,,Ambient Pressure Drying,,150,Ambient,3,,,,,,,,,,,,,,,,,,,,,,Yes,,,,,,No,,,No,,,,Yes,,,,,,,,Yes,,No,,,,No,,,,,,,,,,Yes,,,,,,No,,,,,,Yes,,,No,,,,No,,,No,,,,,,No,,,,,No,,,,No,,,No,,,No,No,,,,,,Mesoporous,,3.1,14.5,833,0.099,,,,,,,,,,,,,,222
100 vol % DMDEOS,Ana Stojanovic et al.,,"Ambient pressure drying of silica aerogels after hydrophobization with mono-, di- and tri-functional silanes and mixtures thereof",2019.0,48.0,9.0,Sol-gel,,PEDS,,,,,,,,EtOH,,H2O,,,,,,,NH3,5.5,,,DMDEOS,,"EtOH, HCl",,,,"PEDS, EtOH, H2O, NH3",,,,,,,,,,,,,,,,,,,,65,24,,,,"DMDEOS, EtOH, HCl",1,1,,,,,,,,,,,,,,,,,,,Ambient Pressure Drying,,150,Ambient,3,,,,,,,,,,,,,,,,,,,,,,Yes,,,,,,No,,,No,,,,Yes,,,,,,,,Yes,,No,,,,No,,,,,,,,,,Yes,,,,,,No,,,,,,Yes,,,No,,,,No,,,No,,,,,,No,,,,,No,,,,No,,,No,,,No,No,,,,,,,,0.8,8,334,0.724,,,,,,,,,,,,,,223
100 vol % DMDEOS,Ana Stojanovic et al.,,"Ambient pressure drying of silica aerogels after hydrophobization with mono-, di- and tri-functional silanes and mixtures thereof",2019.0,48.0,9.0,Sol-gel,,PEDS,,,,,,,,EtOH,,H2O,,,,,,,NH3,5.5,,,DMDEOS,,"EtOH, HCl",,,,"PEDS, EtOH, H2O, NH3",,,,,,,,,,,,,,,,,,,,65,24,,,,"DMDEOS, EtOH, HCl",1,2,,,,,,,,,,,,,,,,,,,Ambient Pressure Drying,,150,Ambient,3,,,,,,,,,,,,,,,,,,,,,,Yes,,,,,,No,,,No,,,,Yes,,,,,,,,Yes,,No,,,,No,,,,,,,,,,Yes,,,,,,No,,,,,,Yes,,,No,,,,No,,,No,,,,,,No,,,,,No,,,,No,,,No,,,No,No,,,,,,,,0.7,9.3,254,0.644,,,,,,,,,,,,,,224
100 vol % DMDEOS,Ana Stojanovic et al.,,"Ambient pressure drying of silica aerogels after hydrophobization with mono-, di- and tri-functional silanes and mixtures thereof",2019.0,48.0,9.0,Sol-gel,,PEDS,,,,,,,,EtOH,,H2O,,,,,,,NH3,5.5,,,DMDEOS,,"EtOH, HCl",,,,"PEDS, EtOH, H2O, NH3",,,,,,,,,,,,,,,,,,,,65,24,,,,"DMDEOS, EtOH, HCl",1,7,,,,,,,,,,,,,,,,,,,Ambient Pressure Drying,,150,Ambient,3,,,,,,,,,,,,,,,,,,,,,,Yes,,,,,,No,,,No,,,,Yes,,,,,,,,Yes,,No,,,,No,,,,,,,,,,Yes,,,,,,No,,,,,,Yes,,,No,,,,No,,,No,,,,,,No,,,,,No,,,,No,,,No,,,No,No,,,,,,,,1.4,11.4,440,0.442,,,,,,,,,,,,,,225
100 vol % MTES,Ana Stojanovic et al.,,"Ambient pressure drying of silica aerogels after hydrophobization with mono-, di- and tri-functional silanes and mixtures thereof",2019.0,48.0,9.0,Sol-gel,,PEDS,,,,,,,,EtOH,,H2O,,,,,,,NH3,5.5,,,MTES,,"EtOH, HCl",,,,"PEDS, EtOH, H2O, NH3",,,,,,,,,,,,,,,,,,,,65,24,,,,"MTES, EtOH, HCl",1,1,,,,,,,,,,,,,,,,,,,Ambient Pressure Drying,,150,Ambient,3,,,,,,,,,,,,,,,,,,,,,,Yes,,,,,,No,,,No,,,,Yes,,,,,,,,Yes,,No,,,,No,,,,,,,,,,Yes,,,,,,No,,,,,,Yes,,,No,,,,No,,,No,,,,,,No,,,,,No,,,,No,,,No,,,No,No,,,,,,,,0.3,4.5,412,1.454,,,,,,,,,,,,,,226
100 vol % MTES,Ana Stojanovic et al.,,"Ambient pressure drying of silica aerogels after hydrophobization with mono-, di- and tri-functional silanes and mixtures thereof",2019.0,48.0,9.0,Sol-gel,,PEDS,,,,,,,,EtOH,,H2O,,,,,,,NH3,5.5,,,MTES,,"EtOH, HCl",,,,"PEDS, EtOH, H2O, NH3",,,,,,,,,,,,,,,,,,,,65,24,,,,"MTES, EtOH, HCl",1,2,,,,,,,,,,,,,,,,,,,Ambient Pressure Drying,,150,Ambient,3,,,,,,,,,,,,,,,,,,,,,,Yes,,,,,,No,,,No,,,,Yes,,,,,,,,Yes,,No,,,,No,,,,,,,,,,Yes,,,,,,No,,,,,,Yes,,,No,,,,No,,,No,,,,,,No,,,,,No,,,,No,,,No,,,No,No,,,,,,,,,,,1.279,,,,,,,,,,,,,,227
100 vol % MTES,Ana Stojanovic et al.,,"Ambient pressure drying of silica aerogels after hydrophobization with mono-, di- and tri-functional silanes and mixtures thereof",2019.0,48.0,9.0,Sol-gel,,PEDS,,,,,,,,EtOH,,H2O,,,,,,,NH3,5.5,,,MTES,,"EtOH, HCl",,,,"PEDS, EtOH, H2O, NH3",,,,,,,,,,,,,,,,,,,,65,24,,,,"MTES, EtOH, HCl",1,7,,,,,,,,,,,,,,,,,,,Ambient Pressure Drying,,150,Ambient,3,,,,,,,,,,,,,,,,,,,,,,Yes,,,,,,No,,,No,,,,Yes,,,,,,,,Yes,,No,,,,No,,,,,,,,,,Yes,,,,,,No,,,,,,Yes,,,No,,,,No,,,No,,,,,,No,,,,,No,,,,No,,,No,,,No,No,,,,,,,,,,,1.231,,,,,,,,,,,,,,228
90 vol % TMEOS 10 vol % MTES,Ana Stojanovic et al.,,"Ambient pressure drying of silica aerogels after hydrophobization with mono-, di- and tri-functional silanes and mixtures thereof",2019.0,48.0,9.0,Sol-gel,,PEDS,,,,,,,,EtOH,,H2O,,,,,,,NH3,5.5,,,"TMEOS, MTES",,"EtOH, HCl",,,,"PEDS, EtOH, H2O, NH3",,,,,,,,,,,,,,,,,,,,65,24,,,,"TMEOS, MTES, EtOH, HCl",1,1,,,,,,,,,,,,,,,,,,,Ambient Pressure Drying,,150,Ambient,3,,,,,,,,,,,,,,,,,,,,,,Yes,,,,,,No,,,No,,,,Yes,,,,,,,,Yes,,No,,,,No,,,,,,,,,,Yes,,,,,,No,,,,,,Yes,,,No,,,,No,,,No,,,,,,No,,,,,No,,,,No,,,No,,,No,No,,,,,,,,2.9,13.8,819,0.105,,,,,,,,,,,,,,229
90 vol % TMEOS 10 vol % MTES,Ana Stojanovic et al.,,"Ambient pressure drying of silica aerogels after hydrophobization with mono-, di- and tri-functional silanes and mixtures thereof",2019.0,48.0,9.0,Sol-gel,,PEDS,,,,,,,,EtOH,,H2O,,,,,,,NH3,5.5,,,"TMEOS, MTES",,"EtOH, HCl",,,,"PEDS, EtOH, H2O, NH3",,,,,,,,,,,,,,,,,,,,65,24,,,,"TMEOS, MTES, EtOH, HCl",1,2,,,,,,,,,,,,,,,,,,,Ambient Pressure Drying,,150,Ambient,3,,,,,,,,,,,,,,,,,,,,,,Yes,,,,,,No,,,No,,,,Yes,,,,,,,,Yes,,No,,,,No,,,,,,,,,,Yes,,,,,,No,,,,,,Yes,,,No,,,,No,,,No,,,,,,No,,,,,No,,,,No,,,No,,,No,No,,,,,,,,,,,0.113,,,,,,,,,,,,,,230
90 vol % TMEOS 10 vol % DMDEOS,Ana Stojanovic et al.,,"Ambient pressure drying of silica aerogels after hydrophobization with mono-, di- and tri-functional silanes and mixtures thereof",2019.0,48.0,9.0,Sol-gel,,PEDS,,,,,,,,EtOH,,H2O,,,,,,,NH3,5.5,,,"TMEOS, DMDEOS",,"EtOH, HCl",,,,"PEDS, EtOH, H2O, NH3",,,,,,,,,,,,,,,,,,,,65,24,,,,"TMEOS, DMDEOS, EtOH, HCl",1,1,,,,,,,,,,,,,,,,,,,Ambient Pressure Drying,,150,Ambient,3,,,,,,,,,,,,,,,,,,,,,,Yes,,,,,,No,,,No,,,,Yes,,,,,,,,Yes,,No,,,,No,,,,,,,,,,Yes,,,,,,No,,,,,,Yes,,,No,,,,No,,,No,,,,,,No,,,,,No,,,,No,,,No,,,No,No,,,,,,,,3,14.3,816,0.115,,,,,,,,,,,,,,231
90 vol % TMEOS 10 vol % DMDEOS,Ana Stojanovic et al.,,"Ambient pressure drying of silica aerogels after hydrophobization with mono-, di- and tri-functional silanes and mixtures thereof",2019.0,48.0,9.0,Sol-gel,,PEDS,,,,,,,,EtOH,,H2O,,,,,,,NH3,5.5,,,"TMEOS, DMDEOS",,"EtOH, HCl",,,,"PEDS, EtOH, H2O, NH3",,,,,,,,,,,,,,,,,,,,65,24,,,,"TMEOS, DMDEOS, EtOH, HCl",1,2,,,,,,,,,,,,,,,,,,,Ambient Pressure Drying,,150,Ambient,3,,,,,,,,,,,,,,,,,,,,,,Yes,,,,,,No,,,No,,,,Yes,,,,,,,,Yes,,No,,,,No,,,,,,,,,,Yes,,,,,,No,,,,,,Yes,,,No,,,,No,,,No,,,,,,No,,,,,No,,,,No,,,No,,,No,No,,,,,,,,,,,0.127,,,,,,,,,,,,,,232
90 vol % TMEOS 5 vol % MTES 5 vol % DMDEOS,Ana Stojanovic et al.,,"Ambient pressure drying of silica aerogels after hydrophobization with mono-, di- and tri-functional silanes and mixtures thereof",2019.0,48.0,9.0,Sol-gel,,PEDS,,,,,,,,EtOH,,H2O,,,,,,,NH3,5.5,,,"TMEOS, DMDEOS, MTES",,"EtOH, HCl",,,,"PEDS, EtOH, H2O, NH3",,,,,,,,,,,,,,,,,,,,65,24,,,,"TMEOS, DMDEOS, MTES, EtOH, HCl",1,1,,,,,,,,,,,,,,,,,,,Ambient Pressure Drying,,150,Ambient,3,,,,,,,,,,,,,,,,,,,,,,Yes,,,,,,No,,,No,,,,Yes,,,,,,,,Yes,,No,,,,No,,,,,,,,,,Yes,,,,,,No,,,,,,Yes,,,No,,,,No,,,No,,,,,,No,,,,,No,,,,No,,,No,,,No,No,,,,,,,,3.4,14.5,836,0.112,,,,,,,,,,,,,,233
90 vol % TMEOS 5 vol % MTES 5 vol % DMDEOS,Ana Stojanovic et al.,,"Ambient pressure drying of silica aerogels after hydrophobization with mono-, di- and tri-functional silanes and mixtures thereof",2019.0,48.0,9.0,Sol-gel,,PEDS,,,,,,,,EtOH,,H2O,,,,,,,NH3,5.5,,,"TMEOS, DMDEOS, MTES",,"EtOH, HCl",,,,"PEDS, EtOH, H2O, NH3",,,,,,,,,,,,,,,,,,,,65,24,,,,"TMEOS, DMDEOS, MTES, EtOH, HCl",1,2,,,,,,,,,,,,,,,,,,,Ambient Pressure Drying,,150,Ambient,3,,,,,,,,,,,,,,,,,,,,,,Yes,,,,,,No,,,No,,,,Yes,,,,,,,,Yes,,No,,,,No,,,,,,,,,,Yes,,,,,,No,,,,,,Yes,,,No,,,,No,,,No,,,,,,No,,,,,No,,,,No,,,No,,,No,No,,,,,,,,,,,0.108,,,,,,,,,,,,,,234
80 vol % TMEOS 20 vol % MTES,Ana Stojanovic et al.,,"Ambient pressure drying of silica aerogels after hydrophobization with mono-, di- and tri-functional silanes and mixtures thereof",2019.0,48.0,9.0,Sol-gel,,PEDS,,,,,,,,EtOH,,H2O,,,,,,,NH3,5.5,,,"TMEOS, MTES",,"EtOH, HCl",,,,"PEDS, EtOH, H2O, NH3",,,,,,,,,,,,,,,,,,,,65,24,,,,"TMEOS, MTES, EtOH, HCl",1,1,,,,,,,,,,,,,,,,,,,Ambient Pressure Drying,,150,Ambient,3,,,,,,,,,,,,,,,,,,,,,,Yes,,,,,,No,,,No,,,,Yes,,,,,,,,Yes,,No,,,,No,,,,,,,,,,Yes,,,,,,No,,,,,,Yes,,,No,,,,No,,,No,,,,,,No,,,,,No,,,,No,,,No,,,No,No,,,,,,,,3.8,16.2,824,0.116,,,,,,,,,,,,,,235
80 vol % TMEOS 20 vol % MTES,Ana Stojanovic et al.,,"Ambient pressure drying of silica aerogels after hydrophobization with mono-, di- and tri-functional silanes and mixtures thereof",2019.0,48.0,9.0,Sol-gel,,PEDS,,,,,,,,EtOH,,H2O,,,,,,,NH3,5.5,,,"TMEOS, MTES",,"EtOH, HCl",,,,"PEDS, EtOH, H2O, NH3",,,,,,,,,,,,,,,,,,,,65,24,,,,"TMEOS, MTES, EtOH, HCl",1,2,,,,,,,,,,,,,,,,,,,Ambient Pressure Drying,,150,Ambient,3,,,,,,,,,,,,,,,,,,,,,,Yes,,,,,,No,,,No,,,,Yes,,,,,,,,Yes,,No,,,,No,,,,,,,,,,Yes,,,,,,No,,,,,,Yes,,,No,,,,No,,,No,,,,,,No,,,,,No,,,,No,,,No,,,No,No,,,,,,,,,,,0.144,,,,,,,,,,,,,,236
80 vol % TMEOS 20 vol % DMDEOS,Ana Stojanovic et al.,,"Ambient pressure drying of silica aerogels after hydrophobization with mono-, di- and tri-functional silanes and mixtures thereof",2019.0,48.0,9.0,Sol-gel,,PEDS,,,,,,,,EtOH,,H2O,,,,,,,NH3,5.5,,,"TMEOS, DMDEOS",,"EtOH, HCl",,,,"PEDS, EtOH, H2O, NH3",,,,,,,,,,,,,,,,,,,,65,24,,,,"TMEOS, DMDEOS, EtOH, HCl",1,1,,,,,,,,,,,,,,,,,,,Ambient Pressure Drying,,150,Ambient,3,,,,,,,,,,,,,,,,,,,,,,Yes,,,,,,No,,,No,,,,Yes,,,,,,,,Yes,,No,,,,No,,,,,,,,,,Yes,,,,,,No,,,,,,Yes,,,No,,,,No,,,No,,,,,,No,,,,,No,,,,No,,,No,,,No,No,,,,,,,,3.6,16.2,735,0.115,,,,,,,,,,,,,,237
80 vol % TMEOS 20 vol % DMDEOS,Ana Stojanovic et al.,,"Ambient pressure drying of silica aerogels after hydrophobization with mono-, di- and tri-functional silanes and mixtures thereof",2019.0,48.0,9.0,Sol-gel,,PEDS,,,,,,,,EtOH,,H2O,,,,,,,NH3,5.5,,,"TMEOS, DMDEOS",,"EtOH, HCl",,,,"PEDS, EtOH, H2O, NH3",,,,,,,,,,,,,,,,,,,,65,24,,,,"TMEOS, DMDEOS, EtOH, HCl",1,2,,,,,,,,,,,,,,,,,,,Ambient Pressure Drying,,150,Ambient,3,,,,,,,,,,,,,,,,,,,,,,Yes,,,,,,No,,,No,,,,Yes,,,,,,,,Yes,,No,,,,No,,,,,,,,,,Yes,,,,,,No,,,,,,Yes,,,No,,,,No,,,No,,,,,,No,,,,,No,,,,No,,,No,,,No,No,,,,,,,,,,,0.11,,,,,,,,,,,,,,238
80 vol % TMEOS 10 vol % MTES 10 vol % DMDEOS,Ana Stojanovic et al.,,"Ambient pressure drying of silica aerogels after hydrophobization with mono-, di- and tri-functional silanes and mixtures thereof",2019.0,48.0,9.0,Sol-gel,,PEDS,,,,,,,,EtOH,,H2O,,,,,,,NH3,5.5,,,"TMEOS, DMDEOS, MTES",,"EtOH, HCl",,,,"PEDS, EtOH, H2O, NH3",,,,,,,,,,,,,,,,,,,,65,24,,,,"TMEOS, DMDEOS, MTES, EtOH, HCl",1,1,,,,,,,,,,,,,,,,,,,Ambient Pressure Drying,,150,Ambient,3,,,,,,,,,,,,,,,,,,,,,,Yes,,,,,,No,,,No,,,,Yes,,,,,,,,Yes,,No,,,,No,,,,,,,,,,Yes,,,,,,No,,,,,,Yes,,,No,,,,No,,,No,,,,,,No,,,,,No,,,,No,,,No,,,No,No,,,,,,,,3.3,15.6,809,0.123,,,,,,,,,,,,,,239
80 vol % TMEOS 10 vol % MTES 10 vol % DMDEOS,Ana Stojanovic et al.,,"Ambient pressure drying of silica aerogels after hydrophobization with mono-, di- and tri-functional silanes and mixtures thereof",2019.0,48.0,9.0,Sol-gel,,PEDS,,,,,,,,EtOH,,H2O,,,,,,,NH3,5.5,,,"TMEOS, DMDEOS, MTES",,"EtOH, HCl",,,,"PEDS, EtOH, H2O, NH3",,,,,,,,,,,,,,,,,,,,65,24,,,,"TMEOS, DMDEOS, MTES, EtOH, HCl",1,2,,,,,,,,,,,,,,,,,,,Ambient Pressure Drying,,150,Ambient,3,,,,,,,,,,,,,,,,,,,,,,Yes,,,,,,No,,,No,,,,Yes,,,,,,,,Yes,,No,,,,No,,,,,,,,,,Yes,,,,,,No,,,,,,Yes,,,No,,,,No,,,No,,,,,,No,,,,,No,,,,No,,,No,,,No,No,,,,,,,,3.4,15.5,818,0.122,,,,,,,,,,,,,,240
75 vol % TMEOS 25 vol % MTES,Ana Stojanovic et al.,,"Ambient pressure drying of silica aerogels after hydrophobization with mono-, di- and tri-functional silanes and mixtures thereof",2019.0,48.0,9.0,Sol-gel,,PEDS,,,,,,,,EtOH,,H2O,,,,,,,NH3,5.5,,,"TMEOS, MTES",,"EtOH, HCl",,,,"PEDS, EtOH, H2O, NH3",,,,,,,,,,,,,,,,,,,,65,24,,,,"TMEOS, MTES, EtOH, HCl",1,1,,,,,,,,,,,,,,,,,,,Ambient Pressure Drying,,150,Ambient,3,,,,,,,,,,,,,,,,,,,,,,Yes,,,,,,No,,,No,,,,Yes,,,,,,,,Yes,,No,,,,No,,,,,,,,,,Yes,,,,,,No,,,,,,Yes,,,No,,,,No,,,No,,,,,,No,,,,,No,,,,No,,,No,,,No,No,,,,,,,,3.5,16.4,819,0.133,,,,,,,,,,,,,,241
75 vol % TMEOS 25 vol % MTES,Ana Stojanovic et al.,,"Ambient pressure drying of silica aerogels after hydrophobization with mono-, di- and tri-functional silanes and mixtures thereof",2019.0,48.0,9.0,Sol-gel,,PEDS,,,,,,,,EtOH,,H2O,,,,,,,NH3,5.5,,,"TMEOS, MTES",,"EtOH, HCl",,,,"PEDS, EtOH, H2O, NH3",,,,,,,,,,,,,,,,,,,,65,24,,,,"TMEOS, MTES, EtOH, HCl",1,2,,,,,,,,,,,,,,,,,,,Ambient Pressure Drying,,150,Ambient,3,,,,,,,,,,,,,,,,,,,,,,Yes,,,,,,No,,,No,,,,Yes,,,,,,,,Yes,,No,,,,No,,,,,,,,,,Yes,,,,,,No,,,,,,Yes,,,No,,,,No,,,No,,,,,,No,,,,,No,,,,No,,,No,,,No,No,,,,,,,,,,,0.113,,,,,,,,,,,,,,242
75 vol % TMEOS 25 vol % MTES,Ana Stojanovic et al.,,"Ambient pressure drying of silica aerogels after hydrophobization with mono-, di- and tri-functional silanes and mixtures thereof",2019.0,48.0,9.0,Sol-gel,,PEDS,,,,,,,,EtOH,,H2O,,,,,,,NH3,5.5,,,"TMEOS, MTES",,"EtOH, HCl",,,,"PEDS, EtOH, H2O, NH3",,,,,,,,,,,,,,,,,,,,65,24,,,,"TMEOS, MTES, EtOH, HCl",1,7,,,,,,,,,,,,,,,,,,,Ambient Pressure Drying,,150,Ambient,3,,,,,,,,,,,,,,,,,,,,,,Yes,,,,,,No,,,No,,,,Yes,,,,,,,,Yes,,No,,,,No,,,,,,,,,,Yes,,,,,,No,,,,,,Yes,,,No,,,,No,,,No,,,,,,No,,,,,No,,,,No,,,No,,,No,No,,,,,,,,,,,0.114,,,,,,,,,,,,,,243
75 vol % TMEOS 25 vol % DMDEOS,Ana Stojanovic et al.,,"Ambient pressure drying of silica aerogels after hydrophobization with mono-, di- and tri-functional silanes and mixtures thereof",2019.0,48.0,9.0,Sol-gel,,PEDS,,,,,,,,EtOH,,H2O,,,,,,,NH3,5.5,,,"TMEOS, DMDEOS",,"EtOH, HCl",,,,"PEDS, EtOH, H2O, NH3",,,,,,,,,,,,,,,,,,,,65,24,,,,"TMEOS, DMDEOS, EtOH, HCl",1,1,,,,,,,,,,,,,,,,,,,Ambient Pressure Drying,,150,Ambient,3,,,,,,,,,,,,,,,,,,,,,,Yes,,,,,,No,,,No,,,,Yes,,,,,,,,Yes,,No,,,,No,,,,,,,,,,Yes,,,,,,No,,,,,,Yes,,,No,,,,No,,,No,,,,,,No,,,,,No,,,,No,,,No,,,No,No,,,,,,,,3.5,15.9,813,0.141,,,,,,,,,,,,,,244
75 vol % TMEOS 25 vol % DMDEOS,Ana Stojanovic et al.,,"Ambient pressure drying of silica aerogels after hydrophobization with mono-, di- and tri-functional silanes and mixtures thereof",2019.0,48.0,9.0,Sol-gel,,PEDS,,,,,,,,EtOH,,H2O,,,,,,,NH3,5.5,,,"TMEOS, DMDEOS",,"EtOH, HCl",,,,"PEDS, EtOH, H2O, NH3",,,,,,,,,,,,,,,,,,,,65,24,,,,"TMEOS, DMDEOS, EtOH, HCl",1,2,,,,,,,,,,,,,,,,,,,Ambient Pressure Drying,,150,Ambient,3,,,,,,,,,,,,,,,,,,,,,,Yes,,,,,,No,,,No,,,,Yes,,,,,,,,Yes,,No,,,,No,,,,,,,,,,Yes,,,,,,No,,,,,,Yes,,,No,,,,No,,,No,,,,,,No,,,,,No,,,,No,,,No,,,No,No,,,,,,,,3.6,17.4,746,0.21,,,,,,,,,,,,,,245
75 vol % TMEOS 25 vol % DMDEOS,Ana Stojanovic et al.,,"Ambient pressure drying of silica aerogels after hydrophobization with mono-, di- and tri-functional silanes and mixtures thereof",2019.0,48.0,9.0,Sol-gel,,PEDS,,,,,,,,EtOH,,H2O,,,,,,,NH3,5.5,,,"TMEOS, DMDEOS",,"EtOH, HCl",,,,"PEDS, EtOH, H2O, NH3",,,,,,,,,,,,,,,,,,,,65,24,,,,"TMEOS, DMDEOS, EtOH, HCl",1,7,,,,,,,,,,,,,,,,,,,Ambient Pressure Drying,,150,Ambient,3,,,,,,,,,,,,,,,,,,,,,,Yes,,,,,,No,,,No,,,,Yes,,,,,,,,Yes,,No,,,,No,,,,,,,,,,Yes,,,,,,No,,,,,,Yes,,,No,,,,No,,,No,,,,,,No,,,,,No,,,,No,,,No,,,No,No,,,,,,,,3.3,15.7,731,0.234,,,,,,,,,,,,,,246
70 vol % TMEOS 30 vol % MTES,Ana Stojanovic et al.,,"Ambient pressure drying of silica aerogels after hydrophobization with mono-, di- and tri-functional silanes and mixtures thereof",2019.0,48.0,9.0,Sol-gel,,PEDS,,,,,,,,EtOH,,H2O,,,,,,,NH3,5.5,,,"TMEOS, MTES",,"EtOH, HCl",,,,"PEDS, EtOH, H2O, NH3",,,,,,,,,,,,,,,,,,,,65,24,,,,"TMEOS, MTES, EtOH, HCl",1,1,,,,,,,,,,,,,,,,,,,Ambient Pressure Drying,,150,Ambient,3,,,,,,,,,,,,,,,,,,,,,,Yes,,,,,,No,,,No,,,,Yes,,,,,,,,Yes,,No,,,,No,,,,,,,,,,Yes,,,,,,No,,,,,,Yes,,,No,,,,No,,,No,,,,,,No,,,,,No,,,,No,,,No,,,No,No,,,,,,,,1.7,6.9,591,,,,,,,,,,,,,,,247
70 vol % TMEOS 30 vol % MTES,Ana Stojanovic et al.,,"Ambient pressure drying of silica aerogels after hydrophobization with mono-, di- and tri-functional silanes and mixtures thereof",2019.0,48.0,9.0,Sol-gel,,PEDS,,,,,,,,EtOH,,H2O,,,,,,,NH3,5.5,,,"TMEOS, MTES",,"EtOH, HCl",,,,"PEDS, EtOH, H2O, NH3",,,,,,,,,,,,,,,,,,,,65,24,,,,"TMEOS, MTES, EtOH, HCl",1,2,,,,,,,,,,,,,,,,,,,Ambient Pressure Drying,,150,Ambient,3,,,,,,,,,,,,,,,,,,,,,,Yes,,,,,,No,,,No,,,,Yes,,,,,,,,Yes,,No,,,,No,,,,,,,,,,Yes,,,,,,No,,,,,,Yes,,,No,,,,No,,,No,,,,,,No,,,,,No,,,,No,,,No,,,No,No,,,,,,,,2.3,12.4,684,0.328,,,,,,,,,,,,,,248
70 vol % TMEOS 30 vol % MTES,Ana Stojanovic et al.,,"Ambient pressure drying of silica aerogels after hydrophobization with mono-, di- and tri-functional silanes and mixtures thereof",2019.0,48.0,9.0,Sol-gel,,PEDS,,,,,,,,EtOH,,H2O,,,,,,,NH3,5.5,,,"TMEOS, MTES",,"EtOH, HCl",,,,"PEDS, EtOH, H2O, NH3",,,,,,,,,,,,,,,,,,,,65,24,,,,"TMEOS, MTES, EtOH, HCl",1,7,,,,,,,,,,,,,,,,,,,Ambient Pressure Drying,,150,Ambient,3,,,,,,,,,,,,,,,,,,,,,,Yes,,,,,,No,,,No,,,,Yes,,,,,,,,Yes,,No,,,,No,,,,,,,,,,Yes,,,,,,No,,,,,,Yes,,,No,,,,No,,,No,,,,,,No,,,,,No,,,,No,,,No,,,No,No,,,,,,,,2.8,15.8,653,0.324,,,,,,,,,,,,,,249
70 vol % TMEOS 30 vol % DMDEOS,Ana Stojanovic et al.,,"Ambient pressure drying of silica aerogels after hydrophobization with mono-, di- and tri-functional silanes and mixtures thereof",2019.0,48.0,9.0,Sol-gel,,PEDS,,,,,,,,EtOH,,H2O,,,,,,,NH3,5.5,,,"TMEOS, DMDEOS",,"EtOH, HCl",,,,"PEDS, EtOH, H2O, NH3",,,,,,,,,,,,,,,,,,,,65,24,,,,"TMEOS, DMDEOS, EtOH, HCl",1,1,,,,,,,,,,,,,,,,,,,Ambient Pressure Drying,,150,Ambient,3,,,,,,,,,,,,,,,,,,,,,,Yes,,,,,,No,,,No,,,,Yes,,,,,,,,Yes,,No,,,,No,,,,,,,,,,Yes,,,,,,No,,,,,,Yes,,,No,,,,No,,,No,,,,,,No,,,,,No,,,,No,,,No,,,No,No,,,,,,,,3,14.3,760,0.303,,,,,,,,,,,,,,250
70 vol % TMEOS 30 vol % DMDEOS,Ana Stojanovic et al.,,"Ambient pressure drying of silica aerogels after hydrophobization with mono-, di- and tri-functional silanes and mixtures thereof",2019.0,48.0,9.0,Sol-gel,,PEDS,,,,,,,,EtOH,,H2O,,,,,,,NH3,5.5,,,"TMEOS, DMDEOS",,"EtOH, HCl",,,,"PEDS, EtOH, H2O, NH3",,,,,,,,,,,,,,,,,,,,65,24,,,,"TMEOS, DMDEOS, EtOH, HCl",1,2,,,,,,,,,,,,,,,,,,,Ambient Pressure Drying,,150,Ambient,3,,,,,,,,,,,,,,,,,,,,,,Yes,,,,,,No,,,No,,,,Yes,,,,,,,,Yes,,No,,,,No,,,,,,,,,,Yes,,,,,,No,,,,,,Yes,,,No,,,,No,,,No,,,,,,No,,,,,No,,,,No,,,No,,,No,No,,,,,,,,3.7,17.2,818,0.128,,,,,,,,,,,,,,251
70 vol % TMEOS 30 vol % DMDEOS,Ana Stojanovic et al.,,"Ambient pressure drying of silica aerogels after hydrophobization with mono-, di- and tri-functional silanes and mixtures thereof",2019.0,48.0,9.0,Sol-gel,,PEDS,,,,,,,,EtOH,,H2O,,,,,,,NH3,5.5,,,"TMEOS, DMDEOS",,"EtOH, HCl",,,,"PEDS, EtOH, H2O, NH3",,,,,,,,,,,,,,,,,,,,65,24,,,,"TMEOS, DMDEOS, EtOH, HCl",1,7,,,,,,,,,,,,,,,,,,,Ambient Pressure Drying,,150,Ambient,3,,,,,,,,,,,,,,,,,,,,,,Yes,,,,,,No,,,No,,,,Yes,,,,,,,,Yes,,No,,,,No,,,,,,,,,,Yes,,,,,,No,,,,,,Yes,,,No,,,,No,,,No,,,,,,No,,,,,No,,,,No,,,No,,,No,No,,,,,,,,2.8,15.8,653,0.114,,,,,,,,,,,,,,252
70 vol % TMEOS 10 vol % MTES 20 vol % DMDEOS,Ana Stojanovic et al.,,"Ambient pressure drying of silica aerogels after hydrophobization with mono-, di- and tri-functional silanes and mixtures thereof",2019.0,48.0,9.0,Sol-gel,,PEDS,,,,,,,,EtOH,,H2O,,,,,,,NH3,5.5,,,"TMEOS, DMDEOS, MTES",,"EtOH, HCl",,,,"PEDS, EtOH, H2O, NH3",,,,,,,,,,,,,,,,,,,,65,24,,,,"TMEOS, DMDEOS, MTES, EtOH, HCl",1,1,,,,,,,,,,,,,,,,,,,Ambient Pressure Drying,,150,Ambient,3,,,,,,,,,,,,,,,,,,,,,,Yes,,,,,,No,,,No,,,,Yes,,,,,,,,Yes,,No,,,,No,,,,,,,,,,Yes,,,,,,No,,,,,,Yes,,,No,,,,No,,,No,,,,,,No,,,,,No,,,,No,,,No,,,No,No,,,,,,,,2.8,13.6,766,0.306,,,,,,,,,,,,,,253
70 vol % TMEOS 10 vol % MTES 20 vol % DMDEOS,Ana Stojanovic et al.,,"Ambient pressure drying of silica aerogels after hydrophobization with mono-, di- and tri-functional silanes and mixtures thereof",2019.0,48.0,9.0,Sol-gel,,PEDS,,,,,,,,EtOH,,H2O,,,,,,,NH3,5.5,,,"TMEOS, DMDEOS, MTES",,"EtOH, HCl",,,,"PEDS, EtOH, H2O, NH3",,,,,,,,,,,,,,,,,,,,65,24,,,,"TMEOS, DMDEOS, MTES, EtOH, HCl",1,2,,,,,,,,,,,,,,,,,,,Ambient Pressure Drying,,150,Ambient,3,,,,,,,,,,,,,,,,,,,,,,Yes,,,,,,No,,,No,,,,Yes,,,,,,,,Yes,,No,,,,No,,,,,,,,,,Yes,,,,,,No,,,,,,Yes,,,No,,,,No,,,No,,,,,,No,,,,,No,,,,No,,,No,,,No,No,,,,,,,,3.2,14.6,792,0.242,,,,,,,,,,,,,,254
70 vol % TMEOS 10 vol % MTES 20 vol % DMDEOS,Ana Stojanovic et al.,,"Ambient pressure drying of silica aerogels after hydrophobization with mono-, di- and tri-functional silanes and mixtures thereof",2019.0,48.0,9.0,Sol-gel,,PEDS,,,,,,,,EtOH,,H2O,,,,,,,NH3,5.5,,,"TMEOS, DMDEOS, MTES",,"EtOH, HCl",,,,"PEDS, EtOH, H2O, NH3",,,,,,,,,,,,,,,,,,,,65,24,,,,"TMEOS, DMDEOS, MTES, EtOH, HCl",1,7,,,,,,,,,,,,,,,,,,,Ambient Pressure Drying,,150,Ambient,3,,,,,,,,,,,,,,,,,,,,,,Yes,,,,,,No,,,No,,,,Yes,,,,,,,,Yes,,No,,,,No,,,,,,,,,,Yes,,,,,,No,,,,,,Yes,,,No,,,,No,,,No,,,,,,No,,,,,No,,,,No,,,No,,,No,No,,,,,,,,3.6,17.6,778,0.141,,,,,,,,,,,,,,255
70 vol % TMEOS 20 vol % MTES 10 vol % DMDEOS,Ana Stojanovic et al.,,"Ambient pressure drying of silica aerogels after hydrophobization with mono-, di- and tri-functional silanes and mixtures thereof",2019.0,48.0,9.0,Sol-gel,,PEDS,,,,,,,,EtOH,,H2O,,,,,,,NH3,5.5,,,"TMEOS, DMDEOS, MTES",,"EtOH, HCl",,,,"PEDS, EtOH, H2O, NH3",,,,,,,,,,,,,,,,,,,,65,24,,,,"TMEOS, DMDEOS, MTES, EtOH, HCl",1,1,,,,,,,,,,,,,,,,,,,Ambient Pressure Drying,,150,Ambient,3,,,,,,,,,,,,,,,,,,,,,,Yes,,,,,,No,,,No,,,,Yes,,,,,,,,Yes,,No,,,,No,,,,,,,,,,Yes,,,,,,No,,,,,,Yes,,,No,,,,No,,,No,,,,,,No,,,,,No,,,,No,,,No,,,No,No,,,,,,,,2.8,13.6,766,0.374,,,,,,,,,,,,,,256
70 vol % TMEOS 20 vol % MTES 10 vol % DMDEOS,Ana Stojanovic et al.,,"Ambient pressure drying of silica aerogels after hydrophobization with mono-, di- and tri-functional silanes and mixtures thereof",2019.0,48.0,9.0,Sol-gel,,PEDS,,,,,,,,EtOH,,H2O,,,,,,,NH3,5.5,,,"TMEOS, DMDEOS, MTES",,"EtOH, HCl",,,,"PEDS, EtOH, H2O, NH3",,,,,,,,,,,,,,,,,,,,65,24,,,,"TMEOS, DMDEOS, MTES, EtOH, HCl",1,2,,,,,,,,,,,,,,,,,,,Ambient Pressure Drying,,150,Ambient,3,,,,,,,,,,,,,,,,,,,,,,Yes,,,,,,No,,,No,,,,Yes,,,,,,,,Yes,,No,,,,No,,,,,,,,,,Yes,,,,,,No,,,,,,Yes,,,No,,,,No,,,No,,,,,,No,,,,,No,,,,No,,,No,,,No,No,,,,,,,,,,,0.243,,,,,,,,,,,,,,257
