Repository: andreshyer/Ferri_Aerogel_Neo4j

File: files/zr_aerogels.csv (part 5 of 13)
"Zirconia xerogel, MSA8 @ 600C",Wang et al. ,The investigation of an organic acid assisted sol–gel method for preparing monolithic zirconia aerogels,2018,43,8,sol-gel,,zirconyl chloride octahydrate,0.41,,,ethanol,,,,,,,,,mercaptosuccinic acid,0.12,,60,,15,,,ethanol,1,0.083,60,ethanol,1,2,40,,,,,,,,,Glassware was preheated to 60C for gelation,oven drying,,60,,0.101,,air,,,,,,,600,,,,,Yes,Hitachi S-4800,Morphology,,,,Yes,"JEM-1200EX, JEOL, Japan)",Morphology,No,,,,Yes,Quantachrome Instrument Corp,"Surface areas, pore size distribution",-196.15,,,,,"Yes, BET/BJH","Surface areas, pore size distribution",Yes,Escalab 250Xi,,,Yes,"X'Pert PRO, PANalytical B.V.",Cu Kα,Crystal phase,Oct-90,,4,1.5418,,,Yes,Nicolet 5700 spectro- photometer,Surface functional groups,,,,"Yes, with DTA",TA-Q 500,Mass loss with temperature change,1000,,10,No,,,No,,,,No,,,No,,,,,,No,,,,,No,,,,No,,,No ,,,No,,,,,,,,,,,,,,"tetragonal, monoclinic",,175
"Zirconia xerogel, LMA4, as-dried",Wang et al. ,The investigation of an organic acid assisted sol–gel method for preparing monolithic zirconia aerogels,2018,43,8,sol-gel,,zirconyl chloride octahydrate,0.43,,,ethanol,,,,,,,,,l-malic acid,0.063,,60,,1.5,,,ethanol,1,0.083,60,ethanol,1,2,40,,,,,,,,,Glassware was preheated to 60C for gelation,oven drying,,60,,0.101,,air,,,,,,,,,,,as-dried,Yes,Hitachi S-4800,Morphology,,,,Yes,"JEM-1200EX, JEOL, Japan)",Morphology,No,,,,Yes,Quantachrome Instrument Corp,"Surface areas, pore size distribution",-196.15,,,,,"Yes, BET/BJH","Surface areas, pore size distribution",Yes,Escalab 250Xi,,,Yes,"X'Pert PRO, PANalytical B.V.",Cu Kα,Crystal phase,Oct-90,,4,1.5418,,,Yes,Nicolet 5700 spectro- photometer,Surface functional groups,,,,"Yes, with DTA",TA-Q 500,Mass loss with temperature change,1000,,10,No,,,No,,,,No,,,No,,,,,,No,,,,,No,,,,No,,,No ,,,No,,,,,,,,,,,,,,amorphous,,176
"Zirconia xerogel, LMA4 @ 350C",Wang et al. ,The investigation of an organic acid assisted sol–gel method for preparing monolithic zirconia aerogels,2018,43,8,sol-gel,,zirconyl chloride octahydrate,0.43,,,ethanol,,,,,,,,,l-malic acid,0.063,,60,,1.5,,,ethanol,1,0.083,60,ethanol,1,2,40,,,,,,,,,Glassware was preheated to 60C for gelation,oven drying,,60,,0.101,,air,,,,,,,350,,,,,Yes,Hitachi S-4800,Morphology,,,,Yes,"JEM-1200EX, JEOL, Japan)",Morphology,No,,,,Yes,Quantachrome Instrument Corp,"Surface areas, pore size distribution",-196.15,,,,,"Yes, BET/BJH","Surface areas, pore size distribution",Yes,Escalab 250Xi,,,Yes,"X'Pert PRO, PANalytical B.V.",Cu Kα,Crystal phase,Oct-90,,4,1.5418,,,Yes,Nicolet 5700 spectro- photometer,Surface functional groups,,,,"Yes, with DTA",TA-Q 500,Mass loss with temperature change,1000,,10,No,,,No,,,,No,,,No,,,,,,No,,,,,No,,,,No,,,No ,,,No,,,,,,,,,,,,,,tetragonal ,,177
"Zirconia xerogel, LMA4 @ 450C",Wang et al. ,The investigation of an organic acid assisted sol–gel method for preparing monolithic zirconia aerogels,2018,43,8,sol-gel,,zirconyl chloride octahydrate,0.43,,,ethanol,,,,,,,,,l-malic acid,0.063,,60,,1.5,,,ethanol,1,0.083,60,ethanol,1,2,40,,,,,,,,,Glassware was preheated to 60C for gelation,oven drying,,60,,0.101,,air,,,,,,,450,,,,,Yes,Hitachi S-4800,Morphology,,,,Yes,"JEM-1200EX, JEOL, Japan)",Morphology,No,,,,Yes,Quantachrome Instrument Corp,"Surface areas, pore size distribution",-196.15,,,,,"Yes, BET/BJH","Surface areas, pore size distribution",Yes,Escalab 250Xi,,,Yes,"X'Pert PRO, PANalytical B.V.",Cu Kα,Crystal phase,Oct-90,,4,1.5418,,,Yes,Nicolet 5700 spectro- photometer,Surface functional groups,,,,"Yes, with DTA",TA-Q 500,Mass loss with temperature change,1000,,10,No,,,No,,,,No,,,No,,,,,,No,,,,,No,,,,No,,,No ,,,No,,,,,,,,,,,,,,"tetragonal, monoclinic",,178
"Zirconia xerogel, LMA4 @ 600C",Wang et al. ,The investigation of an organic acid assisted sol–gel method for preparing monolithic zirconia aerogels,2018,43,8,sol-gel,,zirconyl chloride octahydrate,0.43,,,ethanol,,,,,,,,,l-malic acid,0.063,,60,,1.5,,,ethanol,1,0.083,60,ethanol,1,2,40,,,,,,,,,Glassware was preheated to 60C for gelation,oven drying,,60,,0.101,,air,,,,,,,600,,,,,Yes,Hitachi S-4800,Morphology,,,,Yes,"JEM-1200EX, JEOL, Japan)",Morphology,No,,,,Yes,Quantachrome Instrument Corp,"Surface areas, pore size distribution",-196.15,,,,,"Yes, BET/BJH","Surface areas, pore size distribution",Yes,Escalab 250Xi,,,Yes,"X'Pert PRO, PANalytical B.V.",Cu Kα,Crystal phase,Oct-90,,4,1.5418,,,Yes,Nicolet 5700 spectro- photometer,Surface functional groups,,,,"Yes, with DTA",TA-Q 500,Mass loss with temperature change,1000,,10,No,,,No,,,,No,,,No,,,,,,No,,,,,No,,,,No,,,No ,,,No,,,,,,,,,,,,,,"tetragonal, monoclinic",,179
"Zirconia xerogel, LMA6, as-dried",Wang et al. ,The investigation of an organic acid assisted sol–gel method for preparing monolithic zirconia aerogels,2018,43,8,sol-gel,,zirconyl chloride octahydrate,0.42,,,ethanol,,,,,,,,,l-malic acid,0.091,,60,,0.5,,,ethanol,1,0.083,60,ethanol,1,2,40,,,,,,,,,Glassware was preheated to 60C for gelation,oven drying,,60,,0.101,,air,,,,,,,,,,,as-dried,Yes,Hitachi S-4800,Morphology,,,,Yes,"JEM-1200EX, JEOL, Japan)",Morphology,No,,,,Yes,Quantachrome Instrument Corp,"Surface areas, pore size distribution",-196.15,,,,,"Yes, BET/BJH","Surface areas, pore size distribution",Yes,Escalab 250Xi,,,Yes,"X'Pert PRO, PANalytical B.V.",Cu Kα,Crystal phase,Oct-90,,4,1.5418,,,Yes,Nicolet 5700 spectro- photometer,Surface functional groups,,,,"Yes, with DTA",TA-Q 500,Mass loss with temperature change,1000,,10,No,,,No,,,,No,,,No,,,,,,No,,,,,No,,,,No,,,No ,,,No,,,,,,,,,,,,,,amorphous,,180
"Zirconia xerogel, LMA6 @ 350C",Wang et al. ,The investigation of an organic acid assisted sol–gel method for preparing monolithic zirconia aerogels,2018,43,8,sol-gel,,zirconyl chloride octahydrate,0.42,,,ethanol,,,,,,,,,l-malic acid,0.091,,60,,0.5,,,ethanol,1,0.083,60,ethanol,1,2,40,,,,,,,,,Glassware was preheated to 60C for gelation,oven drying,,60,,0.101,,air,,,,,,,350,,,,,Yes,Hitachi S-4800,Morphology,,,,Yes,"JEM-1200EX, JEOL, Japan)",Morphology,No,,,,Yes,Quantachrome Instrument Corp,"Surface areas, pore size distribution",-196.15,,,,,"Yes, BET/BJH","Surface areas, pore size distribution",Yes,Escalab 250Xi,,,Yes,"X'Pert PRO, PANalytical B.V.",Cu Kα,Crystal phase,Oct-90,,4,1.5418,,,Yes,Nicolet 5700 spectro- photometer,Surface functional groups,,,,"Yes, with DTA",TA-Q 500,Mass loss with temperature change,1000,,10,No,,,No,,,,No,,,No,,,,,,No,,,,,No,,,,No,,,No ,,,No,,,,,,,,,,,,,,tetragonal ,,181
"Zirconia xerogel, LMA6 @ 450C",Wang et al. ,The investigation of an organic acid assisted sol–gel method for preparing monolithic zirconia aerogels,2018,43,8,sol-gel,,zirconyl chloride octahydrate,0.42,,,ethanol,,,,,,,,,l-malic acid,0.091,,60,,0.5,,,ethanol,1,0.083,60,ethanol,1,2,40,,,,,,,,,Glassware was preheated to 60C for gelation,oven drying,,60,,0.101,,air,,,,,,,450,,,,,Yes,Hitachi S-4800,Morphology,,,,Yes,"JEM-1200EX, JEOL, Japan)",Morphology,No,,,,Yes,Quantachrome Instrument Corp,"Surface areas, pore size distribution",-196.15,,,,,"Yes, BET/BJH","Surface areas, pore size distribution",Yes,Escalab 250Xi,,,Yes,"X'Pert PRO, PANalytical B.V.",Cu Kα,Crystal phase,Oct-90,,4,1.5418,,,Yes,Nicolet 5700 spectro- photometer,Surface functional groups,,,,"Yes, with DTA",TA-Q 500,Mass loss with temperature change,1000,,10,No,,,No,,,,No,,,No,,,,,,No,,,,,No,,,,No,,,No ,,,No,,,,,,,,,,,,,,"tetragonal, monoclinic",,182
"Zirconia xerogel, LMA6 @ 600C",Wang et al. ,The investigation of an organic acid assisted sol–gel method for preparing monolithic zirconia aerogels,2018,43,8,sol-gel,,zirconyl chloride octahydrate,0.42,,,ethanol,,,,,,,,,l-malic acid,0.091,,60,,0.5,,,ethanol,1,0.083,60,ethanol,1,2,40,,,,,,,,,Glassware was preheated to 60C for gelation,oven drying,,60,,0.101,,air,,,,,,,600,,,,,Yes,Hitachi S-4800,Morphology,,,,Yes,"JEM-1200EX, JEOL, Japan)",Morphology,No,,,,Yes,Quantachrome Instrument Corp,"Surface areas, pore size distribution",-196.15,,,,,"Yes, BET/BJH","Surface areas, pore size distribution",Yes,Escalab 250Xi,,,Yes,"X'Pert PRO, PANalytical B.V.",Cu Kα,Crystal phase,Oct-90,,4,1.5418,,,Yes,Nicolet 5700 spectro- photometer,Surface functional groups,,,,"Yes, with DTA",TA-Q 500,Mass loss with temperature change,1000,,10,No,,,No,,,,No,,,No,,,,,,No,,,,,No,,,,No,,,No ,,,No,,,,,,,,,,,,,,"tetragonal, monoclinic",,183
"Zirconia xerogel, LMA8, as-dried",Wang et al. ,The investigation of an organic acid assisted sol–gel method for preparing monolithic zirconia aerogels,2018,43,8,sol-gel,,zirconyl chloride octahydrate,0.41,,,ethanol,,,,,,,,,l-malic acid,0.12,,60,,0,,,ethanol,1,0.083,60,ethanol,1,2,40,,,,,,,,,Glassware was preheated to 60C for gelation,oven drying,,60,,0.101,,air,,,,,,,,,,,as-dried,Yes,Hitachi S-4800,Morphology,,,,Yes,"JEM-1200EX, JEOL, Japan)",Morphology,No,,,,Yes,Quantachrome Instrument Corp,"Surface areas, pore size distribution",-196.15,,,,,"Yes, BET/BJH","Surface areas, pore size distribution",Yes,Escalab 250Xi,,,Yes,"X'Pert PRO, PANalytical B.V.",Cu Kα,Crystal phase,Oct-90,,4,1.5418,,,Yes,Nicolet 5700 spectro- photometer,Surface functional groups,,,,"Yes, with DTA",TA-Q 500,Mass loss with temperature change,1000,,10,No,,,No,,,,No,,,No,,,,,,No,,,,,No,,,,No,,,No ,,,No,,,,,,,,,,,,,,amorphous,,184
"Zirconia xerogel, LMA8 @ 350C",Wang et al. ,The investigation of an organic acid assisted sol–gel method for preparing monolithic zirconia aerogels,2018,43,8,sol-gel,,zirconyl chloride octahydrate,0.41,,,ethanol,,,,,,,,,l-malic acid,0.12,,60,,0,,,ethanol,1,0.083,60,ethanol,1,2,40,,,,,,,,,Glassware was preheated to 60C for gelation,oven drying,,60,,0.101,,air,,,,,,,350,,,,,Yes,Hitachi S-4800,Morphology,,,,Yes,"JEM-1200EX, JEOL, Japan)",Morphology,No,,,,Yes,Quantachrome Instrument Corp,"Surface areas, pore size distribution",-196.15,,,,,"Yes, BET/BJH","Surface areas, pore size distribution",Yes,Escalab 250Xi,,,Yes,"X'Pert PRO, PANalytical B.V.",Cu Kα,Crystal phase,Oct-90,,4,1.5418,,,Yes,Nicolet 5700 spectro- photometer,Surface functional groups,,,,"Yes, with DTA",TA-Q 500,Mass loss with temperature change,1000,,10,No,,,No,,,,No,,,No,,,,,,No,,,,,No,,,,No,,,No ,,,No,,,,,,,,,,,,,,tetragonal ,,185
"Zirconia xerogel, LMA8 @ 450C",Wang et al. ,The investigation of an organic acid assisted sol–gel method for preparing monolithic zirconia aerogels,2018,43,8,sol-gel,,zirconyl chloride octahydrate,0.41,,,ethanol,,,,,,,,,l-malic acid,0.12,,60,,0,,,ethanol,1,0.083,60,ethanol,1,2,40,,,,,,,,,Glassware was preheated to 60C for gelation,oven drying,,60,,0.101,,air,,,,,,,450,,,,,Yes,Hitachi S-4800,Morphology,,,,Yes,"JEM-1200EX, JEOL, Japan)",Morphology,No,,,,Yes,Quantachrome Instrument Corp,"Surface areas, pore size distribution",-196.15,,,,,"Yes, BET/BJH","Surface areas, pore size distribution",Yes,Escalab 250Xi,,,Yes,"X'Pert PRO, PANalytical B.V.",Cu Kα,Crystal phase,Oct-90,,4,1.5418,,,Yes,Nicolet 5700 spectro- photometer,Surface functional groups,,,,"Yes, with DTA",TA-Q 500,Mass loss with temperature change,1000,,10,No,,,No,,,,No,,,No,,,,,,No,,,,,No,,,,No,,,No ,,,No,,,,,,,,,,,,,,"tetragonal, monoclinic",,186
"Zirconia xerogel, LMA8 @ 600C",Wang et al. ,The investigation of an organic acid assisted sol–gel method for preparing monolithic zirconia aerogels,2018,43,8,sol-gel,,zirconyl chloride octahydrate,0.41,,,ethanol,,,,,,,,,l-malic acid,0.12,,60,,0,,,ethanol,1,0.083,60,ethanol,1,2,40,,,,,,,,,Glassware was preheated to 60C for gelation,oven drying,,60,,0.101,,air,,,,,,,600,,,,,Yes,Hitachi S-4800,Morphology,,,,Yes,"JEM-1200EX, JEOL, Japan)",Morphology,No,,,,Yes,Quantachrome Instrument Corp,"Surface areas, pore size distribution",-196.15,,,,,"Yes, BET/BJH","Surface areas, pore size distribution",Yes,Escalab 250Xi,,,Yes,"X'Pert PRO, PANalytical B.V.",Cu Kα,Crystal phase,Oct-90,,4,1.5418,,,Yes,Nicolet 5700 spectro- photometer,Surface functional groups,,,,"Yes, with DTA",TA-Q 500,Mass loss with temperature change,1000,,10,No,,,No,,,,No,,,No,,,,,,No,,,,,No,,,,No,,,No ,,,No,,,,,,,,,,,,,,"tetragonal, monoclinic",,187
"Zirconia xerogel, BA4, as-dried",Wang et al. ,The investigation of an organic acid assisted sol–gel method for preparing monolithic zirconia aerogels,2018,43,8,sol-gel,,zirconyl chloride octahydrate,0.43,,,ethanol,,,,,,,,,butanedioic acid,0.063,,60,,,,,ethanol,1,0.083,60,ethanol,1,2,40,,,,,,,,,No gel formed,oven drying,,60,,0.101,,air,,,,,,,,,,,as-dried,Yes,Hitachi S-4800,Morphology,,,,Yes,"JEM-1200EX, JEOL, Japan)",Morphology,No,,,,Yes,Quantachrome Instrument Corp,"Surface areas, pore size distribution",-196.15,,,,,"Yes, BET/BJH","Surface areas, pore size distribution",Yes,Escalab 250Xi,,,Yes,"X'Pert PRO, PANalytical B.V.",Cu Kα,Crystal phase,Oct-90,,4,1.5418,,,Yes,Nicolet 5700 spectro- photometer,Surface functional groups,,,,"Yes, with DTA",TA-Q 500,Mass loss with temperature change,1000,,10,No,,,No,,,,No,,,No,,,,,,No,,,,,No,,,,No,,,No ,,,No,,,,,,,,,,,,,,,No wet gel formed with BA,188
"Zirconia xerogel, BA4 @ 350C",Wang et al. ,The investigation of an organic acid assisted sol–gel method for preparing monolithic zirconia aerogels,2018,43,8,sol-gel,,zirconyl chloride octahydrate,0.43,,,ethanol,,,,,,,,,butanedioic acid,0.063,,60,,,,,ethanol,1,0.083,60,ethanol,1,2,40,,,,,,,,,No gel formed,oven drying,,60,,0.101,,air,,,,,,,350,,,,,Yes,Hitachi S-4800,Morphology,,,,Yes,"JEM-1200EX, JEOL, Japan)",Morphology,No,,,,Yes,Quantachrome Instrument Corp,"Surface areas, pore size distribution",-196.15,,,,,"Yes, BET/BJH","Surface areas, pore size distribution",Yes,Escalab 250Xi,,,Yes,"X'Pert PRO, PANalytical B.V.",Cu Kα,Crystal phase,Oct-90,,4,1.5418,,,Yes,Nicolet 5700 spectro- photometer,Surface functional groups,,,,"Yes, with DTA",TA-Q 500,Mass loss with temperature change,1000,,10,No,,,No,,,,No,,,No,,,,,,No,,,,,No,,,,No,,,No ,,,No,,,,,,,,,,,,,,,No wet gel formed with BA,189
"Zirconia xerogel, BA4 @ 450C",Wang et al. ,The investigation of an organic acid assisted sol–gel method for preparing monolithic zirconia aerogels,2018,43,8,sol-gel,,zirconyl chloride octahydrate,0.43,,,ethanol,,,,,,,,,butanedioic acid,0.063,,60,,,,,ethanol,1,0.083,60,ethanol,1,2,40,,,,,,,,,No gel formed,oven drying,,60,,0.101,,air,,,,,,,450,,,,,Yes,Hitachi S-4800,Morphology,,,,Yes,"JEM-1200EX, JEOL, Japan)",Morphology,No,,,,Yes,Quantachrome Instrument Corp,"Surface areas, pore size distribution",-196.15,,,,,"Yes, BET/BJH","Surface areas, pore size distribution",Yes,Escalab 250Xi,,,Yes,"X'Pert PRO, PANalytical B.V.",Cu Kα,Crystal phase,Oct-90,,4,1.5418,,,Yes,Nicolet 5700 spectro- photometer,Surface functional groups,,,,"Yes, with DTA",TA-Q 500,Mass loss with temperature change,1000,,10,No,,,No,,,,No,,,No,,,,,,No,,,,,No,,,,No,,,No ,,,No,,,,,,,,,,,,,,,No wet gel formed with BA,190
"Zirconia xerogel, BA4 @ 600C",Wang et al. ,The investigation of an organic acid assisted sol–gel method for preparing monolithic zirconia aerogels,2018,43,8,sol-gel,,zirconyl chloride octahydrate,0.43,,,ethanol,,,,,,,,,butanedioic acid,0.063,,60,,,,,ethanol,1,0.083,60,ethanol,1,2,40,,,,,,,,,No gel formed,oven drying,,60,,0.101,,air,,,,,,,600,,,,,Yes,Hitachi S-4800,Morphology,,,,Yes,"JEM-1200EX, JEOL, Japan)",Morphology,No,,,,Yes,Quantachrome Instrument Corp,"Surface areas, pore size distribution",-196.15,,,,,"Yes, BET/BJH","Surface areas, pore size distribution",Yes,Escalab 250Xi,,,Yes,"X'Pert PRO, PANalytical B.V.",Cu Kα,Crystal phase,Oct-90,,4,1.5418,,,Yes,Nicolet 5700 spectro- photometer,Surface functional groups,,,,"Yes, with DTA",TA-Q 500,Mass loss with temperature change,1000,,10,No,,,No,,,,No,,,No,,,,,,No,,,,,No,,,,No,,,No ,,,No,,,,,,,,,,,,,,,No wet gel formed with BA,191
"Zirconia xerogel, BA6, as-dried",Wang et al. ,The investigation of an organic acid assisted sol–gel method for preparing monolithic zirconia aerogels,2018,43,8,sol-gel,,zirconyl chloride octahydrate,0.42,,,ethanol,,,,,,,,,butanedioic acid,0.091,,60,,,,,ethanol,1,0.083,60,ethanol,1,2,40,,,,,,,,,No gel formed,oven drying,,60,,0.101,,air,,,,,,,,,,,as-dried,Yes,Hitachi S-4800,Morphology,,,,Yes,"JEM-1200EX, JEOL, Japan)",Morphology,No,,,,Yes,Quantachrome Instrument Corp,"Surface areas, pore size distribution",-196.15,,,,,"Yes, BET/BJH","Surface areas, pore size distribution",Yes,Escalab 250Xi,,,Yes,"X'Pert PRO, PANalytical B.V.",Cu Kα,Crystal phase,Oct-90,,4,1.5418,,,Yes,Nicolet 5700 spectro- photometer,Surface functional groups,,,,"Yes, with DTA",TA-Q 500,Mass loss with temperature change,1000,,10,No,,,No,,,,No,,,No,,,,,,No,,,,,No,,,,No,,,No ,,,No,,,,,,,,,,,,,,,No wet gel formed with BA,192
"Zirconia xerogel, BA6 @ 350C",Wang et al. ,The investigation of an organic acid assisted sol–gel method for preparing monolithic zirconia aerogels,2018,43,8,sol-gel,,zirconyl chloride octahydrate,0.42,,,ethanol,,,,,,,,,butanedioic acid,0.091,,60,,,,,ethanol,1,0.083,60,ethanol,1,2,40,,,,,,,,,No gel formed,oven drying,,60,,0.101,,air,,,,,,,350,,,,,Yes,Hitachi S-4800,Morphology,,,,Yes,"JEM-1200EX, JEOL, Japan)",Morphology,No,,,,Yes,Quantachrome Instrument Corp,"Surface areas, pore size distribution",-196.15,,,,,"Yes, BET/BJH","Surface areas, pore size distribution",Yes,Escalab 250Xi,,,Yes,"X'Pert PRO, PANalytical B.V.",Cu Kα,Crystal phase,Oct-90,,4,1.5418,,,Yes,Nicolet 5700 spectro- photometer,Surface functional groups,,,,"Yes, with DTA",TA-Q 500,Mass loss with temperature change,1000,,10,No,,,No,,,,No,,,No,,,,,,No,,,,,No,,,,No,,,No ,,,No,,,,,,,,,,,,,,,No wet gel formed with BA,193
"Zirconia xerogel, BA6 @ 450C",Wang et al. ,The investigation of an organic acid assisted sol–gel method for preparing monolithic zirconia aerogels,2018,43,8,sol-gel,,zirconyl chloride octahydrate,0.42,,,ethanol,,,,,,,,,butanedioic acid,0.091,,60,,,,,ethanol,1,0.083,60,ethanol,1,2,40,,,,,,,,,No gel formed,oven drying,,60,,0.101,,air,,,,,,,450,,,,,Yes,Hitachi S-4800,Morphology,,,,Yes,"JEM-1200EX, JEOL, Japan)",Morphology,No,,,,Yes,Quantachrome Instrument Corp,"Surface areas, pore size distribution",-196.15,,,,,"Yes, BET/BJH","Surface areas, pore size distribution",Yes,Escalab 250Xi,,,Yes,"X'Pert PRO, PANalytical B.V.",Cu Kα,Crystal phase,Oct-90,,4,1.5418,,,Yes,Nicolet 5700 spectro- photometer,Surface functional groups,,,,"Yes, with DTA",TA-Q 500,Mass loss with temperature change,1000,,10,No,,,No,,,,No,,,No,,,,,,No,,,,,No,,,,No,,,No ,,,No,,,,,,,,,,,,,,,No wet gel formed with BA,194
"Zirconia xerogel, BA6 @ 600C",Wang et al. ,The investigation of an organic acid assisted sol–gel method for preparing monolithic zirconia aerogels,2018,43,8,sol-gel,,zirconyl chloride octahydrate,0.42,,,ethanol,,,,,,,,,butanedioic acid,0.091,,60,,,,,ethanol,1,0.083,60,ethanol,1,2,40,,,,,,,,,No gel formed,oven drying,,60,,0.101,,air,,,,,,,600,,,,,Yes,Hitachi S-4800,Morphology,,,,Yes,"JEM-1200EX, JEOL, Japan)",Morphology,No,,,,Yes,Quantachrome Instrument Corp,"Surface areas, pore size distribution",-196.15,,,,,"Yes, BET/BJH","Surface areas, pore size distribution",Yes,Escalab 250Xi,,,Yes,"X'Pert PRO, PANalytical B.V.",Cu Kα,Crystal phase,Oct-90,,4,1.5418,,,Yes,Nicolet 5700 spectro- photometer,Surface functional groups,,,,"Yes, with DTA",TA-Q 500,Mass loss with temperature change,1000,,10,No,,,No,,,,No,,,No,,,,,,No,,,,,No,,,,No,,,No ,,,No,,,,,,,,,,,,,,,No wet gel formed with BA,195
Zirconia aerogel powders,Bangi et al.,Evolution of textural characteristics of surfactant‑mediated mesoporous zirconia aerogel powders prepared via ambient pressure drying route,2018,33,1,sol-gel,,zirconium(IV) propoxide,0.5,,,n-propanol,,water,,,hexamethyldisilazane,,,,acetic acid,1.25,,50,,,50,24,hexane,1,1,50,hexane,1,1,50,,,,,,,,,silyation using HMDZ between washes 1 and 2,oven drying,,50,,,1,,150,,,2,,50 C for 1 hour then 150C for 2 ht,,,,,,Yes,"JEOL JSM- 600F, Japan",Morphology,,,,No,,,No,,,,Yes,"TriStar 3000 V6.05 A, USA",Surface area and average pore diameter,-196.15,,,,,No,,No,,,,Yes,"RIGAKU Ultima IV diffractometer, Japan",Cu Kα,Crystallinity,,,,1.541,40,30,Yes,Thermo Nexus 670,Chemical bonds,,,,No,,,,,,No,,,No,,,,No,,,No,,,,,,No,,,,,No,,,,No,,,No ,,,No,,,,,,mesoporous,,0.37,7.171,,203.58,,,,,196
Zirconia aerogel powders w/ Brij-76 (0.01 M),Bangi et al.,Evolution of textural characteristics of surfactant‑mediated mesoporous zirconia aerogel powders prepared via ambient pressure drying route,2018,33,1,sol-gel,,zirconium(IV) propoxide,0.5,,,n-propanol,,water,,,hexamethyldisilazane,,brij 76,0.01,acetic acid,1.25,,50,,,50,24,hexane,1,1,50,hexane,1,1,50,,,,,,,,,silyation using HMDZ between washes 1 and 3,oven drying,,50,,,1,,150,,,2,,51 C for 1 hour then 150C for 2 ht,,,,,,Yes,"JEOL JSM- 600F, Japan",Morphology,,,,No,,,No,,,,Yes,"TriStar 3000 V6.05 A, USA",Surface area and average pore diameter,-195.15,,,,,No,,No,,,,Yes,"RIGAKU Ultima IV diffractometer, Japan",Cu Kα,Crystallinity,,,,1.541,40,30,Yes,Thermo Nexus 671,Chemical bonds,,,,No,,,,,,No,,,No,,,,No,,,No,,,,,,No,,,,,No,,,,No,,,No ,,,No,,,,,,mesoporous,,0.27,6.03,,177.87,,,amorphous,,197
Zirconia aerogel powders @ 500C,Bangi et al.,Evolution of textural characteristics of surfactant‑mediated mesoporous zirconia aerogel powders prepared via ambient pressure drying route,2018,33,1,sol-gel,,zirconium(IV) propoxide,0.5,,,n-propanol,,water,,,hexamethyldisilazane,,,,acetic acid,1.25,,50,,,50,24,hexane,1,1,50,hexane,1,1,50,,,,,,,,,silyation using HMDZ between washes 1 and 4,oven drying,,50,,,1,,150,,,2,,52 C for 1 hour then 150C for 2 ht,500,60,10,air,,Yes,"JEOL JSM- 600F, Japan",Morphology,,,,No,,,No,,,,Yes,"TriStar 3000 V6.05 A, USA",Surface area and average pore diameter,-194.15,,,,,No,,No,,,,Yes,"RIGAKU Ultima IV diffractometer, Japan",Cu Kα,Crystallinity,,,,1.541,40,30,Yes,Thermo Nexus 672,Chemical bonds,,,,No,,,,,,No,,,No,,,,No,,,No,,,,,,No,,,,,No,,,,No,,,No ,,,No,,,,,,mesoporous,,0.04,4.646,,27.43,,,,,198
Zirconia aerogel powders w/ Brij-76 (0.01 M) @ 500C,Bangi et al.,Evolution of textural characteristics of surfactant‑mediated mesoporous zirconia aerogel powders prepared via ambient pressure drying route,2018,33,1,sol-gel,,zirconium(IV) propoxide,0.5,,,n-propanol,,water,,,hexamethyldisilazane,,brij 76,0.01,acetic acid,1.25,,50,,,50,24,hexane,1,1,50,hexane,1,1,50,,,,,,,,,silyation using HMDZ between washes 1 and 5,oven drying,,50,,,1,,150,,,2,,53 C for 1 hour then 150C for 2 ht,500,60,10,air,,Yes,"JEOL JSM- 600F, Japan",Morphology,,,,No,,,No,,,,Yes,"TriStar 3000 V6.05 A, USA",Surface area and average pore diameter,-193.15,,,,,No,,No,,,,Yes,"RIGAKU Ultima IV diffractometer, Japan",Cu Kα,Crystallinity,,,,1.541,40,30,Yes,Thermo Nexus 673,Chemical bonds,,,,No,,,,,,No,,,No,,,,No,,,No,,,,,,No,,,,,No,,,,No,,,No ,,,No,,,,,,mesoporous,,0.06,4.96,,45.23,,,tetragonal,"different results correspond to different Brij concentrations (0.01, 0.05, 0.1 M)",199
Zirconia aerogel powders w/ Brij-76 (0.05 M) @ 500C,Bangi et al.,Evolution of textural characteristics of surfactant‑mediated mesoporous zirconia aerogel powders prepared via ambient pressure drying route,2018,33,1,sol-gel,,zirconium(IV) propoxide,0.5,,,n-propanol,,water,,,hexamethyldisilazane,,brij 76,0.05,acetic acid,1.25,,50,,,50,24,hexane,1,1,50,hexane,1,1,50,,,,,,,,,silyation using HMDZ between washes 1 and 6,oven drying,,50,,,1,,150,,,2,,54 C for 1 hour then 150C for 2 ht,500,60,10,air,,Yes,"JEOL JSM- 600F, Japan",Morphology,,,,No,,,No,,,,Yes,"TriStar 3000 V6.05 A, USA",Surface area and average pore diameter,-193.15,,,,,No,,No,,,,Yes,"RIGAKU Ultima IV diffractometer, Japan",Cu Kα,Crystallinity,,,,1.541,40,30,Yes,Thermo Nexus 673,Chemical bonds,,,,No,,,,,,No,,,No,,,,No,,,No,,,,,,No,,,,,No,,,,No,,,No ,,,No,,,,,,mesoporous,,0.15,14.773,,39.74,,,tetragonal,"different results correspond to different Brij concentrations (0.01, 0.05, 0.1 M)",200
Zirconia aerogel powders w/ Brij-76 (0.1 M) @ 500C,Bangi et al.,Evolution of textural characteristics of surfactant‑mediated mesoporous zirconia aerogel powders prepared via ambient pressure drying route,2018,33,1,sol-gel,,zirconium(IV) propoxide,0.5,,,n-propanol,,water,,,hexamethyldisilazane,,brij 76,0.1,acetic acid,1.25,,50,,,50,24,hexane,1,1,50,hexane,1,1,50,,,,,,,,,silyation using HMDZ between washes 1 and 7,oven drying,,50,,,1,,150,,,2,,55 C for 1 hour then 150C for 2 ht,500,60,10,air,,Yes,"JEOL JSM- 600F, Japan",Morphology,,,,No,,,No,,,,Yes,"TriStar 3000 V6.05 A, USA",Surface area and average pore diameter,-193.15,,,,,No,,No,,,,Yes,"RIGAKU Ultima IV diffractometer, Japan",Cu Kα,Crystallinity,,,,1.541,40,30,Yes,Thermo Nexus 673,Chemical bonds,,,,No,,,,,,No,,,No,,,,No,,,No,,,,,,No,,,,,No,,,,No,,,No ,,,No,,,,,,mesoporous,,0.08,9.415,,33.54,,,tetragonal,"different results correspond to different Brij concentrations (0.01, 0.05, 0.1 M)",201
"ZrO2–SiO2 aerogels, as-dried",Hu et al. ,Improvement of thermal stability of ZrO2–SiO2 aerogels by an inorganic–organic synergetic surface modification,2017,29,8,sol-gel,,zirconyl chloride octahydrate,,,,ethanol,,water,"formamide, nitric acid",tetraethoxysilane,,,polyethylene glycol 600,,propylene oxide,,,,,120,,,ethanol,4,0.5,20,"ethanol, tetraethoxysilane",1,1,45,"ethanol, tetraethoxysilane",1,1,60,,,,,,supercritical drying,ethanol,260,1,7.5,0.5,,,,,,,The drying time was at supercritical state,,,,,as-dried,Yes,TEDCLS-4800,"Morphologies, microstructure",,,,Yes,JEOL-200CX,"Morphologies, microstructure",No,,,,Yes,NOVA 2200e surface area analyzer (Quantachrome),Surface area and average pore diameter,,,,,,Yes,Specific surface area and pore volume,No,,,,Yes,Rigaku D/MAX 2500 ,Cu Kα,Crystallinity,Oct-90,,,1.5418,,,Yes,IRPtrestige-21 FTIR Spectrometer,Chemical bonds,400  - 4000,4,40,No,,,,,,No,,,No,,,,No,,,No,,,,,,No,,,,,Yes,"Hot disk thermal analyzer (XIATECH, TC3000, China)",,,Yes,"Agilent 7700x, America",Element ratio,No ,,,No,,,,,,mesoporous,94,1.522,,,772.2,0.24,0.0268,amorphous,,202
ZrO2–SiO2 aerogels @ 800C,Hu et al. ,Improvement of thermal stability of ZrO2–SiO2 aerogels by an inorganic–organic synergetic surface modification,2017,29,8,sol-gel,,zirconyl chloride octahydrate,,,,ethanol,,water,"formamide, nitric acid",tetraethoxysilane,,,polyethylene glycol 600,,propylene oxide,,,,,120,,,ethanol,4,0.5,20,"ethanol, tetraethoxysilane",1,1,45,"ethanol, tetraethoxysilane",1,1,60,,,,,,supercritical drying,ethanol,260,1,7.5,0.5,,,,,,,The drying time was at supercritical state,800,,,,,Yes,TEDCLS-4800,"Morphologies, microstructure",,,,Yes,JEOL-200CX,"Morphologies, microstructure",No,,,,Yes,NOVA 2200e surface area analyzer (Quantachrome),Surface area and average pore diameter,,,,,,Yes,Specific surface area and pore volume,No,,,,Yes,Rigaku D/MAX 2500 ,Cu Kα,Crystallinity,Oct-90,,,1.5418,,,Yes,IRPtrestige-21 FTIR Spectrometer,Chemical bonds,400  - 4000,4,40,No,,,,,,No,,,No,,,,No,,,No,,,,,,No,,,,,Yes,"Hot disk thermal analyzer (XIATECH, TC3000, China)",,,Yes,"Agilent 7700x, America",Element ratio,No ,,,No,,,,,,mesoporous,,,,,,,,tetragonal,Below 800C was amorphous,203
ZrO2–SiO2 aerogels @ 900C,Hu et al. ,Improvement of thermal stability of ZrO2–SiO2 aerogels by an inorganic–organic synergetic surface modification,2017,29,8,sol-gel,,zirconyl chloride octahydrate,,,,ethanol,,water,"formamide, nitric acid",tetraethoxysilane,,,polyethylene glycol 600,,propylene oxide,,,,,120,,,ethanol,4,0.5,20,"ethanol, tetraethoxysilane",1,1,45,"ethanol, tetraethoxysilane",1,1,60,,,,,,supercritical drying,ethanol,260,1,7.5,0.5,,,,,,,The drying time was at supercritical state,900,,,,,Yes,TEDCLS-4800,"Morphologies, microstructure",,,,Yes,JEOL-200CX,"Morphologies, microstructure",No,,,,Yes,NOVA 2200e surface area analyzer (Quantachrome),Surface area and average pore diameter,,,,,,Yes,Specific surface area and pore volume,No,,,,Yes,Rigaku D/MAX 2500,Cu Kα,Crystallinity,Oct-90,,,1.5418,,,Yes,IRPtrestige-21 FTIR Spectrometer,Chemical bonds,400  - 4000,4,40,No,,,,,,No,,,No,,,,No,,,No,,,,,,No,,,,,Yes,"Hot disk thermal analyzer (XIATECH, TC3000, China)",,,Yes,"Agilent 7700x, America",Element ratio,No ,,,No,,,,,,mesoporous,,,,,,,,tetragonal,Higher crystallinity,204
ZrO2–SiO2 aerogels @ 1000C,Hu et al. ,Improvement of thermal stability of ZrO2–SiO2 aerogels by an inorganic–organic synergetic surface modification,2017,29,8,sol-gel,,zirconyl chloride octahydrate,,,,ethanol,,water,"formamide, nitric acid",tetraethoxysilane,,,polyethylene glycol 600,,propylene oxide,,,,,120,,,ethanol,4,0.5,20,"ethanol, tetraethoxysilane",1,1,45,"ethanol, tetraethoxysilane",1,1,60,,,,,,supercritical drying,ethanol,260,1,7.5,0.5,,,,,,,The drying time was at supercritical state,1000,,,,,Yes,TEDCLS-4800,"Morphologies, microstructure",,,,Yes,JEOL-200CX,"Morphologies, microstructure",No,,,,Yes,NOVA 2200e surface area analyzer (Quantachrome),Surface area and average pore diameter,,,,,,Yes,Specific surface area and pore volume,No,,,,Yes,Rigaku D/MAX 2500,Cu Kα,Crystallinity,Oct-90,,,1.5418,,,Yes,IRPtrestige-21 FTIR Spectrometer,Chemical bonds,400  - 4000,4,40,No,,,,,,No,,,No,,,,No,,,No,,,,,,No,,,,,Yes,"Hot disk thermal analyzer (XIATECH, TC3000, China)",,,Yes,"Agilent 7700x, America",Element ratio,No ,,,No,,,,,,mesoporous,,0.574,,10,102.5,,,tetragonal,,205
"Fe(NO3)3 modified ZrO2–SiO2 aerogels, as-dried",Hu et al. ,Improvement of thermal stability of ZrO2–SiO2 aerogels by an inorganic–organic synergetic surface modification,2017,29,8,sol-gel,,zirconyl chloride octahydrate,,,,ethanol,,water,"formamide, nitric acid",tetraethoxysilane,iron(III) nitrate,0.5,polyethylene glycol 600,,propylene oxide,,,,,120,,,ethanol,4,0.5,20,"ethanol, tetraethoxysilane",1,1,45,"ethanol, tetraethoxysilane",1,1,60,"ethanol, iron(III) nitrate nonahydrate",1,3,20,,supercritical drying,ethanol,260,1,7.5,0.5,,,,,,,The drying time was at supercritical state,,,,,as-dried,Yes,TEDCLS-4800,"Morphologies, microstructure",,,,Yes,JEOL-200CX,"Morphologies, microstructure",No,,,,Yes,NOVA 2200e surface area analyzer (Quantachrome),Surface area and average pore diameter,,,,,,Yes,Specific surface area and pore volume,No,,,,Yes,Rigaku D/MAX 2500,Cu Kα,Crystallinity,Oct-90,,,1.5418,,,Yes,IRPtrestige-21 FTIR Spectrometer,Chemical bonds,400  - 4000,4,40,No,,,,,,No,,,No,,,,No,,,No,,,,,,No,,,,,Yes,"Hot disk thermal analyzer (XIATECH, TC3000, China)",,,Yes,"Agilent 7700x, America",Element ratio,No ,,,No,,,,,,mesoporous,91.5,1.323,,,532.6,0.28,0.0292,amorphous,,206
Fe(NO3)3 modified ZrO2–SiO2 aerogels @ 800C,Hu et al. ,Improvement of thermal stability of ZrO2–SiO2 aerogels by an inorganic–organic synergetic surface modification,2017,29,8,sol-gel,,zirconyl chloride octahydrate,,,,ethanol,,water,"formamide, nitric acid",tetraethoxysilane,iron(III) nitrate,0.5,polyethylene glycol 600,,propylene oxide,,,,,120,,,ethanol,4,0.5,20,"ethanol, tetraethoxysilane",1,1,45,"ethanol, tetraethoxysilane",1,1,60,"ethanol, iron(III) nitrate nonahydrate",1,3,20,,supercritical drying,ethanol,260,1,7.5,0.5,,,,,,,The drying time was at supercritical state,800,,,,,Yes,TEDCLS-4800,"Morphologies, microstructure",,,,Yes,JEOL-200CX,"Morphologies, microstructure",No,,,,Yes,NOVA 2200e surface area analyzer (Quantachrome),Surface area and average pore diameter,,,,,,Yes,Specific surface area and pore volume,No,,,,Yes,Rigaku D/MAX 2500,Cu Kα,Crystallinity,Oct-90,,,1.5418,,,Yes,IRPtrestige-21 FTIR Spectrometer,Chemical bonds,400  - 4000,4,40,No,,,,,,No,,,No,,,,No,,,No,,,,,,No,,,,,Yes,"Hot disk thermal analyzer (XIATECH, TC3000, China)",,,Yes,"Agilent 7700x, America",Element ratio,No ,,,No,,,,,,mesoporous,,,,,,,,amorphous,,207
Fe(NO3)3 modified ZrO2–SiO2 aerogels @ 900C,Hu et al. ,Improvement of thermal stability of ZrO2–SiO2 aerogels by an inorganic–organic synergetic surface modification,2017,29,8,sol-gel,,zirconyl chloride octahydrate,,,,ethanol,,water,"formamide, nitric acid",tetraethoxysilane,iron(III) nitrate,0.5,polyethylene glycol 600,,propylene oxide,,,,,120,,,ethanol,4,0.5,20,"ethanol, tetraethoxysilane",1,1,45,"ethanol, tetraethoxysilane",1,1,60,"ethanol, iron(III) nitrate nonahydrate",1,3,20,,supercritical drying,ethanol,260,1,7.5,0.5,,,,,,,The drying time was at supercritical state,900,,,,,Yes,TEDCLS-4800,"Morphologies, microstructure",,,,Yes,JEOL-200CX,"Morphologies, microstructure",No,,,,Yes,NOVA 2200e surface area analyzer (Quantachrome),Surface area and average pore diameter,,,,,,Yes,Specific surface area and pore volume,No,,,,Yes,Rigaku D/MAX 2500,Cu Kα,Crystallinity,Oct-90,,,1.5418,,,Yes,IRPtrestige-21 FTIR Spectrometer,Chemical bonds,400  - 4000,4,40,No,,,,,,No,,,No,,,,No,,,No,,,,,,No,,,,,Yes,"Hot disk thermal analyzer (XIATECH, TC3000, China)",,,Yes,"Agilent 7700x, America",Element ratio,No ,,,No,,,,,,mesoporous,,,,,,,,tetragonal,Below 900C was amorphous/weak crystallinity,208
Fe(NO3)3 modified ZrO2–SiO2 aerogels @ 1000C,Hu et al. ,Improvement of thermal stability of ZrO2–SiO2 aerogels by an inorganic–organic synergetic surface modification,2017,29,8,sol-gel,,zirconyl chloride octahydrate,,,,ethanol,,water,"formamide, nitric acid",tetraethoxysilane,iron(III) nitrate,0.5,polyethylene glycol 600,,propylene oxide,,,,,120,,,ethanol,4,0.5,20,"ethanol, tetraethoxysilane",1,1,45,"ethanol, tetraethoxysilane",1,1,60,"ethanol, iron(III) nitrate nonahydrate",1,3,20,,supercritical drying,ethanol,260,1,7.5,0.5,,,,,,,The drying time was at supercritical state,1000,,,,,Yes,TEDCLS-4800,"Morphologies, microstructure",,,,Yes,JEOL-200CX,"Morphologies, microstructure",No,,,,Yes,NOVA 2200e surface area analyzer (Quantachrome),Surface area and average pore diameter,,,,,,Yes,Specific surface area and pore volume,No,,,,Yes,Rigaku D/MAX 2500,Cu Kα,Crystallinity,Oct-90,,,1.5418,,,Yes,IRPtrestige-21 FTIR Spectrometer,Chemical bonds,400  - 4000,4,40,No,,,,,,No,,,No,,,,No,,,No,,,,,,No,,,,,Yes,"Hot disk thermal analyzer (XIATECH, TC3000, China)",,,Yes,"Agilent 7700x, America",Element ratio,No ,,,No,,,,,,mesoporous,,0.631,,,177.7,,,tetragonal,,209
"Fe(NO3)3 and HMDZ modified ZrO2–SiO2 aerogels, as-dried",Hu et al. ,Improvement of thermal stability of ZrO2–SiO2 aerogels by an inorganic–organic synergetic surface modification,2017,29,8,sol-gel,,zirconyl chloride octahydrate,,,,ethanol,,water,"formamide, nitric acid",tetraethoxysilane,"iron(III) nitrate, hexamethyldisilazane",0.5,polyethylene glycol 600,,propylene oxide,,,,,120,,,ethanol,4,0.5,20,"ethanol, tetraethoxysilane",1,1,45,"ethanol, tetraethoxysilane",1,1,60,"ethanol, iron(III) nitrate nonahydrate",1,3,20,HMDZ modification post supercritical drying,supercritical drying,ethanol,260,1,7.5,0.5,,,,,,,The drying time was at supercritical state,,,,,as-dried,Yes,TEDCLS-4800,"Morphologies, microstructure",,,,Yes,JEOL-200CX,"Morphologies, microstructure",No,,,,Yes,NOVA 2200e surface area analyzer (Quantachrome),Surface area and average pore diameter,,,,,,Yes,Specific surface area and pore volume,No,,,,Yes,Rigaku D/MAX 2500,Cu Kα,Crystallinity,Oct-90,,,1.5418,,,Yes,IRPtrestige-21 FTIR Spectrometer,Chemical bonds,400  - 4000,4,40,No,,,,,,No,,,No,,,,No,,,No,,,,,,No,,,,,Yes,"Hot disk thermal analyzer (XIATECH, TC3000, China)",,,Yes,"Agilent 7700x, America",Element ratio,No ,,,No,,,,,,mesoporous,91.1,1.317,,,549,0.29,0.0285,amorphous,,210
Fe(NO3)3 and HMDZ modified ZrO2–SiO2 aerogels @ 800C,Hu et al. ,Improvement of thermal stability of ZrO2–SiO2 aerogels by an inorganic–organic synergetic surface modification,2017,29,8,sol-gel,,zirconyl chloride octahydrate,,,,ethanol,,water,"formamide, nitric acid",tetraethoxysilane,"iron(III) nitrate, hexamethyldisilazane",0.5,polyethylene glycol 600,,propylene oxide,,,,,120,,,ethanol,4,0.5,20,"ethanol, tetraethoxysilane",1,1,45,"ethanol, tetraethoxysilane",1,1,60,"ethanol, iron(III) nitrate nonahydrate",1,3,20,HMDZ modification post supercritical drying,supercritical drying,ethanol,260,1,7.5,0.5,,,,,,,The drying time was at supercritical state,800,,,,,Yes,TEDCLS-4800,"Morphologies, microstructure",,,,Yes,JEOL-200CX,"Morphologies, microstructure",No,,,,Yes,NOVA 2200e surface area analyzer (Quantachrome),Surface area and average pore diameter,,,,,,Yes,Specific surface area and pore volume,No,,,,Yes,Rigaku D/MAX 2500,Cu Kα,Crystallinity,Oct-90,,,1.5418,,,Yes,IRPtrestige-21 FTIR Spectrometer,Chemical bonds,400  - 4000,4,40,No,,,,,,No,,,No,,,,No,,,No,,,,,,No,,,,,Yes,"Hot disk thermal analyzer (XIATECH, TC3000, China)",,,Yes,"Agilent 7700x, America",Element ratio,No ,,,No,,,,,,mesoporous,,,,,,,,amorphous,,211
Fe(NO3)3 and HMDZ modified ZrO2–SiO2 aerogels @ 900C,Hu et al. ,Improvement of thermal stability of ZrO2–SiO2 aerogels by an inorganic–organic synergetic surface modification,2017,29,8,sol-gel,,zirconyl chloride octahydrate,,,,ethanol,,water,"formamide, nitric acid",tetraethoxysilane,"iron(III) nitrate, hexamethyldisilazane",0.5,polyethylene glycol 600,,propylene oxide,,,,,120,,,ethanol,4,0.5,20,"ethanol, tetraethoxysilane",1,1,45,"ethanol, tetraethoxysilane",1,1,60,"ethanol, iron(III) nitrate nonahydrate",1,3,20,HMDZ modification post supercritical drying,supercritical drying,ethanol,260,1,7.5,0.5,,,,,,,The drying time was at supercritical state,900,,,,,Yes,TEDCLS-4800,"Morphologies, microstructure",,,,Yes,JEOL-200CX,"Morphologies, microstructure",No,,,,Yes,NOVA 2200e surface area analyzer (Quantachrome),Surface area and average pore diameter,,,,,,Yes,Specific surface area and pore volume,No,,,,Yes,Rigaku D/MAX 2500,Cu Kα,Crystallinity,Oct-90,,,1.5418,,,Yes,IRPtrestige-21 FTIR Spectrometer,Chemical bonds,400  - 4000,4,40,No,,,,,,No,,,No,,,,No,,,No,,,,,,No,,,,,Yes,"Hot disk thermal analyzer (XIATECH, TC3000, China)",,,Yes,"Agilent 7700x, America",Element ratio,No ,,,No,,,,,,mesoporous,,,,,,,,amorphous,,212
Fe(NO3)3 and HMDZ modified ZrO2–SiO2 aerogels @ 1000C,Hu et al. ,Improvement of thermal stability of ZrO2–SiO2 aerogels by an inorganic–organic synergetic surface modification,2017,29,8,sol-gel,,zirconyl chloride octahydrate,,,,ethanol,,water,"formamide, nitric acid",tetraethoxysilane,"iron(III) nitrate, hexamethyldisilazane",0.5,polyethylene glycol 600,,propylene oxide,,,,,120,,,ethanol,4,0.5,20,"ethanol, tetraethoxysilane",1,1,45,"ethanol, tetraethoxysilane",1,1,60,"ethanol, iron(III) nitrate nonahydrate",1,3,20,HMDZ modification post supercritical drying,supercritical drying,ethanol,260,1,7.5,0.5,,,,,,,The drying time was at supercritical state,1000,,,,,Yes,TEDCLS-4800,"Morphologies, microstructure",,,,Yes,JEOL-200CX,"Morphologies, microstructure",No,,,,Yes,NOVA 2200e surface area analyzer (Quantachrome),Surface area and average pore diameter,,,,,,Yes,Specific surface area and pore volume,No,,,,Yes,Rigaku D/MAX 2500,Cu Kα,Crystallinity,Oct-90,,,1.5418,,,Yes,IRPtrestige-21 FTIR Spectrometer,Chemical bonds,400  - 4000,4,40,No,,,,,,No,,,No,,,,No,,,No,,,,,,No,,,,,Yes,"Hot disk thermal analyzer (XIATECH, TC3000, China)",,,Yes,"Agilent 7700x, America",Element ratio,No ,,,No,,,,,,mesoporous,,0.721,,3,203.5,,,tetragonal,No crystalline peaks until 1000C,213
"Zirconia-based alumina compound aerogels, as-prepared (400C)",Jung et al.,Zirconia-based alumina compound aerogels with enhanced mesopore structure,2018,45,5,sol-gel,,zirconium(IV) propoxide,,,, n-propanol ,,water,,aluminum-tri-sec-butoxide,,,,,acetic acid,,,20,,,,,"hexane, hexamethyldisilazane",1,,,,,,,,,,,,,,,Gels modified using 10 vol% HMDS to reduce capillary force and mitigate shrinkage,ambient pressure drying,,50,,0.101,1,,200,,,1,,Aerogels obtained after annealing ,400,60,5,,aerogels obtained after annealing (at 400C),"Yes, with EDX","JEOL, JSM 7001 F",Surface morphology (SEM); elemental composition (EDX),,,,Yes,"JEM-2100F, JEOL, Japan",Particle size and network formation,Yes,"NanoscopeV, Bruker, Germany",Force-distance curve,,Yes,"Quadrasorb evo, Quantachrome, USA","Surface area, pore size distribution, pore volume",,,,,,Yes,Specific surface area and pore volume,Yes,"K-alpha (Thermo VG, UK)","Al K-alpha line: 1486.6 eV, 3 mA, 12 kV",Chemical states of O2 atoms,Yes,"RIGAKU Ultima IV diffractometer, Japan",Cu Kα,Crystallinity,20 - 80,,4,1.5418,40,30,No,,,,,,No,,,,,,No,,,No,,,,No,,,No,,,,,,No,,,,,No,,,,No,,,No ,,,No,,,,,,mesoporous,,1.34,5.5,50 - 100,391.5,,,amorphous, ZA4 (75 mol% aluminum),214
