Repository: andreshyer/Ferri_Aerogel_Neo4j

File: files/si_aerogels.csv (part 6 of 8)
70 vol % TMEOS 20 vol % MTES 10 vol % DMDEOS,Ana Stojanovic et al.,,"Ambient pressure drying of silica aerogels after hydrophobization with mono-, di- and tri-functional silanes and mixtures thereof",2019.0,48.0,9.0,Sol-gel,,PEDS,,,,,,,,EtOH,,H2O,,,,,,,NH3,5.5,,,"TMEOS, DMDEOS, MTES",,"EtOH, HCl",,,,"PEDS, EtOH, H2O, NH3",,,,,,,,,,,,,,,,,,,,65,24,,,,"TMEOS, DMDEOS, MTES, EtOH, HCl",1,7,,,,,,,,,,,,,,,,,,,Ambient Pressure Drying,,150,Ambient,3,,,,,,,,,,,,,,,,,,,,,,Yes,,,,,,No,,,No,,,,Yes,,,,,,,,Yes,,No,,,,No,,,,,,,,,,Yes,,,,,,No,,,,,,Yes,,,No,,,,No,,,No,,,,,,No,,,,,No,,,,No,,,No,,,No,No,,,,,,,,3.2,16.5,724,0.256,,,,,,,,,,,,,,258
60 vol % TMEOS 10 vol % MTES 30 vol % DMDEOS,Ana Stojanovic et al.,,"Ambient pressure drying of silica aerogels after hydrophobization with mono-, di- and tri-functional silanes and mixtures thereof",2019.0,48.0,9.0,Sol-gel,,PEDS,,,,,,,,EtOH,,H2O,,,,,,,NH3,5.5,,,"TMEOS, DMDEOS, MTES",,"EtOH, HCl",,,,"PEDS, EtOH, H2O, NH3",,,,,,,,,,,,,,,,,,,,65,24,,,,"TMEOS, DMDEOS, MTES, EtOH, HCl",1,1,,,,,,,,,,,,,,,,,,,Ambient Pressure Drying,,150,Ambient,3,,,,,,,,,,,,,,,,,,,,,,Yes,,,,,,No,,,No,,,,Yes,,,,,,,,Yes,,No,,,,No,,,,,,,,,,Yes,,,,,,No,,,,,,Yes,,,No,,,,No,,,No,,,,,,No,,,,,No,,,,No,,,No,,,No,No,,,,,,,,,,,0.386,,,,,,,,,,,,,,259
60 vol % TMEOS 10 vol % MTES 30 vol % DMDEOS,Ana Stojanovic et al.,,"Ambient pressure drying of silica aerogels after hydrophobization with mono-, di- and tri-functional silanes and mixtures thereof",2019.0,48.0,9.0,Sol-gel,,PEDS,,,,,,,,EtOH,,H2O,,,,,,,NH3,5.5,,,"TMEOS, DMDEOS, MTES",,"EtOH, HCl",,,,"PEDS, EtOH, H2O, NH3",,,,,,,,,,,,,,,,,,,,65,24,,,,"TMEOS, DMDEOS, MTES, EtOH, HCl",1,2,,,,,,,,,,,,,,,,,,,Ambient Pressure Drying,,150,Ambient,3,,,,,,,,,,,,,,,,,,,,,,Yes,,,,,,No,,,No,,,,Yes,,,,,,,,Yes,,No,,,,No,,,,,,,,,,Yes,,,,,,No,,,,,,Yes,,,No,,,,No,,,No,,,,,,No,,,,,No,,,,No,,,No,,,No,No,,,,,,,,2,10.8,654,0.355,,,,,,,,,,,,,,260
50 vol % TMEOS 20 vol % MTES 30 vol % DMDEOS,Ana Stojanovic et al.,,"Ambient pressure drying of silica aerogels after hydrophobization with mono-, di- and tri-functional silanes and mixtures thereof",2019.0,48.0,9.0,Sol-gel,,PEDS,,,,,,,,EtOH,,H2O,,,,,,,NH3,5.5,,,"TMEOS, DMDEOS, MTES",,"EtOH, HCl",,,,"PEDS, EtOH, H2O, NH3",,,,,,,,,,,,,,,,,,,,65,24,,,,"TMEOS, DMDEOS, MTES, EtOH, HCl",1,1,,,,,,,,,,,,,,,,,,,Ambient Pressure Drying,,150,Ambient,3,,,,,,,,,,,,,,,,,,,,,,Yes,,,,,,No,,,No,,,,Yes,,,,,,,,Yes,,No,,,,No,,,,,,,,,,Yes,,,,,,No,,,,,,Yes,,,No,,,,No,,,No,,,,,,No,,,,,No,,,,No,,,No,,,No,No,,,,,,,,1.2,8.5,503,0.548,,,,,,,,,,,,,,261
50 vol % TMEOS 20 vol % MTES 30 vol % DMDEOS,Ana Stojanovic et al.,,"Ambient pressure drying of silica aerogels after hydrophobization with mono-, di- and tri-functional silanes and mixtures thereof",2019.0,48.0,9.0,Sol-gel,,PEDS,,,,,,,,EtOH,,H2O,,,,,,,NH3,5.5,,,"TMEOS, DMDEOS, MTES",,"EtOH, HCl",,,,"PEDS, EtOH, H2O, NH3",,,,,,,,,,,,,,,,,,,,65,24,,,,"TMEOS, DMDEOS, MTES, EtOH, HCl",1,2,,,,,,,,,,,,,,,,,,,Ambient Pressure Drying,,150,Ambient,3,,,,,,,,,,,,,,,,,,,,,,Yes,,,,,,No,,,No,,,,Yes,,,,,,,,Yes,,No,,,,No,,,,,,,,,,Yes,,,,,,No,,,,,,Yes,,,No,,,,No,,,No,,,,,,No,,,,,No,,,,No,,,No,,,No,No,,,,,,,,,,,0.482,,,,,,,,,,,,,,262
40 vol % TMEOS 30 vol % MTES 30 vol % DMDEOS,Ana Stojanovic et al.,,"Ambient pressure drying of silica aerogels after hydrophobization with mono-, di- and tri-functional silanes and mixtures thereof",2019.0,48.0,9.0,Sol-gel,,PEDS,,,,,,,,EtOH,,H2O,,,,,,,NH3,5.5,,,"TMEOS, DMDEOS, MTES",,"EtOH, HCl",,,,"PEDS, EtOH, H2O, NH3",,,,,,,,,,,,,,,,,,,,65,24,,,,"TMEOS, DMDEOS, MTES, EtOH, HCl",1,1,,,,,,,,,,,,,,,,,,,Ambient Pressure Drying,,150,Ambient,3,,,,,,,,,,,,,,,,,,,,,,Yes,,,,,,No,,,No,,,,Yes,,,,,,,,Yes,,No,,,,No,,,,,,,,,,Yes,,,,,,No,,,,,,Yes,,,No,,,,No,,,No,,,,,,No,,,,,No,,,,No,,,No,,,No,No,,,,,,,,,,,0.617,,,,,,,,,,,,,,263
40 vol % TMEOS 30 vol % MTES 30 vol % DMDEOS,Ana Stojanovic et al.,,"Ambient pressure drying of silica aerogels after hydrophobization with mono-, di- and tri-functional silanes and mixtures thereof",2019.0,48.0,9.0,Sol-gel,,PEDS,,,,,,,,EtOH,,H2O,,,,,,,NH3,5.5,,,"TMEOS, DMDEOS, MTES",,"EtOH, HCl",,,,"PEDS, EtOH, H2O, NH3",,,,,,,,,,,,,,,,,,,,65,24,,,,"TMEOS, DMDEOS, MTES, EtOH, HCl",1,2,,,,,,,,,,,,,,,,,,,Ambient Pressure Drying,,150,Ambient,3,,,,,,,,,,,,,,,,,,,,,,Yes,,,,,,No,,,No,,,,Yes,,,,,,,,Yes,,No,,,,No,,,,,,,,,,Yes,,,,,,No,,,,,,Yes,,,No,,,,No,,,No,,,,,,No,,,,,No,,,,No,,,No,,,No,No,,,,,,,,,,,0.57,,,,,,,,,,,,,,264
30 vol % TMEOS 40 vol % MTES 30 vol % DMDEOS,Ana Stojanovic et al.,,"Ambient pressure drying of silica aerogels after hydrophobization with mono-, di- and tri-functional silanes and mixtures thereof",2019.0,48.0,9.0,Sol-gel,,PEDS,,,,,,,,EtOH,,H2O,,,,,,,NH3,5.5,,,"TMEOS, DMDEOS, MTES",,"EtOH, HCl",,,,"PEDS, EtOH, H2O, NH3",,,,,,,,,,,,,,,,,,,,65,24,,,,"TMEOS, DMDEOS, MTES, EtOH, HCl",1,1,,,,,,,,,,,,,,,,,,,Ambient Pressure Drying,,150,Ambient,3,,,,,,,,,,,,,,,,,,,,,,Yes,,,,,,No,,,No,,,,Yes,,,,,,,,Yes,,No,,,,No,,,,,,,,,,Yes,,,,,,No,,,,,,Yes,,,No,,,,No,,,No,,,,,,No,,,,,No,,,,No,,,No,,,No,No,,,,,,,,,,359,0.813,,,,,,,,,,,,,,265
30 vol % TMEOS 40 vol % MTES 30 vol % DMDEOS,Ana Stojanovic et al.,,"Ambient pressure drying of silica aerogels after hydrophobization with mono-, di- and tri-functional silanes and mixtures thereof",2019.0,48.0,9.0,Sol-gel,,PEDS,,,,,,,,EtOH,,H2O,,,,,,,NH3,5.5,,,"TMEOS, DMDEOS, MTES",,"EtOH, HCl",,,,"PEDS, EtOH, H2O, NH3",,,,,,,,,,,,,,,,,,,,65,24,,,,"TMEOS, DMDEOS, MTES, EtOH, HCl",1,2,,,,,,,,,,,,,,,,,,,Ambient Pressure Drying,,150,Ambient,3,,,,,,,,,,,,,,,,,,,,,,Yes,,,,,,No,,,No,,,,Yes,,,,,,,,Yes,,No,,,,No,,,,,,,,,,Yes,,,,,,No,,,,,,Yes,,,No,,,,No,,,No,,,,,,No,,,,,No,,,,No,,,No,,,No,No,,,,,,,,0.5,7.9,221,0.723,,,,,,,,,,,,,,266
RFSA 1- 2.5 mol EtOH,Yong Kong et al.,,Monolithic silicon nitride-based aerogels with large specific surface area and low thermal conductivity,2019.0,41.0,2.0,Sol-gel,,APTES,,,,,,,,EtOH,,Resorcinol,,Formaldehyde,,,,,,,,,,,,,,,"APTES, Resorcinol, Formaldehyde, EtOH",,5,,0,,,,,,,,,,,,,,,,20,,,,,EtOH,,,,,,,,,,,,,,,,,,,,,Supercritical Drying,CO2,50,10,4,,,,,,,,,,,,,,,,,,,,,,Yes,,,,,,No,,,No,,,,Yes,,,,,,,,Yes,,No,,,,Yes,,,,,,,,,,Yes,,,,,,Yes,,,,,,Yes,,,No,,,,No,,,No,,,,,,No,,,,,Yes,,,,No,,,No,,,No,No,,,,,,,,,,,0.192,,,,,,,,,,,,,,267
RFSA 2- 3.4 mol EtOH,Yong Kong et al.,,Monolithic silicon nitride-based aerogels with large specific surface area and low thermal conductivity,2019.0,41.0,2.0,Sol-gel,,APTES,,,,,,,,EtOH,,Resorcinol,,Formaldehyde,,,,,,,,,,,,,,,"APTES, Resorcinol, Formaldehyde, EtOH",,5,,0,,,,,,,,,,,,,,,,20,,,,,EtOH,,,,,,,,,,,,,,,,,,,,,Supercritical Drying,CO2,50,10,4,,,,,,,,,,,,,,,,,,,,,,Yes,,,,,,No,,,No,,,,Yes,,,,,,,,Yes,,No,,,,Yes,,,,,,,,,,Yes,,,,,,Yes,,,,,,Yes,,,No,,,,No,,,No,,,,,,No,,,,,Yes,,,,No,,,No,,,No,No,,,,,,,,,,,0.164,,,,,,,,,,,,,,268
RFSA 3- 4.3 mol EtOH,Yong Kong et al.,,Monolithic silicon nitride-based aerogels with large specific surface area and low thermal conductivity,2019.0,41.0,2.0,Sol-gel,,APTES,,,,,,,,EtOH,,Resorcinol,,Formaldehyde,,,,,,,,,,,,,,,"APTES, Resorcinol, Formaldehyde, EtOH",,5,,0,,,,,,,,,,,,,,,,20,,,,,EtOH,,,,,,,,,,,,,,,,,,,,,Supercritical Drying,CO2,50,10,4,,,,,,,,,,,,,,,,,,,,,,Yes,,,,,,No,,,No,,,,Yes,,,,,,,,Yes,,No,,,,Yes,,,,,,,,,,Yes,,,,,,Yes,,,,,,Yes,,,No,,,,No,,,No,,,,,,No,,,,,Yes,,,,No,,,No,,,No,No,,,,,,,,,,,0.158,,,,,,,,,,,,,,269
RFSA1 based SNA-1 (N2 dried silica nitride aerogels @1500),Yong Kong et al.,,Monolithic silicon nitride-based aerogels with large specific surface area and low thermal conductivity,2019.0,41.0,2.0,Sol-gel,,APTES,,,,,,,,EtOH,,Resorcinol,,Formaldehyde,,,,,,,,,N2,,,,,,"APTES, Resorcinol, Formaldehyde, EtOH",,5,,0,,,,,,,,,,,,,,,,20,,,,,EtOH,,,,,,,,,,,,,,,,,,,,,Supercritical Drying,CO2,50,10,4,,800,,3,N2 Tube Furnace,1500,5,N2 Tube Furnace,,,,,,,,Carbonization/Carbothermal Nitridation,600,180,,,Thermal treatment to remove Carbon,Yes,,,,,,No,,,No,,,,Yes,,,,,,,,Yes,,No,,,,Yes,,,,,,,,,,Yes,,,,,,Yes,,,,,,Yes,,,No,,,,No,,,No,,,,,,No,,,,,Yes,,,,No,,,No,,,No,No,,,,,,Mesoporous,,1.27,,225,0.312,,0.06071,Monolithic,,,,,,,,,,,270
RFSA2 based SNA-2 (N2 dried silica nitride aerogels @1500),Yong Kong et al.,,Monolithic silicon nitride-based aerogels with large specific surface area and low thermal conductivity,2019.0,41.0,2.0,Sol-gel,,APTES,,,,,,,,EtOH,,Resorcinol,,Formaldehyde,,,,,,,,,N2,,,,,,"APTES, Resorcinol, Formaldehyde, EtOH",,5,,0,,,,,,,,,,,,,,,,20,,,,,EtOH,,,,,,,,,,,,,,,,,,,,,Supercritical Drying,CO2,50,10,4,,800,,3,N2 Tube Furnace,1500,5,N2 Tube Furnace,,,,,,,,Carbonization/Carbothermal Nitridation,600,180,,,Thermal treatment to remove Carbon,Yes,,,,,,No,,,No,,,,Yes,,,,,,,,Yes,,No,,,,Yes,,,,,,,,,,Yes,,,,,,Yes,,,,,,Yes,,,No,,,,No,,,No,,,,,,No,,,,,Yes,,,,No,,,No,,,No,No,,,,,,Mesoporous,,1.21,,445,0.127,,0.04909,Monolithic,,,,,,,,,,,271
RFSA3 based SNA-3 (N2 dried silica nitride aerogels @1500),Yong Kong et al.,,Monolithic silicon nitride-based aerogels with large specific surface area and low thermal conductivity,2019.0,41.0,2.0,Sol-gel,,APTES,,,,,,,,EtOH,,Resorcinol,,Formaldehyde,,,,,,,,,N2,,,,,,"APTES, Resorcinol, Formaldehyde, EtOH",,5,,0,,,,,,,,,,,,,,,,20,,,,,EtOH,,,,,,,,,,,,,,,,,,,,,Supercritical Drying,CO2,50,10,4,,800,,3,N2 Tube Furnace,1500,5,N2 Tube Furnace,,,,,,,,Carbonization/Carbothermal Nitridation,600,180,,,Thermal treatment to remove Carbon,Yes,,,,,,No,,,No,,,,Yes,,,,,,,,Yes,,No,,,,Yes,,,,,,,,,,Yes,,,,,,Yes,,,,,,Yes,,,No,,,,No,,,No,,,,,,No,,,,,Yes,,,,No,,,No,,,No,No,,,,,,Mesoporous,,0.845,,339,0.148,,0.05242,Monolithic,,,,,,,,,,,272
RFSA2 based SNA-2 (N2 dried silica nitride aerogels @1400),Yong Kong et al.,,Monolithic silicon nitride-based aerogels with large specific surface area and low thermal conductivity,2019.0,41.0,2.0,Sol-gel,,APTES,,,,,,,,EtOH,,Resorcinol,,Formaldehyde,,,,,,,,,N2,,,,,,"APTES, Resorcinol, Formaldehyde, EtOH",,5,,0,,,,,,,,,,,,,,,,20,,,,,EtOH,,,,,,,,,,,,,,,,,,,,,Supercritical Drying,CO2,50,10,4,,800,,3,N2 Tube Furnace,1400,5,N2 Tube Furnace,,,,,,,,Carbonization/Carbothermal Nitridation,600,180,,,Thermal treatment to remove Carbon,Yes,,,,,,No,,,No,,,,Yes,,,,,,,,Yes,,No,,,,Yes,,,,,,,,,,Yes,,,,,,Yes,,,,,,Yes,,,No,,,,No,,,No,,,,,,No,,,,,Yes,,,,No,,,No,,,No,No,,,,,,Mesoporous,,1.74,,638,0.121,,0.459,Monolithic,,,,,,,,,,,273
RFSA2 based SNA-2 (N2 dried silica nitride aerogels @1450),Yong Kong et al.,,Monolithic silicon nitride-based aerogels with large specific surface area and low thermal conductivity,2019.0,41.0,2.0,Sol-gel,,APTES,,,,,,,,EtOH,,Resorcinol,,Formaldehyde,,,,,,,,,N2,,,,,,"APTES, Resorcinol, Formaldehyde, EtOH",,5,,0,,,,,,,,,,,,,,,,20,,,,,EtOH,,,,,,,,,,,,,,,,,,,,,Supercritical Drying,CO2,50,10,4,,800,,3,N2 Tube Furnace,1450,5,N2 Tube Furnace,,,,,,,,Carbonization/Carbothermal Nitridation,600,180,,,Thermal treatment to remove Carbon,Yes,,,,,,No,,,No,,,,Yes,,,,,,,,Yes,,No,,,,Yes,,,,,,,,,,Yes,,,,,,Yes,,,,,,Yes,,,No,,,,No,,,No,,,,,,No,,,,,Yes,,,,No,,,No,,,No,No,,,,,,Mesoporous,,0.84,,303,0.135,,0.05385,Monolithic,,,,,,,,,,,274
RFSA2 based SNA-2 (N2 dried silica nitride aerogels @1550),Yong Kong et al.,,Monolithic silicon nitride-based aerogels with large specific surface area and low thermal conductivity,2019.0,41.0,2.0,Sol-gel,,APTES,,,,,,,,EtOH,,Resorcinol,,Formaldehyde,,,,,,,,,N2,,,,,,"APTES, Resorcinol, Formaldehyde, EtOH",,5,,0,,,,,,,,,,,,,,,,20,,,,,EtOH,,,,,,,,,,,,,,,,,,,,,Supercritical Drying,CO2,50,10,4,,800,,3,N2 Tube Furnace,1550,5,N2 Tube Furnace,,,,,,,,Carbonization/Carbothermal Nitridation,600,180,,,Thermal treatment to remove Carbon,Yes,,,,,,No,,,No,,,,Yes,,,,,,,,Yes,,No,,,,Yes,,,,,,,,,,Yes,,,,,,Yes,,,,,,Yes,,,No,,,,No,,,No,,,,,,No,,,,,Yes,,,,No,,,No,,,No,No,,,,,,Mesoporous,,1.1,,189,0.142,,,Monolithic,,,,,,,,,,,275
SiO2,Feifan Chen et al.,,Effect of Doping Al on the Desulfurization Performance of Ag/SiO2–Al2O3 Aerogel Composite Adsorbents,2019.0,47.0,5.0,Sol-gel,,TEOS,,,,,,,,EtOH,,H2O,,,,,,,HNO3,1,,,,,,,,,"TEOS, H2O, EtOH",,,,,,HNO3,,,,,,Gels created with referenced method from other paper. Very little information given on this aerogel,,,2,,,,,,0.166666667,,,,"EtOH, TEOS",1,0.666666667,39.85,N-hexane,2,0.5,,,,,,,,,,,,,,,Ambient Pressure Drying,,79.85,Ambient,2,,119.85,Ambient,2,,,,,,,,,,,,,,,,,,Yes,,,,,,No,,,No,,,,Yes,,,,,,,,Yes,,No,,,,Yes,,,,,,,,,,Yes,,,,,,Yes,,,,,,No,,,No,,,,No,,,No,,,,,,No,,,,,No,,,,No,,,No,,,No,No,,,,,,Mesoporous,,1.5,5,881,,,,,,,,,,,,,,,276
Ag/SiO2,Feifan Chen et al.,,Effect of Doping Al on the Desulfurization Performance of Ag/SiO2–Al2O3 Aerogel Composite Adsorbents,2019.0,47.0,5.0,Sol-gel,,TEOS,,,,AgNO3,,,,EtOH,,H2O,,,,,,,HNO3,1,,,,,,,,,"AgNO3, H2O",,,,,,"TEOS, EtOH",,,,,,Gels created with referenced method from other paperHNO3 added last dropwise,,,2,,,,,,0.166666667,,,,"EtOH, TEOS",1,0.666666667,39.85,N-hexane,2,0.5,,,,,,,,,,,,,,,Ambient Pressure Drying,,79.85,Ambient,2,,119.85,Ambient,2,,,,,,,,,,,,,,,,,,Yes,,,,,,No,,,No,,,,Yes,,,,,,,,Yes,,No,,,,Yes,,,,,,,,,,Yes,,,,,,Yes,,,,,,No,,,No,,,,No,,,No,,,,,,No,,,,,No,,,,No,,,No,,,No,No,,,,,,Mesoporous,,0.7,4,870,,,,,,,,,,,,,,,277
Ag/SiO2–Al2O3- Si/Al mol ratio 150,Feifan Chen et al.,,Effect of Doping Al on the Desulfurization Performance of Ag/SiO2–Al2O3 Aerogel Composite Adsorbents,2019.0,47.0,5.0,Sol-gel,,TEOS,,,,"AgNO3, Al(NO3)3",,,,EtOH,,H2O,,,,,,,NH4OH,0.8,,,,,,,,,"AgNO3, Al(NO3)3, H2O",,,,,,"TEOS, EtOH",,90,,,,The 90 minute sol 2 stir time is after sols were combined. NH4OH was added dropwise after this time,,,6.5,,,,,,0.166666667,,,,"EtOH, TEOS",1,0.666666667,39.85,N-hexane,2,0.5,,,,,,,,,,,,,,,Ambient Pressure Drying,,79.85,Ambient,2,,119.85,Ambient,2,,,,,,,,,,,,,,,,,,Yes,,,,,,No,,,No,,,,Yes,,,,,,,,Yes,,No,,,,Yes,,,,,,,,,,Yes,,,,,,Yes,,,,,,No,,,No,,,,No,,,No,,,,,,No,,,,,No,,,,No,,,No,,,No,No,,,,,,Mesoporous,,0.8,3.7,802,,,,,,,,,,,,,,,278
Ag/SiO2–Al2O3-Si/Al mol ratio 125,Feifan Chen et al.,,Effect of Doping Al on the Desulfurization Performance of Ag/SiO2–Al2O3 Aerogel Composite Adsorbents,2019.0,47.0,5.0,Sol-gel,,TEOS,,,,"AgNO3, Al(NO3)3",,,,EtOH,,H2O,,,,,,,NH4OH,0.8,,,,,,,,,"AgNO3, Al(NO3)3, H2O",,,,,,"TEOS, EtOH",,90,,,,The 90 minute sol 2 stir time is after sols were combined. NH4OH was added dropwise after this time,,,6.5,,,,,,0.166666667,,,,"EtOH, TEOS",1,0.666666667,39.85,N-hexane,2,0.5,,,,,,,,,,,,,,,Ambient Pressure Drying,,79.85,Ambient,2,,119.85,Ambient,2,,,,,,,,,,,,,,,,,,Yes,,,,,,No,,,No,,,,Yes,,,,,,,,Yes,,No,,,,Yes,,,,,,,,,,Yes,,,,,,Yes,,,,,,No,,,No,,,,No,,,No,,,,,,No,,,,,No,,,,No,,,No,,,No,No,,,,,,Mesoporous,,0.7,3.7,784,,,,,,,,,,,,,,,279
Ag/SiO2–Al2O3-Si/Al mol ratio 100,Feifan Chen et al.,,Effect of Doping Al on the Desulfurization Performance of Ag/SiO2–Al2O3 Aerogel Composite Adsorbents,2019.0,47.0,5.0,Sol-gel,,TEOS,,,,"AgNO3, Al(NO3)3",,,,EtOH,,H2O,,,,,,,NH4OH,0.8,,,,,,,,,"AgNO3, Al(NO3)3, H2O",,,,,,"TEOS, EtOH",,90,,,,The 90 minute sol 2 stir time is after sols were combined. NH4OH was added dropwise after this time,,,6.5,,,,,,0.166666667,,,,"EtOH, TEOS",1,0.666666667,39.85,N-hexane,2,0.5,,,,,,,,,,,,,,,Ambient Pressure Drying,,79.85,Ambient,2,,119.85,Ambient,2,,,,,,,,,,,,,,,,,,Yes,,,,,,No,,,No,,,,Yes,,,,,,,,Yes,,No,,,,Yes,,,,,,,,,,Yes,,,,,,Yes,,,,,,No,,,No,,,,No,,,No,,,,,,No,,,,,No,,,,No,,,No,,,No,No,,,,,,Mesoporous,,0.7,3.8,762,,,,,,,,,,,,,,,280
Ag/SiO2–Al2O3-Si/Al mol ratio 75,Feifan Chen et al.,,Effect of Doping Al on the Desulfurization Performance of Ag/SiO2–Al2O3 Aerogel Composite Adsorbents,2019.0,47.0,5.0,Sol-gel,,TEOS,,,,"AgNO3, Al(NO3)3",,,,EtOH,,H2O,,,,,,,NH4OH,0.8,,,,,,,,,"AgNO3, Al(NO3)3, H2O",,,,,,"TEOS, EtOH",,90,,,,The 90 minute sol 2 stir time is after sols were combined. NH4OH was added dropwise after this time,,,6.5,,,,,,0.166666667,,,,"EtOH, TEOS",1,0.666666667,39.85,N-hexane,2,0.5,,,,,,,,,,,,,,,Ambient Pressure Drying,,79.85,Ambient,2,,119.85,Ambient,2,,,,,,,,,,,,,,,,,,Yes,,,,,,No,,,No,,,,Yes,,,,,,,,Yes,,No,,,,Yes,,,,,,,,,,Yes,,,,,,Yes,,,,,,No,,,No,,,,No,,,No,,,,,,No,,,,,No,,,,No,,,No,,,No,No,,,,,,Mesoporous,,0.6,3.7,724,,,,,,,,,,,,,,,281
Ag/SiO2–Al2O3-Si/Al mol ratio 50,Feifan Chen et al.,,Effect of Doping Al on the Desulfurization Performance of Ag/SiO2–Al2O3 Aerogel Composite Adsorbents,2019.0,47.0,5.0,Sol-gel,,TEOS,,,,"AgNO3, Al(NO3)3",,,,EtOH,,H2O,,,,,,,NH4OH,0.8,,,,,,,,,"AgNO3, Al(NO3)3, H2O",,,,,,"TEOS, EtOH",,90,,,,The 90 minute sol 2 stir time is after sols were combined. NH4OH was added dropwise after this time,,,6.5,,,,,,0.166666667,,,,"EtOH, TEOS",1,0.666666667,39.85,N-hexane,2,0.5,,,,,,,,,,,,,,,Ambient Pressure Drying,,79.85,Ambient,2,,119.85,Ambient,2,,,,,,,,,,,,,,,,,,Yes,,,,,,No,,,No,,,,Yes,,,,,,,,Yes,,No,,,,Yes,,,,,,,,,,Yes,,,,,,Yes,,,,,,No,,,No,,,,No,,,No,,,,,,No,,,,,No,,,,No,,,No,,,No,No,,,,,,Mesoporous,,0.3,3.6,658,,,,,,,,,,,,,,,282
Ag/SiO2–Al2O3-Si/Al mol ratio 100-rec,Feifan Chen et al.,,Effect of Doping Al on the Desulfurization Performance of Ag/SiO2–Al2O3 Aerogel Composite Adsorbents,2019.0,47.0,5.0,Sol-gel,,TEOS,,,,"AgNO3, Al(NO3)3",,,,EtOH,,H2O,,,,,,,NH4OH,0.8,,,,,,,,,"AgNO3, Al(NO3)3, H2O",,,,,,"TEOS, EtOH",,90,,,,The 90 minute sol 2 stir time is after sols were combined. NH4OH was added dropwise after this time,,,6.5,,,,,,0.166666667,,,,"EtOH, TEOS",1,0.666666667,39.85,N-hexane,2,0.5,,,,,,,,,,,,,,,Ambient Pressure Drying,,79.85,Ambient,2,,119.85,Ambient,2,,,,,,,,,,,,,,,,,,Yes,,,,,,No,,,No,,,,Yes,,,,,,,,Yes,,No,,,,Yes,,,,,,,,,,Yes,,,,,,Yes,,,,,,No,,,No,,,,No,,,No,,,,,,No,,,,,No,,,,No,,,No,,,No,No,,,,,,Mesoporous,,0.7,3.7,758,,,,,,,,,,,,,,,283
MTES,Linbin Wang et al.,,Enhancing aerogel mechanical properties with incorporation of POSS,2019.0,30.0,2.0,Sol-gel,MTES aerogel preparation is not described at all. Assumed the same as ODES aerogels but without ODES ,MTES,,,,,,,,,,,,,,,,,,,,,,,,,,,,,,,,,,,,,,,,,,,,,,,,,,,,,,,,,,,,,,,,,,,,,,,,,Ambient Pressure Drying,,,,,,,,,,,,,,,,,,,,,,,,,,Yes,,,,,,No,,,No,,,,Yes,,,,,,,,Yes,,No,,,,Yes,,,,,,,,,,Yes,,,,,,Yes,,,,,,Yes,,,Yes,,,,No,,,No,,,,,,No,,,,,No,,,,No,,,No,,,No,No,,,,,,Mesoporous,97,4.58,19.8,800,0.065,0.78,,,,,,,,,,,,,284
ODES-1-1%,Linbin Wang et al.,,Enhancing aerogel mechanical properties with incorporation of POSS,2019.0,30.0,2.0,Sol-gel,,MTES,,ODES-1,,,,,,EtOH,,,,,,HCl,0.01,,NH4OH,10,,,TMCS,,,,,,"ODES-1, MTES, EtOH, HCl",,20,,Ambient,,NH4OH,,5,,,,NH4OH added dropwise with stirring,,,7,,,,,50,48,,,,N-hexane,,,,TMCS,,,,,,,,,,,,,,,,,Ambient Pressure Drying,,,,,,,,,,,,,,,,,,,,,,,,,,Yes,,,,,,No,,,No,,,,Yes,,,,,,,,Yes,,No,,,,Yes,,,,,,,,,,Yes,,,,,,Yes,,,,,,Yes,,,Yes,,,,No,,,No,,,,,,No,,,,,No,,,,No,,,No,,,No,No,,,,,,Mesoporous,96,4.36,17.4,760,0.087,2.12,,Monolithic,,,,,,,,,,,285
ODES-1-4%,Linbin Wang et al.,,Enhancing aerogel mechanical properties with incorporation of POSS,2019.0,30.0,2.0,Sol-gel,,MTES,,ODES-1,,,,,,EtOH,,,,,,HCl,0.01,,NH4OH,10,,,TMCS,,,,,,"ODES-1, MTES, EtOH, HCl",,20,,Ambient,,NH4OH,,5,,,,NH4OH added dropwise with stirring,,,7,,,,,50,48,,,,N-hexane,,,,TMCS,,,,,,,,,,,,,,,,,Ambient Pressure Drying,,,,,,,,,,,,,,,,,,,,,,,,,,Yes,,,,,,No,,,No,,,,Yes,,,,,,,,Yes,,No,,,,Yes,,,,,,,,,,Yes,,,,,,Yes,,,,,,Yes,,,Yes,,,,No,,,No,,,,,,No,,,,,No,,,,No,,,No,,,No,No,,,,,,Mesoporous,96.2,4.06,17.5,771,0.084,2.09,,Monolithic,,,,,,,,,,,286
ODES-1-8%,Linbin Wang et al.,,Enhancing aerogel mechanical properties with incorporation of POSS,2019.0,30.0,2.0,Sol-gel,,MTES,,ODES-1,,,,,,EtOH,,,,,,HCl,0.01,,NH4OH,10,,,TMCS,,,,,,"ODES-1, MTES, EtOH, HCl",,20,,Ambient,,NH4OH,,5,,,,NH4OH added dropwise with stirring,,,7,,,,,50,48,,,,N-hexane,,,,TMCS,,,,,,,,,,,,,,,,,Ambient Pressure Drying,,,,,,,,,,,,,,,,,,,,,,,,,,Yes,,,,,,No,,,No,,,,Yes,,,,,,,,Yes,,No,,,,Yes,,,,,,,,,,Yes,,,,,,Yes,,,,,,Yes,,,Yes,,,,No,,,No,,,,,,No,,,,,No,,,,No,,,No,,,No,No,,,,,,Mesoporous,95.9,4.16,17.3,774,0.09,0.85,,Monolithic,,,,,,,,,,,287
ODES-2-1%,Linbin Wang et al.,,Enhancing aerogel mechanical properties with incorporation of POSS,2019.0,30.0,2.0,Sol-gel,,MTES,,ODES-2,,,,,,EtOH,,,,,,HCl,0.01,,NH4OH,10,,,TMCS,,,,,,"ODES-2, MTES, EtOH, HCl",,20,,Ambient,,NH4OH,,5,,,,NH4OH added dropwise with stirring,,,7,,,,,50,48,,,,N-hexane,,,,TMCS,,,,,,,,,,,,,,,,,Ambient Pressure Drying,,,,,,,,,,,,,,,,,,,,,,,,,,Yes,,,,,,No,,,No,,,,Yes,,,,,,,,Yes,,No,,,,Yes,,,,,,,,,,Yes,,,,,,Yes,,,,,,Yes,,,Yes,,,,No,,,No,,,,,,No,,,,,No,,,,No,,,No,,,No,No,,,,,,Mesoporous,95.9,3.73,17.5,807,0.09,1.77,,Monolithic,,,,,,,,,,,288
ODES-2-4%,Linbin Wang et al.,,Enhancing aerogel mechanical properties with incorporation of POSS,2019.0,30.0,2.0,Sol-gel,,MTES,,ODES-2,,,,,,EtOH,,,,,,HCl,0.01,,NH4OH,10,,,TMCS,,,,,,"ODES-2, MTES, EtOH, HCl",,20,,Ambient,,NH4OH,,5,,,,NH4OH added dropwise with stirring,,,7,,,,,50,48,,,,N-hexane,,,,TMCS,,,,,,,,,,,,,,,,,Ambient Pressure Drying,,,,,,,,,,,,,,,,,,,,,,,,,,Yes,,,,,,No,,,No,,,,Yes,,,,,,,,Yes,,No,,,,Yes,,,,,,,,,,Yes,,,,,,Yes,,,,,,Yes,,,Yes,,,,No,,,No,,,,,,No,,,,,No,,,,No,,,No,,,No,No,,,,,,Mesoporous,95.6,3.68,10,877,0.096,2.3,,Monolithic,,,,,,,,,,,289
ODES-2-8%,Linbin Wang et al.,,Enhancing aerogel mechanical properties with incorporation of POSS,2019.0,30.0,2.0,Sol-gel,,MTES,,ODES-2,,,,,,EtOH,,,,,,HCl,0.01,,NH4OH,10,,,TMCS,,,,,,"ODES-2, MTES, EtOH, HCl",,20,,Ambient,,NH4OH,,5,,,,NH4OH added dropwise with stirring,,,7,,,,,50,48,,,,N-hexane,,,,TMCS,,,,,,,,,,,,,,,,,Ambient Pressure Drying,,,,,,,,,,,,,,,,,,,,,,,,,,Yes,,,,,,No,,,No,,,,Yes,,,,,,,,Yes,,No,,,,Yes,,,,,,,,,,Yes,,,,,,Yes,,,,,,Yes,,,Yes,,,,No,,,No,,,,,,No,,,,,No,,,,No,,,No,,,No,No,,,,,,Mesoporous,95.2,3.28,9.5,820,0.105,1.98,,Monolithic,,,,,,,,,,,290
ODES-3-1%,Linbin Wang et al.,,Enhancing aerogel mechanical properties with incorporation of POSS,2019.0,30.0,2.0,Sol-gel,,MTES,,ODES-3,,,,,,EtOH,,,,,,HCl,0.01,,NH4OH,10,,,TMCS,,,,,,"ODES-3, MTES, EtOH, HCl",,20,,Ambient,,NH4OH,,5,,,,NH4OH added dropwise with stirring,,,7,,,,,50,48,,,,N-hexane,,,,TMCS,,,,,,,,,,,,,,,,,Ambient Pressure Drying,,,,,,,,,,,,,,,,,,,,,,,,,,Yes,,,,,,No,,,No,,,,Yes,,,,,,,,Yes,,No,,,,Yes,,,,,,,,,,Yes,,,,,,Yes,,,,,,Yes,,,Yes,,,,No,,,No,,,,,,No,,,,,No,,,,No,,,No,,,No,No,,,,,,Mesoporous,95.8,3.81,12.4,778,0.093,1.74,,Monolithic,,,,,,,,,,,291
ODES-3-4%,Linbin Wang et al.,,Enhancing aerogel mechanical properties with incorporation of POSS,2019.0,30.0,2.0,Sol-gel,,MTES,,ODES-3,,,,,,EtOH,,,,,,HCl,0.01,,NH4OH,10,,,TMCS,,,,,,"ODES-3, MTES, EtOH, HCl",,20,,Ambient,,NH4OH,,5,,,,NH4OH added dropwise with stirring,,,7,,,,,50,48,,,,N-hexane,,,,TMCS,,,,,,,,,,,,,,,,,Ambient Pressure Drying,,,,,,,,,,,,,,,,,,,,,,,,,,Yes,,,,,,No,,,No,,,,Yes,,,,,,,,Yes,,No,,,,Yes,,,,,,,,,,Yes,,,,,,Yes,,,,,,Yes,,,Yes,,,,No,,,No,,,,,,No,,,,,No,,,,No,,,No,,,No,No,,,,,,Mesoporous,95.4,3.2,9.6,787,0.102,1.88,,Monolithic,,,,,,,,,,,292
ODES-3-8%,Linbin Wang et al.,,Enhancing aerogel mechanical properties with incorporation of POSS,2019.0,30.0,2.0,Sol-gel,,MTES,,ODES-3,,,,,,EtOH,,,,,,HCl,0.01,,NH4OH,10,,,TMCS,,,,,,"ODES-3, MTES, EtOH, HCl",,20,,Ambient,,NH4OH,,5,,,,NH4OH added dropwise with stirring,,,7,,,,,50,48,,,,N-hexane,,,,TMCS,,,,,,,,,,,,,,,,,Ambient Pressure Drying,,,,,,,,,,,,,,,,,,,,,,,,,,Yes,,,,,,No,,,No,,,,Yes,,,,,,,,Yes,,No,,,,Yes,,,,,,,,,,Yes,,,,,,Yes,,,,,,Yes,,,Yes,,,,No,,,No,,,,,,No,,,,,No,,,,No,,,No,,,No,No,,,,,,Mesoporous,95.1,2.99,9.5,775,0.107,2.13,,Monolithic,,,,,,,,,,,293
TMOS-co-APTES Aerogel,Chandana Mandal et al.,,Light scattering and haze in TMOS-co-APTES silica aerogels,2019.0,27.0,8.0,Sol-gel,Total mass f silane was  varied with respect to total mass. Sols below 1/32 didn't gel. (Mass of H2O followed reduction of mass of silanes,TMOS,,APTES,,,,,,Acetonitrile,,H2O,,,,,,,,,,,,,,,,,"APTES, TMOS, Acetonitrile",,,,,,"H2O, Acetonitrile",,,,,,Sols were first cooled with dry ice then allowed to thaw before mixing and gelation,,,,,,2,,,24,,,,Acetonitrile,4,1.333333333,,,,,,,,,,,,,,,,,,,Supercritical Drying,CO2,40,,2,,,,,,,,,,,,,,,,,,,,,,Yes,,,,,,No,,,No,,,,Yes,,,,,,,,Yes,,No,,,,No,,,,,,,,,,No,,,,,,No,,,,,,Yes,,,No,,,,No,,,No,,,,,,Yes,,,,,No,,,,No,,,No,,,No,No,,,,,,Mesoporous,87.7,4.099,17.08,960,0.214,,,Monolithic,,,,,,,,,,,294
TMOS-co-APTES Aerogel total mass of silane 1/2,Chandana Mandal et al.,,Light scattering and haze in TMOS-co-APTES silica aerogels,2019.0,27.0,8.0,Sol-gel,Total mass f silane was  varied with respect to total mass. Sols below 1/32 didn't gel. (Mass of H2O followed reduction of mass of silanes,TMOS,,APTES,,,,,,Acetonitrile,,H2O,,,,,,,,,,,,,,,,,"APTES, TMOS, Acetonitrile",,,,,,"H2O, Acetonitrile",,,,,,Sols were first cooled with dry ice then allowed to thaw before mixing and gelation,,,,,,3,,,24,,,,Acetonitrile,5,1.333333333,,,,,,,,,,,,,,,,,,,Supercritical Drying,CO2,40,,2,,,,,,,,,,,,,,,,,,,,,,Yes,,,,,,No,,,No,,,,Yes,,,,,,,,Yes,,No,,,,No,,,,,,,,,,No,,,,,,No,,,,,,Yes,,,No,,,,No,,,No,,,,,,Yes,,,,,No,,,,No,,,No,,,No,No,,,,,,Mesoporous,93.1,7.824,34.89,897,0.119,,,Monolithic,,,,,,,,,,,295
TMOS-co-APTES Aerogel total mass of silane 1/4,Chandana Mandal et al.,,Light scattering and haze in TMOS-co-APTES silica aerogels,2019.0,27.0,8.0,Sol-gel,Total mass f silane was  varied with respect to total mass. Sols below 1/32 didn't gel. (Mass of H2O followed reduction of mass of silanes,TMOS,,APTES,,,,,,Acetonitrile,,H2O,,,,,,,,,,,,,,,,,"APTES, TMOS, Acetonitrile",,,,,,"H2O, Acetonitrile",,,,,,Sols were first cooled with dry ice then allowed to thaw before mixing and gelation,,,,,,9,,,24,,,,Acetonitrile,6,1.333333333,,,,,,,,,,,,,,,,,,,Supercritical Drying,CO2,40,,2,,,,,,,,,,,,,,,,,,,,,,Yes,,,,,,No,,,No,,,,Yes,,,,,,,,Yes,,No,,,,No,,,,,,,,,,No,,,,,,No,,,,,,Yes,,,No,,,,No,,,No,,,,,,Yes,,,,,No,,,,No,,,No,,,No,No,,,,,,,96.3,15.04,75.03,802,0.064,,,,,,,,,,,,,,296
TMOS-co-APTES Aerogel total mass of silane 1/8,Chandana Mandal et al.,,Light scattering and haze in TMOS-co-APTES silica aerogels,2019.0,27.0,8.0,Sol-gel,Total mass f silane was  varied with respect to total mass. Sols below 1/32 didn't gel. (Mass of H2O followed reduction of mass of silanes,TMOS,,APTES,,,,,,Acetonitrile,,H2O,,,,,,,,,,,,,,,,,"APTES, TMOS, Acetonitrile",,,,,,"H2O, Acetonitrile",,,,,,Sols were first cooled with dry ice then allowed to thaw before mixing and gelation,,,,,,58,,,24,,,,Acetonitrile,7,1.333333333,,,,,,,,,,,,,,,,,,,Supercritical Drying,CO2,40,,2,,,,,,,,,,,,,,,,,,,,,,Yes,,,,,,No,,,No,,,,Yes,,,,,,,,Yes,,No,,,,No,,,,,,,,,,No,,,,,,No,,,,,,Yes,,,No,,,,No,,,No,,,,,,Yes,,,,,No,,,,No,,,No,,,No,No,,,,,,,98.1,30.67,377.5,325,0.032,,,,,,,,,,,,,,297
TMOS-co-APTES Aerogel total mass of silane 1/16,Chandana Mandal et al.,,Light scattering and haze in TMOS-co-APTES silica aerogels,2019.0,27.0,8.0,Sol-gel,Total mass f silane was  varied with respect to total mass. Sols below 1/32 didn't gel. (Mass of H2O followed reduction of mass of silanes,TMOS,,APTES,,,,,,Acetonitrile,,H2O,,,,,,,,,,,,,,,,,"APTES, TMOS, Acetonitrile",,,,,,"H2O, Acetonitrile",,,,,,Sols were first cooled with dry ice then allowed to thaw before mixing and gelation,,,,,,225,,,24,,,,Acetonitrile,8,1.333333333,,,,,,,,,,,,,,,,,,,Supercritical Drying,CO2,40,,2,,,,,,,,,,,,,,,,,,,,,,Yes,,,,,,No,,,No,,,,Yes,,,,,,,,Yes,,No,,,,No,,,,,,,,,,No,,,,,,No,,,,,,Yes,,,No,,,,No,,,No,,,,,,Yes,,,,,No,,,,No,,,No,,,No,No,,,,,,,99,58.25,1280,182,0.017,,,,,,,,,,,,,,298
TMOS-co-APTES Aerogel total mass of silane 1/32,Chandana Mandal et al.,,Light scattering and haze in TMOS-co-APTES silica aerogels,2019.0,27.0,8.0,Sol-gel,Total mass f silane was  varied with respect to total mass. Sols below 1/32 didn't gel. (Mass of H2O followed reduction of mass of silanes,TMOS,,APTES,,,,,,Acetonitrile,,H2O,,,,,,,,,,,,,,,,,"APTES, TMOS, Acetonitrile",,,,,,"H2O, Acetonitrile",,,,,,Sols were first cooled with dry ice then allowed to thaw before mixing and gelation,,,,,,795,,,53,,,,Acetonitrile,9,1.333333333,,,,,,,,,,,,,,,,,,,Supercritical Drying,CO2,40,,2,,,,,,,,,,,,,,,,,,,,,,Yes,,,,,,No,,,No,,,,Yes,,,,,,,,Yes,,No,,,,No,,,,,,,,,,No,,,,,,No,,,,,,Yes,,,No,,,,No,,,No,,,,,,Yes,,,,,No,,,,No,,,No,,,No,No,,,,,,,99.7,166.1,4489,148,0.006,,,,,,,,,,,,,,299
Silica fiber reinforced aerogel- APD- modified by MTMS,"Rafael B. Torres et al,",,Effect of different silylation agents on the properties of ambient pressure dried and supercritically dried vinyl-modified silica aerogels,2019.0,49.0,19.0,Sol-gel,A silica fiber blanket was used during aging to reinforce the aerogels,TEOS,,VTMS,,,,,,MeOH,,,,,,Oxalic Acid,0.01,,NH4OH,1,,,MTMS,,N-heptane,,,,"TEOS, VTMS, MeOH, Oxalic Acid",,30,24,50,,NH4OH,,,,,,,,,,,,,Silica Fiber,27,168,,,,N-heptane,3,1,50,"MTMS, N-heptane",1,1,50,,,,,,,,,,,,,Silica Fibers were added during aging,Ambient Pressure Drying,,Ambient,Ambient,6,,150,Ambient,3,,,,,,,,,,,,,,,,,,Yes,,,,,,No,,,No,,,,Yes,,,,,,,,Yes,,No,,,,No,,,,,,,,,,Yes,,,,,,Yes,,,,,,Yes,,,Yes,,,,No,,,No,,,,,,No,,,,,Yes,,,,No,,,No,,,Yes,No,,,,,,,,,,,0.405,,0.0949,,,,,,,,,,,,300
Silica fiber reinforced aerogel- APD- modified by DMDMS,"Rafael B. Torres et al,",,Effect of different silylation agents on the properties of ambient pressure dried and supercritically dried vinyl-modified silica aerogels,2019.0,49.0,19.0,Sol-gel,A silica fiber blanket was used during aging to reinforce the aerogels,TEOS,,VTMS,,,,,,MeOH,,,,,,Oxalic Acid,0.01,,NH4OH,1,,,DMDMS,,N-heptane,,,,"TEOS, VTMS, MeOH, Oxalic Acid",,30,24,50,,NH4OH,,,,,,,,,,,,,Silica Fiber,27,168,,,,N-heptane,3,1,50,"DMDMS, N-heptane",1,1,50,,,,,,,,,,,,,Silica Fibers were added during aging,Ambient Pressure Drying,,Ambient,Ambient,6,,150,Ambient,3,,,,,,,,,,,,,,,,,,Yes,,,,,,No,,,No,,,,Yes,,,,,,,,Yes,,No,,,,No,,,,,,,,,,Yes,,,,,,Yes,,,,,,Yes,,,Yes,,,,No,,,No,,,,,,No,,,,,Yes,,,,No,,,No,,,Yes,No,,,,,,,,,,,0.2367,,0.0711,,,,,,,,,,,,301
Silica fiber reinforced aerogel- APD- modified by TMCS,"Rafael B. Torres et al,",,Effect of different silylation agents on the properties of ambient pressure dried and supercritically dried vinyl-modified silica aerogels,2019.0,49.0,19.0,Sol-gel,A silica fiber blanket was used during aging to reinforce the aerogels,TEOS,,VTMS,,,,,,MeOH,,,,,,Oxalic Acid,0.01,,NH4OH,1,,,TMCS,,N-heptane,,,,"TEOS, VTMS, MeOH, Oxalic Acid",,30,24,50,,NH4OH,,,,,,,,,,,,,Silica Fiber,27,168,,,,N-heptane,3,1,50,"TMCS, N-heptane",1,1,50,,,,,,,,,,,,,Silica Fibers were added during aging,Ambient Pressure Drying,,Ambient,Ambient,6,,150,Ambient,3,,,,,,,,,,,,,,,,,,Yes,,,,,,No,,,No,,,,Yes,,,,,,,,Yes,,No,,,,No,,,,,,,,,,Yes,,,,,,Yes,,,,,,Yes,,,Yes,,,,No,,,No,,,,,,No,,,,,Yes,,,,No,,,No,,,Yes,No,,,,,,,,,,,0.1183,,0.0304,,,,,,,,,,,,302
Silica fiber reinforced aerogel- APD- modified by TMMS,"Rafael B. Torres et al,",,Effect of different silylation agents on the properties of ambient pressure dried and supercritically dried vinyl-modified silica aerogels,2019.0,49.0,19.0,Sol-gel,A silica fiber blanket was used during aging to reinforce the aerogels,TEOS,,VTMS,,,,,,MeOH,,,,,,Oxalic Acid,0.01,,NH4OH,1,,,TMMS,,N-heptane,,,,"TEOS, VTMS, MeOH, Oxalic Acid",,30,24,50,,NH4OH,,,,,,,,,,,,,Silica Fiber,27,168,,,,N-heptane,3,1,50,"TMMS, N-heptane",1,1,50,,,,,,,,,,,,,Silica Fibers were added during aging,Ambient Pressure Drying,,Ambient,Ambient,6,,150,Ambient,3,,,,,,,,,,,,,,,,,,Yes,,,,,,No,,,No,,,,Yes,,,,,,,,Yes,,No,,,,No,,,,,,,,,,Yes,,,,,,Yes,,,,,,Yes,,,Yes,,,,No,,,No,,,,,,No,,,,,Yes,,,,No,,,No,,,Yes,No,,,,,,,91.8,6.79,37.9,716.8,0.1351,0.119,0.0276,,,,,,,,,,,,303
Silica fiber reinforced aerogel- APD- modified by TMES,"Rafael B. Torres et al,",,Effect of different silylation agents on the properties of ambient pressure dried and supercritically dried vinyl-modified silica aerogels,2019.0,49.0,19.0,Sol-gel,A silica fiber blanket was used during aging to reinforce the aerogels,TEOS,,VTMS,,,,,,MeOH,,,,,,Oxalic Acid,0.01,,NH4OH,1,,,TMES,,N-heptane,,,,"TEOS, VTMS, MeOH, Oxalic Acid",,30,24,50,,NH4OH,,,,,,,,,,,,,Silica Fiber,27,168,,,,N-heptane,3,1,50,"TMES, N-heptane",1,1,50,,,,,,,,,,,,,Silica Fibers were added during aging,Ambient Pressure Drying,,Ambient,Ambient,6,,150,Ambient,3,,,,,,,,,,,,,,,,,,Yes,,,,,,No,,,No,,,,Yes,,,,,,,,Yes,,No,,,,No,,,,,,,,,,Yes,,,,,,Yes,,,,,,Yes,,,Yes,,,,No,,,No,,,,,,No,,,,,Yes,,,,No,,,No,,,Yes,No,,,,,,,93.2,6.34,32.3,785.1,0.1472,0.067,0.0303,,,,,,,,,,,,304
Silica fiber reinforced aerogel- APD- modified by HMDZ,"Rafael B. Torres et al,",,Effect of different silylation agents on the properties of ambient pressure dried and supercritically dried vinyl-modified silica aerogels,2019.0,49.0,19.0,Sol-gel,A silica fiber blanket was used during aging to reinforce the aerogels,TEOS,,VTMS,,,,,,MeOH,,,,,,Oxalic Acid,0.01,,NH4OH,1,,,HMDZ,,N-heptane,,,,"TEOS, VTMS, MeOH, Oxalic Acid",,30,24,50,,NH4OH,,,,,,,,,,,,,Silica Fiber,27,168,,,,N-heptane,3,1,50,"HMDZ, N-heptane",1,1,50,,,,,,,,,,,,,Silica Fibers were added during aging,Ambient Pressure Drying,,Ambient,Ambient,6,,150,Ambient,3,,,,,,,,,,,,,,,,,,Yes,,,,,,No,,,No,,,,Yes,,,,,,,,Yes,,No,,,,No,,,,,,,,,,Yes,,,,,,Yes,,,,,,Yes,,,Yes,,,,No,,,No,,,,,,No,,,,,Yes,,,,No,,,No,,,Yes,No,,,,,,,92.9,7.44,39,762.3,0.1249,0.055,0.0229,,,,,,,,,,,,305
Silica fiber reinforced aerogel- APD- modified by HMDSO,"Rafael B. Torres et al,",,Effect of different silylation agents on the properties of ambient pressure dried and supercritically dried vinyl-modified silica aerogels,2019.0,49.0,19.0,Sol-gel,A silica fiber blanket was used during aging to reinforce the aerogels,TEOS,,VTMS,,,,,,MeOH,,,,,,Oxalic Acid,0.01,,NH4OH,1,,,HMDSO,,N-heptane,,,,"TEOS, VTMS, MeOH, Oxalic Acid",,30,24,50,,NH4OH,,,,,,,,,,,,,Silica Fiber,27,168,,,,N-heptane,3,1,50,"HMDSO, N-heptane",1,1,50,,,,,,,,,,,,,Silica Fibers were added during aging,Ambient Pressure Drying,,Ambient,Ambient,6,,150,Ambient,3,,,,,,,,,,,,,,,,,,Yes,,,,,,No,,,No,,,,Yes,,,,,,,,Yes,,No,,,,No,,,,,,,,,,Yes,,,,,,Yes,,,,,,Yes,,,Yes,,,,No,,,No,,,,,,No,,,,,Yes,,,,No,,,No,,,Yes,No,,,,,,,,,,,0.2388,,0.0998,,,,,,,,,,,,306
Silica fiber reinforced aerogel- APD- unmodified,"Rafael B. Torres et al,",,Effect of different silylation agents on the properties of ambient pressure dried and supercritically dried vinyl-modified silica aerogels,2019.0,49.0,19.0,Sol-gel,A silica fiber blanket was used during aging to reinforce the aerogels,TEOS,,VTMS,,,,,,MeOH,,,,,,Oxalic Acid,0.01,,NH4OH,1,,,,,,,,,"TEOS, VTMS, MeOH, Oxalic Acid",,30,24,50,,NH4OH,,,,,,,,,,,,,Silica Fiber,27,168,,,,N-heptane,3,1,50,,,,,,,,,,,,,,,,,,Ambient Pressure Drying,,Ambient,Ambient,6,,150,Ambient,3,,,,,,,,,,,,,,,,,,Yes,,,,,,No,,,No,,,,Yes,,,,,,,,Yes,,No,,,,No,,,,,,,,,,Yes,,,,,,Yes,,,,,,Yes,,,Yes,,,,No,,,No,,,,,,No,,,,,Yes,,,,No,,,No,,,Yes,No,,,,,,,88.2,4.11,27.8,590.9,0.2149,0.153,0.0916,,,,,,,,,,,,307
Silica fiber reinforced aerogel- SCD- unmodified,"Rafael B. Torres et al,",,Effect of different silylation agents on the properties of ambient pressure dried and supercritically dried vinyl-modified silica aerogels,2019.0,49.0,19.0,Sol-gel,A silica fiber blanket was used during aging to reinforce the aerogels,TEOS,,VTMS,,,,,,MeOH,,,,,,Oxalic Acid,0.01,,NH4OH,1,,,,,,,,,"TEOS, VTMS, MeOH, Oxalic Acid",,30,24,50,,NH4OH,,,,,,,,,,,,,Silica Fiber,27,168,,,,EtOH,3,1,50,,,,,,,,,,,,,,,,,,Supercritical Drying,EtOH,260,8,,,,,,,,,,,,,,,,,,,,,,,Yes,,,,,,No,,,No,,,,Yes,,,,,,,,Yes,,No,,,,No,,,,,,,,,,Yes,,,,,,Yes,,,,,,Yes,,,Yes,,,,No,,,No,,,,,,No,,,,,Yes,,,,No,,,No,,,Yes,No,,,,,,,91.7,6.94,60.3,460.7,0.1322,0.113,0.0307,,,,,,,,,,,,308
Silica fiber reinforced aerogel- SCD- modified by TMMS,"Rafael B. Torres et al,",,Effect of different silylation agents on the properties of ambient pressure dried and supercritically dried vinyl-modified silica aerogels,2019.0,49.0,19.0,Sol-gel,A silica fiber blanket was used during aging to reinforce the aerogels,TEOS,,VTMS,,,,,,MeOH,,,,,,Oxalic Acid,0.01,,NH4OH,1,,,TMMS,,N-heptane,,,,"TEOS, VTMS, MeOH, Oxalic Acid",,30,24,50,,NH4OH,,,,,,,,,,,,,Silica Fiber,27,168,,,,EtOH,3,1,50,"TMMS, N-heptane",1,1,50,,,,,,,,,,,,,,Supercritical Drying,EtOH,260,8,,,,,,,,,,,,,,,,,,,,,,,Yes,,,,,,No,,,No,,,,Yes,,,,,,,,Yes,,No,,,,No,,,,,,,,,,Yes,,,,,,Yes,,,,,,Yes,,,Yes,,,,No,,,No,,,,,,No,,,,,Yes,,,,No,,,No,,,Yes,No,,,,,,,93,8.17,98.2,332.5,0.1138,0.074,0.0196,,,,,,,,,,,,309
Silica fiber reinforced aerogel- SCD- modified by TMES,"Rafael B. Torres et al,",,Effect of different silylation agents on the properties of ambient pressure dried and supercritically dried vinyl-modified silica aerogels,2019.0,49.0,19.0,Sol-gel,A silica fiber blanket was used during aging to reinforce the aerogels,TEOS,,VTMS,,,,,,MeOH,,,,,,Oxalic Acid,0.01,,NH4OH,1,,,TMES,,N-heptane,,,,"TEOS, VTMS, MeOH, Oxalic Acid",,30,24,50,,NH4OH,,,,,,,,,,,,,Silica Fiber,27,168,,,,EtOH,3,1,50,"TMES, N-heptane",1,1,50,,,,,,,,,,,,,,Supercritical Drying,EtOH,260,8,,,,,,,,,,,,,,,,,,,,,,,Yes,,,,,,No,,,No,,,,Yes,,,,,,,,Yes,,No,,,,No,,,,,,,,,,Yes,,,,,,Yes,,,,,,Yes,,,Yes,,,,No,,,No,,,,,,No,,,,,Yes,,,,No,,,No,,,Yes,No,,,,,,,93.3,8.53,98.9,344.8,0.1094,0.107,0.0202,,,,,,,,,,,,310
Silica fiber reinforced aerogel- SCD- modified by HMDZ,"Rafael B. Torres et al,",,Effect of different silylation agents on the properties of ambient pressure dried and supercritically dried vinyl-modified silica aerogels,2019.0,49.0,19.0,Sol-gel,A silica fiber blanket was used during aging to reinforce the aerogels,TEOS,,VTMS,,,,,,MeOH,,,,,,Oxalic Acid,0.01,,NH4OH,1,,,HMDZ,,N-heptane,,,,"TEOS, VTMS, MeOH, Oxalic Acid",,30,24,50,,NH4OH,,,,,,,,,,,,,Silica Fiber,27,168,,,,EtOH,3,1,50,"HMDZ, N-heptane",1,1,50,,,,,,,,,,,,,,Supercritical Drying,EtOH,260,8,,,,,,,,,,,,,,,,,,,,,,,Yes,,,,,,No,,,No,,,,Yes,,,,,,,,Yes,,No,,,,No,,,,,,,,,,Yes,,,,,,Yes,,,,,,Yes,,,Yes,,,,No,,,No,,,,,,No,,,,,Yes,,,,No,,,No,,,Yes,No,,,,,,,92.3,7.95,36.9,860.8,0.1162,0.048,0.021,,,,,,,,,,,,311
PVPMSA1- 3.0 molar ratio BzOH/Si,Lukia Wang et al.,,Thermal conductivity of polyvinylpolymethylsiloxane aerogels with high specific surface area,2019.0,35.0,4.0,Sol-gel,The PVMDMS precursor was produced in a hydrothermal reactor with VTMS & DTBP with argon instead of air. The reactants were heated at 120 Celsius for 72hours.,PVMDMS,,,,,,,,BzOH,,TmAOH,,H2O,,,,,,,,,,,,,,,"PVMDMS, BzOH, TmAOH, H2O",,10,,,,,,,,,,,,,,50,,30,,80,96,,,,EtOH,4,4,60,,,,,,,,,,,,,,,,,,Supercritical Drying,CO2,55,15,,,,,,,,,,,,,,,,,,,,,,,Yes,,,,,,No,,,No,,,,Yes,,,,,,,,Yes,,No,,,,No,,,,,,,,,,Yes,,,,,,No,,,,,,Yes,,,Yes,,,,No,,,No,,,,,,No,,,,,Yes,,,,No,,,No,,,No,No,,,,,,,,3.278,15.35,1218,0.277,,,,,,,,,,,,,,312
PVPMSA2- 4.0 molar ratio BzOH/Si,Lukia Wang et al.,,Thermal conductivity of polyvinylpolymethylsiloxane aerogels with high specific surface area,2019.0,35.0,4.0,Sol-gel,The PVMDMS precursor was produced in a hydrothermal reactor with VTMS & DTBP with argon instead of air. The reactants were heated at 120 Celsius for 72hours.,PVMDMS,,,,,,,,BzOH,,TmAOH,,H2O,,,,,,,,,,,,,,,"PVMDMS, BzOH, TmAOH, H2O",,10,,,,,,,,,,,,,,50,,30,,80,96,,,,EtOH,4,4,60,,,,,,,,,,,,,,,,,,Supercritical Drying,CO2,55,15,,,,,,,,,,,,,,,,,,,,,,,Yes,,,,,,No,,,No,,,,Yes,,,,,,,,Yes,,No,,,,No,,,,,,,,,,Yes,,,,,,No,,,,,,Yes,,,Yes,,,,No,,,No,,,,,,No,,,,,Yes,,,,No,,,No,,,No,No,,,,,,,,3.585,18.66,1083,0.238,,,,,,,,,,,,,,313
PVPMSA3- 5.0 molar ratio BzOH/Si,Lukia Wang et al.,,Thermal conductivity of polyvinylpolymethylsiloxane aerogels with high specific surface area,2019.0,35.0,4.0,Sol-gel,The PVMDMS precursor was produced in a hydrothermal reactor with VTMS & DTBP with argon instead of air. The reactants were heated at 120 Celsius for 72hours.,PVMDMS,,,,,,,,BzOH,,TmAOH,,H2O,,,,,,,,,,,,,,,"PVMDMS, BzOH, TmAOH, H2O",,10,,,,,,,,,,,,,,50,,30,,80,96,,,,EtOH,4,4,60,,,,,,,,,,,,,,,,,,Supercritical Drying,CO2,55,15,,,,,,,,,,,,,,,,,,,,,,,Yes,,,,,,No,,,No,,,,Yes,,,,,,,,Yes,,No,,,,No,,,,,,,,,,Yes,,,,,,No,,,,,,Yes,,,Yes,,,,No,,,No,,,,,,No,,,,,Yes,,,,No,,,No,,,No,No,,,,,,,,3.9,24.25,1079,0.221,,,,,,,,,,,,,,314
PVPMSA4- 6.0 molar ratio BzOH/Si,Lukia Wang et al.,,Thermal conductivity of polyvinylpolymethylsiloxane aerogels with high specific surface area,2019.0,35.0,4.0,Sol-gel,The PVMDMS precursor was produced in a hydrothermal reactor with VTMS & DTBP with argon instead of air. The reactants were heated at 120 Celsius for 72hours.,PVMDMS,,,,,,,,BzOH,,TmAOH,,H2O,,,,,,,,,,,,,,,"PVMDMS, BzOH, TmAOH, H2O",,10,,,,,,,,,,,,,,50,,30,,80,96,,,,EtOH,4,4,60,,,,,,,,,,,,,,,,,,Supercritical Drying,CO2,55,15,,,,,,,,,,,,,,,,,,,,,,,Yes,,,,,,No,,,No,,,,Yes,,,,,,,,Yes,,No,,,,No,,,,,,,,,,Yes,,,,,,No,,,,,,Yes,,,Yes,,,,No,,,No,,,,,,No,,,,,Yes,,,,No,,,No,,,No,No,,,,,,,,4.01,34.49,1079,0.198,,,,,,,,,,,,,,315
