Repository: andreshyer/Ferri_Aerogel_Neo4j

File: files/zr_aerogels.csv (part 6 of 13)
Zirconia-based alumina compound aerogels @ 800C,Jung et al.,Zirconia-based alumina compound aerogels with enhanced mesopore structure,2018,45,5,sol-gel,,zirconium(IV) propoxide,,,, n-propanol ,,water,,aluminum-tri-sec-butoxide,,,,,acetic acid,,,20,,,,,"hexane, hexamethyldisilazane",1,,,,,,,,,,,,,,,Gels modified using 10 vol% HMDS to reduce capillary force and mitigate shrinkage,ambient pressure drying,,50,,0.101,1,,200,,,1,,Aerogels obtained after annealing ,800,60,5,,,"Yes, with EDX","JEOL, JSM 7001 F",Surface morphology (SEM); elemental composition (EDX),,,,Yes,"JEM-2100F, JEOL, Japan",Particle size and network formation,Yes,"NanoscopeV, Bruker, Germany",Force-distance curve,,Yes,"Quadrasorb evo, Quantachrome, USA","Surface area, pore size distribution, pore volume",,,,,,Yes,Specific surface area and pore volume,Yes,"K-alpha (Thermo VG, UK)","Al K-alpha line: 1486.6 eV, 3 mA, 12 kV",Chemical states of O2 atoms,Yes,"RIGAKU Ultima IV diffractometer, Japan",Cu Kα,Crystallinity,20 - 80,,4,1.5418,40,30,No,,,,,,No,,,,,,No,,,No,,,,No,,,No,,,,,,No,,,,,No,,,,No,,,No ,,,No,,,,,,mesoporous,,0.89,12.4,,91.9,,,tetragonal, ZA4 (75 mol% aluminum),215
"Pure zirconia aerogel, as-prepared (400C)",Jung et al.,Zirconia-based alumina compound aerogels with enhanced mesopore structure,2018,45,5,sol-gel,,zirconium(IV) propoxide,,,, n-propanol ,,water,,,,,,,acetic acid,,,20,,,,,"hexane, hexamethyldisilazane",1,,,,,,,,,,,,,,,Gels modified using 10 vol% HMDS to reduce capillary force and mitigate shrinkage,ambient pressure drying,,50,,0.101,1,,200,,,1,,Aerogels obtained after annealing ,400,60,5,,aerogels obtained after annealing (at 400C),"Yes, with EDX","JEOL, JSM 7001 F",Surface morphology (SEM); elemental composition (EDX),,,,Yes,"JEM-2100F, JEOL, Japan",Particle size and network formation,Yes,"NanoscopeV, Bruker, Germany",Force-distance curve,,Yes,"Quadrasorb evo, Quantachrome, USA","Surface area, pore size distribution, pore volume",,,,,,Yes,Specific surface area and pore volume,Yes,"K-alpha (Thermo VG, UK)","Al K-alpha line: 1486.6 eV, 3 mA, 12 kV",Chemical states of O2 atoms,Yes,"RIGAKU Ultima IV diffractometer, Japan",Cu Kα,Crystallinity,20 - 80,,4,1.5418,40,30,No,,,,,,No,,,,,,No,,,No,,,,No,,,No,,,,,,No,,,,,No,,,,No,,,No ,,,No,,,,,,mesoporous,,0.82,3.8,,226.8,,,tetragonal,,216
Pure zirconia aerogel @ 800C,Jung et al.,Zirconia-based alumina compound aerogels with enhanced mesopore structure,2018,45,5,sol-gel,,zirconium(IV) propoxide,,,, n-propanol ,,water,,,,,,,acetic acid,,,20,,,,,"hexane, hexamethyldisilazane",1,,,,,,,,,,,,,,,Gels modified using 10 vol% HMDS to reduce capillary force and mitigate shrinkage,ambient pressure drying,,50,,0.101,1,,200,,,1,,Aerogels obtained after annealing ,800,60,5,,,"Yes, with EDX","JEOL, JSM 7001 F",Surface morphology (SEM); elemental composition (EDX),,,,Yes,"JEM-2100F, JEOL, Japan",Particle size and network formation,Yes,"NanoscopeV, Bruker, Germany",Force-distance curve,,Yes,"Quadrasorb evo, Quantachrome, USA","Surface area, pore size distribution, pore volume",,,,,,Yes,Specific surface area and pore volume,Yes,"K-alpha (Thermo VG, UK)","Al K-alpha line: 1486.6 eV, 3 mA, 12 kV",Chemical states of O2 atoms,Yes,"RIGAKU Ultima IV diffractometer, Japan",Cu Kα,Crystallinity,20 - 80,,4,1.5418,40,30,No,,,,,,No,,,,,,No,,,No,,,,No,,,No,,,,,,No,,,,,No,,,,No,,,No ,,,No,,,,,,collapsed pores,,0.37,6.2,,56.6,,,tetragonal,,217
"ZrO2 aerogels (acid, N = 0), as-dried",Zhong et al.,Synthesis of monolithic zirconia aerogel via a nitric acid assisted epoxide addition method,2014,36,11,sol-gel,,zirconyl chloride octahydrate,0.39,,,water,3.9,ethanol,,,nitric acid,0,,,propylene oxide,2.34,,20,,0.083,,24,ethanol,3,1,,,,,,,,,,,,,,,supercritical drying,ethanol,265,,7.2,1,nitrogen,,,,,,,,,,,as-dried,No,,,,,,Yes,Hitachi H-800/JEOL JEM-2100,Morphologies and structures,No,,,,Yes,"ASAP 2020, Micromeritics, USA","Specific surface area, pore size distribution",,,150,,,Yes,"Specific surface area, pore size distribution",No,,,,Yes,Rigaku D/max-2500B2+/PCX,Cu Kα,,Oct-90,,,1.5406,40,20,No,,,,,,No,,,,,,No,,,No,,,,No,,,No,,,,,,No,,,,,No,,,,No,,,No,,,Yes,,,785 nm,,,mesoporous,84.1,0.5,,,113,,,amorphous,Opaque white,218
"ZrO2 aerogels (acid, N = 0) @ 350C",Zhong et al.,Synthesis of monolithic zirconia aerogel via a nitric acid assisted epoxide addition method,2014,36,11,sol-gel,,zirconyl chloride octahydrate,0.39,,,water,3.9,ethanol,,,nitric acid,0,,,propylene oxide,2.34,,20,,0.083,,24,ethanol,3,1,,,,,,,,,,,,,,,supercritical drying,ethanol,265,,7.2,1,nitrogen,,,,,,,350,120,5,air,,No,,,,,,Yes,Hitachi H-800/JEOL JEM-2100,Morphologies and structures,No,,,,Yes,"ASAP 2020, Micromeritics, USA","Specific surface area, pore size distribution",,,150,,,Yes,"Specific surface area, pore size distribution",No,,,,Yes,Rigaku D/max-2500B2+/PCX,Cu Kα,,Oct-90,,,1.5406,40,20,No,,,,,,No,,,,,,No,,,No,,,,No,,,No,,,,,,No,,,,,No,,,,No,,,No,,,Yes,,,785 nm,,,,,,,,,,,tetragonal,,219
"ZrO2 aerogels (acid, N = 0) @ 450C",Zhong et al.,Synthesis of monolithic zirconia aerogel via a nitric acid assisted epoxide addition method,2014,36,11,sol-gel,,zirconyl chloride octahydrate,0.39,,,water,3.9,ethanol,,,nitric acid,0,,,propylene oxide,2.34,,20,,0.083,,24,ethanol,3,1,,,,,,,,,,,,,,,supercritical drying,ethanol,265,,7.2,1,nitrogen,,,,,,,450,120,5,air,,No,,,,,,Yes,Hitachi H-800/JEOL JEM-2100,Morphologies and structures,No,,,,Yes,"ASAP 2020, Micromeritics, USA","Specific surface area, pore size distribution",,,150,,,Yes,"Specific surface area, pore size distribution",No,,,,Yes,Rigaku D/max-2500B2+/PCX,Cu Kα,,Oct-90,,,1.5406,40,20,No,,,,,,No,,,,,,No,,,No,,,,No,,,No,,,,,,No,,,,,No,,,,No,,,No,,,Yes,,,785 nm,,,,,,,,,,,tetragonal,,220
"ZrO2 aerogels (acid, N = 0) @ 550C",Zhong et al.,Synthesis of monolithic zirconia aerogel via a nitric acid assisted epoxide addition method,2014,36,11,sol-gel,,zirconyl chloride octahydrate,0.39,,,water,3.9,ethanol,,,nitric acid,0,,,propylene oxide,2.34,,20,,0.083,,24,ethanol,3,1,,,,,,,,,,,,,,,supercritical drying,ethanol,265,,7.2,1,nitrogen,,,,,,,550,120,5,air,,No,,,,,,Yes,Hitachi H-800/JEOL JEM-2100,Morphologies and structures,No,,,,Yes,"ASAP 2020, Micromeritics, USA","Specific surface area, pore size distribution",,,150,,,Yes,"Specific surface area, pore size distribution",No,,,,Yes,Rigaku D/max-2500B2+/PCX,Cu Kα,,Oct-90,,,1.5406,40,20,No,,,,,,No,,,,,,No,,,No,,,,No,,,No,,,,,,No,,,,,No,,,,No,,,No,,,Yes,,,785 nm,,,,,,,,,,,tetragonal,,221
"ZrO2 aerogels (acid, N = 0) @ 750C",Zhong et al.,Synthesis of monolithic zirconia aerogel via a nitric acid assisted epoxide addition method,2014,36,11,sol-gel,,zirconyl chloride octahydrate,0.39,,,water,3.9,ethanol,,,nitric acid,0,,,propylene oxide,2.34,,20,,0.083,,24,ethanol,3,1,,,,,,,,,,,,,,,supercritical drying,ethanol,265,,7.2,1,nitrogen,,,,,,,750,120,5,air,,No,,,,,,Yes,Hitachi H-800/JEOL JEM-2100,Morphologies and structures,No,,,,Yes,"ASAP 2020, Micromeritics, USA","Specific surface area, pore size distribution",,,150,,,Yes,"Specific surface area, pore size distribution",No,,,,Yes,Rigaku D/max-2500B2+/PCX,Cu Kα,,Oct-90,,,1.5406,40,20,No,,,,,,No,,,,,,No,,,No,,,,No,,,No,,,,,,No,,,,,No,,,,No,,,No,,,Yes,,,785 nm,,,,,,,,,,,tetragonal,,222
"ZrO2 aerogels (acid, N = 0) @ 850C",Zhong et al.,Synthesis of monolithic zirconia aerogel via a nitric acid assisted epoxide addition method,2014,36,11,sol-gel,,zirconyl chloride octahydrate,0.39,,,water,3.9,ethanol,,,nitric acid,0,,,propylene oxide,2.34,,20,,0.083,,24,ethanol,3,1,,,,,,,,,,,,,,,supercritical drying,ethanol,265,,7.2,1,nitrogen,,,,,,,850,120,5,air,,No,,,,,,Yes,Hitachi H-800/JEOL JEM-2100,Morphologies and structures,No,,,,Yes,"ASAP 2020, Micromeritics, USA","Specific surface area, pore size distribution",,,150,,,Yes,"Specific surface area, pore size distribution",No,,,,Yes,Rigaku D/max-2500B2+/PCX,Cu Kα,,Oct-90,,,1.5406,40,20,No,,,,,,No,,,,,,No,,,No,,,,No,,,No,,,,,,No,,,,,No,,,,No,,,No,,,Yes,,,785 nm,,,,,,,,,,,"tetragonal, monoclinic",,223
"ZrO2 aerogels (acid, N = 0) @ 1000C",Zhong et al.,Synthesis of monolithic zirconia aerogel via a nitric acid assisted epoxide addition method,2014,36,11,sol-gel,,zirconyl chloride octahydrate,0.39,,,water,3.9,ethanol,,,nitric acid,0,,,propylene oxide,2.34,,20,,0.083,,24,ethanol,3,1,,,,,,,,,,,,,,,supercritical drying,ethanol,265,,7.2,1,nitrogen,,,,,,,1000,120,5,air,,No,,,,,,Yes,Hitachi H-800/JEOL JEM-2100,Morphologies and structures,No,,,,Yes,"ASAP 2020, Micromeritics, USA","Specific surface area, pore size distribution",,,150,,,Yes,"Specific surface area, pore size distribution",No,,,,Yes,Rigaku D/max-2500B2+/PCX,Cu Kα,,Oct-90,,,1.5406,40,20,No,,,,,,No,,,,,,No,,,No,,,,No,,,No,,,,,,No,,,,,No,,,,No,,,No,,,Yes,,,785 nm,,,,,,,,,,,"tetragonal, monoclinic",,224
"ZrO2 aerogels (acid, N = 0.6), as-dried",Zhong et al.,Synthesis of monolithic zirconia aerogel via a nitric acid assisted epoxide addition method,2014,36,11,sol-gel,,zirconyl chloride octahydrate,0.39,,,water,3.9,ethanol,,,nitric acid,0.23,,,propylene oxide,2.34,,20,,2.5,,24,ethanol,3,1,,,,,,,,,,,,,,,supercritical drying,ethanol,265,,7.2,1,nitrogen,,,,,,,,,,,as-dried,No,,,,,,Yes,Hitachi H-800/JEOL JEM-2100,Morphologies and structures,No,,,,Yes,"ASAP 2020, Micromeritics, USA","Specific surface area, pore size distribution",,,150,,,Yes,"Specific surface area, pore size distribution",No,,,,Yes,Rigaku D/max-2500B2+/PCX,Cu Kα,,Oct-90,,,1.5406,40,20,No,,,,,,No,,,,,,No,,,No,,,,No,,,No,,,,,,No,,,,,No,,,,No,,,No,,,Yes,,,785 nm,,,mesoporous,66.2,0.6,14.6,10-May,226,,,amorphous,Opaque white,225
"ZrO2 aerogels (acid, N = 0.6) @ 350C",Zhong et al.,Synthesis of monolithic zirconia aerogel via a nitric acid assisted epoxide addition method,2014,36,11,sol-gel,,zirconyl chloride octahydrate,0.39,,,water,3.9,ethanol,,,nitric acid,0.23,,,propylene oxide,2.34,,20,,2.5,,24,ethanol,3,1,,,,,,,,,,,,,,,supercritical drying,ethanol,265,,7.2,1,nitrogen,,,,,,,350,120,5,air,,No,,,,,,Yes,Hitachi H-800/JEOL JEM-2100,Morphologies and structures,No,,,,Yes,"ASAP 2020, Micromeritics, USA","Specific surface area, pore size distribution",,,150,,,Yes,"Specific surface area, pore size distribution",No,,,,Yes,Rigaku D/max-2500B2+/PCX,Cu Kα,,Oct-90,,,1.5406,40,20,No,,,,,,No,,,,,,No,,,No,,,,No,,,No,,,,,,No,,,,,No,,,,No,,,No,,,Yes,,,785 nm,,,,,,,,,,,tetragonal,,226
"ZrO2 aerogels (acid, N = 0.6) @ 450C",Zhong et al.,Synthesis of monolithic zirconia aerogel via a nitric acid assisted epoxide addition method,2014,36,11,sol-gel,,zirconyl chloride octahydrate,0.39,,,water,3.9,ethanol,,,nitric acid,0.23,,,propylene oxide,2.34,,20,,2.5,,24,ethanol,3,1,,,,,,,,,,,,,,,supercritical drying,ethanol,265,,7.2,1,nitrogen,,,,,,,450,120,5,air,,No,,,,,,Yes,Hitachi H-800/JEOL JEM-2100,Morphologies and structures,No,,,,Yes,"ASAP 2020, Micromeritics, USA","Specific surface area, pore size distribution",,,150,,,Yes,"Specific surface area, pore size distribution",No,,,,Yes,Rigaku D/max-2500B2+/PCX,Cu Kα,,Oct-90,,,1.5406,40,20,No,,,,,,No,,,,,,No,,,No,,,,No,,,No,,,,,,No,,,,,No,,,,No,,,No,,,Yes,,,785 nm,,,,,,,,,,,tetragonal,,227
"ZrO2 aerogels (acid, N = 0.6) @ 550C",Zhong et al.,Synthesis of monolithic zirconia aerogel via a nitric acid assisted epoxide addition method,2014,36,11,sol-gel,,zirconyl chloride octahydrate,0.39,,,water,3.9,ethanol,,,nitric acid,0.23,,,propylene oxide,2.34,,20,,2.5,,24,ethanol,3,1,,,,,,,,,,,,,,,supercritical drying,ethanol,265,,7.2,1,nitrogen,,,,,,,550,120,5,air,,No,,,,,,Yes,Hitachi H-800/JEOL JEM-2100,Morphologies and structures,No,,,,Yes,"ASAP 2020, Micromeritics, USA","Specific surface area, pore size distribution",,,150,,,Yes,"Specific surface area, pore size distribution",No,,,,Yes,Rigaku D/max-2500B2+/PCX,Cu Kα,,Oct-90,,,1.5406,40,20,No,,,,,,No,,,,,,No,,,No,,,,No,,,No,,,,,,No,,,,,No,,,,No,,,No,,,Yes,,,785 nm,,,,,,,,,,,tetragonal,,228
"ZrO2 aerogels (acid, N = 0.6) @ 750C",Zhong et al.,Synthesis of monolithic zirconia aerogel via a nitric acid assisted epoxide addition method,2014,36,11,sol-gel,,zirconyl chloride octahydrate,0.39,,,water,3.9,ethanol,,,nitric acid,0.23,,,propylene oxide,2.34,,20,,2.5,,24,ethanol,3,1,,,,,,,,,,,,,,,supercritical drying,ethanol,265,,7.2,1,nitrogen,,,,,,,750,120,5,air,,No,,,,,,Yes,Hitachi H-800/JEOL JEM-2100,Morphologies and structures,No,,,,Yes,"ASAP 2020, Micromeritics, USA","Specific surface area, pore size distribution",,,150,,,Yes,"Specific surface area, pore size distribution",No,,,,Yes,Rigaku D/max-2500B2+/PCX,Cu Kα,,Oct-90,,,1.5406,40,20,No,,,,,,No,,,,,,No,,,No,,,,No,,,No,,,,,,No,,,,,No,,,,No,,,No,,,Yes,,,785 nm,,,,,,,,,,,tetragonal,,229
"ZrO2 aerogels (acid, N = 0.6) @ 850C",Zhong et al.,Synthesis of monolithic zirconia aerogel via a nitric acid assisted epoxide addition method,2014,36,11,sol-gel,,zirconyl chloride octahydrate,0.39,,,water,3.9,ethanol,,,nitric acid,0.23,,,propylene oxide,2.34,,20,,2.5,,24,ethanol,3,1,,,,,,,,,,,,,,,supercritical drying,ethanol,265,,7.2,1,nitrogen,,,,,,,850,120,5,air,,No,,,,,,Yes,Hitachi H-800/JEOL JEM-2100,Morphologies and structures,No,,,,Yes,"ASAP 2020, Micromeritics, USA","Specific surface area, pore size distribution",,,150,,,Yes,"Specific surface area, pore size distribution",No,,,,Yes,Rigaku D/max-2500B2+/PCX,Cu Kα,,Oct-90,,,1.5406,40,20,No,,,,,,No,,,,,,No,,,No,,,,No,,,No,,,,,,No,,,,,No,,,,No,,,No,,,Yes,,,785 nm,,,,,,,,,,,"tetragonal, monoclinic",,230
"ZrO2 aerogels (acid, N = 0.6) @ 1000C",Zhong et al.,Synthesis of monolithic zirconia aerogel via a nitric acid assisted epoxide addition method,2014,36,11,sol-gel,,zirconyl chloride octahydrate,0.39,,,water,3.9,ethanol,,,nitric acid,0.23,,,propylene oxide,2.34,,20,,2.5,,24,ethanol,3,1,,,,,,,,,,,,,,,supercritical drying,ethanol,265,,7.2,1,nitrogen,,,,,,,1000,120,5,air,,No,,,,,,Yes,Hitachi H-800/JEOL JEM-2100,Morphologies and structures,No,,,,Yes,"ASAP 2020, Micromeritics, USA","Specific surface area, pore size distribution",,,150,,,Yes,"Specific surface area, pore size distribution",No,,,,Yes,Rigaku D/max-2500B2+/PCX,Cu Kα,,Oct-90,,,1.5406,40,20,No,,,,,,No,,,,,,No,,,No,,,,No,,,No,,,,,,No,,,,,No,,,,No,,,No,,,Yes,,,785 nm,,,,,,,,,,,"tetragonal, monoclinic",,231
"ZrO2 aerogels (acid, N = 1.0), as-dried",Zhong et al.,Synthesis of monolithic zirconia aerogel via a nitric acid assisted epoxide addition method,2014,36,11,sol-gel,,zirconyl chloride octahydrate,0.39,,,water,3.9,ethanol,,,nitric acid,0.39,,,propylene oxide,2.34,,20,,25,,24,ethanol,3,1,,,,,,,,,,,,,,,supercritical drying,ethanol,265,,7.2,1,nitrogen,,,,,,,,,,,as-dried,No,,,,,,Yes,Hitachi H-800/JEOL JEM-2100,Morphologies and structures,No,,,,Yes,"ASAP 2020, Micromeritics, USA","Specific surface area, pore size distribution",,,150,,,Yes,"Specific surface area, pore size distribution",No,,,,Yes,Rigaku D/max-2500B2+/PCX,Cu Kα,,Oct-90,,,1.5406,40,20,No,,,,,,No,,,,,,No,,,No,,,,No,,,No,,,,,,No,,,,,No,,,,No,,,No,,,Yes,,,785 nm,,,mesoporous,97.1,1.8,18.3,,454,,,amorphous,Translucent white,232
"ZrO2 aerogels (acid, N = 1.0) @ 350C",Zhong et al.,Synthesis of monolithic zirconia aerogel via a nitric acid assisted epoxide addition method,2014,36,11,sol-gel,,zirconyl chloride octahydrate,0.39,,,water,3.9,ethanol,,,nitric acid,0.39,,,propylene oxide,2.34,,20,,25,,24,ethanol,3,1,,,,,,,,,,,,,,,supercritical drying,ethanol,265,,7.2,1,nitrogen,,,,,,,350,120,5,air,,No,,,,,,Yes,Hitachi H-800/JEOL JEM-2100,Morphologies and structures,No,,,,Yes,"ASAP 2020, Micromeritics, USA","Specific surface area, pore size distribution",,,150,,,Yes,"Specific surface area, pore size distribution",No,,,,Yes,Rigaku D/max-2500B2+/PCX,Cu Kα,,Oct-90,,,1.5406,40,20,No,,,,,,No,,,,,,No,,,No,,,,No,,,No,,,,,,No,,,,,No,,,,No,,,No,,,Yes,,,785 nm,,,,,,,,,,,tetragonal,,233
"ZrO2 aerogels (acid, N = 1.0) @ 450C",Zhong et al.,Synthesis of monolithic zirconia aerogel via a nitric acid assisted epoxide addition method,2014,36,11,sol-gel,,zirconyl chloride octahydrate,0.39,,,water,3.9,ethanol,,,nitric acid,0.39,,,propylene oxide,2.34,,20,,25,,24,ethanol,3,1,,,,,,,,,,,,,,,supercritical drying,ethanol,265,,7.2,1,nitrogen,,,,,,,450,120,5,air,,No,,,,,,Yes,Hitachi H-800/JEOL JEM-2100,Morphologies and structures,No,,,,Yes,"ASAP 2020, Micromeritics, USA","Specific surface area, pore size distribution",,,150,,,Yes,"Specific surface area, pore size distribution",No,,,,Yes,Rigaku D/max-2500B2+/PCX,Cu Kα,,Oct-90,,,1.5406,40,20,No,,,,,,No,,,,,,No,,,No,,,,No,,,No,,,,,,No,,,,,No,,,,No,,,No,,,Yes,,,785 nm,,,,,,,,,,,tetragonal,,234
"ZrO2 aerogels (acid, N = 1.0) @ 550C",Zhong et al.,Synthesis of monolithic zirconia aerogel via a nitric acid assisted epoxide addition method,2014,36,11,sol-gel,,zirconyl chloride octahydrate,0.39,,,water,3.9,ethanol,,,nitric acid,0.39,,,propylene oxide,2.34,,20,,25,,24,ethanol,3,1,,,,,,,,,,,,,,,supercritical drying,ethanol,265,,7.2,1,nitrogen,,,,,,,550,120,5,air,,No,,,,,,Yes,Hitachi H-800/JEOL JEM-2100,Morphologies and structures,No,,,,Yes,"ASAP 2020, Micromeritics, USA","Specific surface area, pore size distribution",,,150,,,Yes,"Specific surface area, pore size distribution",No,,,,Yes,Rigaku D/max-2500B2+/PCX,Cu Kα,,Oct-90,,,1.5406,40,20,No,,,,,,No,,,,,,No,,,No,,,,No,,,No,,,,,,No,,,,,No,,,,No,,,No,,,Yes,,,785 nm,,,,,,,,,,,tetragonal,,235
"ZrO2 aerogels (acid, N = 1.0) @ 750C",Zhong et al.,Synthesis of monolithic zirconia aerogel via a nitric acid assisted epoxide addition method,2014,36,11,sol-gel,,zirconyl chloride octahydrate,0.39,,,water,3.9,ethanol,,,nitric acid,0.39,,,propylene oxide,2.34,,20,,25,,24,ethanol,3,1,,,,,,,,,,,,,,,supercritical drying,ethanol,265,,7.2,1,nitrogen,,,,,,,750,120,5,air,,No,,,,,,Yes,Hitachi H-800/JEOL JEM-2100,Morphologies and structures,No,,,,Yes,"ASAP 2020, Micromeritics, USA","Specific surface area, pore size distribution",,,150,,,Yes,"Specific surface area, pore size distribution",No,,,,Yes,Rigaku D/max-2500B2+/PCX,Cu Kα,,Oct-90,,,1.5406,40,20,No,,,,,,No,,,,,,No,,,No,,,,No,,,No,,,,,,No,,,,,No,,,,No,,,No,,,Yes,,,785 nm,,,,,,,,,,,tetragonal,,236
"ZrO2 aerogels (acid, N = 1.0) @ 850C",Zhong et al.,Synthesis of monolithic zirconia aerogel via a nitric acid assisted epoxide addition method,2014,36,11,sol-gel,,zirconyl chloride octahydrate,0.39,,,water,3.9,ethanol,,,nitric acid,0.39,,,propylene oxide,2.34,,20,,25,,24,ethanol,3,1,,,,,,,,,,,,,,,supercritical drying,ethanol,265,,7.2,1,nitrogen,,,,,,,850,120,5,air,,No,,,,,,Yes,Hitachi H-800/JEOL JEM-2100,Morphologies and structures,No,,,,Yes,"ASAP 2020, Micromeritics, USA","Specific surface area, pore size distribution",,,150,,,Yes,"Specific surface area, pore size distribution",No,,,,Yes,Rigaku D/max-2500B2+/PCX,Cu Kα,,Oct-90,,,1.5406,40,20,No,,,,,,No,,,,,,No,,,No,,,,No,,,No,,,,,,No,,,,,No,,,,No,,,No,,,Yes,,,785 nm,,,,,,,,,,,"tetragonal, monoclinic",,237
"ZrO2 aerogels (acid, N = 1.0) @ 1000C",Zhong et al.,Synthesis of monolithic zirconia aerogel via a nitric acid assisted epoxide addition method,2014,36,11,sol-gel,,zirconyl chloride octahydrate,0.39,,,water,3.9,ethanol,,,nitric acid,0.39,,,propylene oxide,2.34,,20,,25,,24,ethanol,3,1,,,,,,,,,,,,,,,supercritical drying,ethanol,265,,7.2,1,nitrogen,,,,,,,1000,120,5,air,,No,,,,,,Yes,Hitachi H-800/JEOL JEM-2100,Morphologies and structures,No,,,,Yes,"ASAP 2020, Micromeritics, USA","Specific surface area, pore size distribution",,,150,,,Yes,"Specific surface area, pore size distribution",No,,,,Yes,Rigaku D/max-2500B2+/PCX,Cu Kα,,Oct-90,,,1.5406,40,20,No,,,,,,No,,,,,,No,,,No,,,,No,,,No,,,,,,No,,,,,No,,,,No,,,No,,,Yes,,,785 nm,,,,,,,,,,,"tetragonal, monoclinic",,238
"ZrO2 aerogels (acid, N = 1.2), as-dried",Zhong et al.,Synthesis of monolithic zirconia aerogel via a nitric acid assisted epoxide addition method,2014,36,11,sol-gel,,zirconyl chloride octahydrate,0.39,,,water,3.9,ethanol,,,nitric acid,0.47,,,propylene oxide,2.34,,20,,45,,24,ethanol,3,1,,,,,,,,,,,,,,,supercritical drying,ethanol,265,,7.2,1,nitrogen,,,,,,,,,,,as-dried,No,,,,,,Yes,Hitachi H-800/JEOL JEM-2100,Morphologies and structures,No,,,,Yes,"ASAP 2020, Micromeritics, USA","Specific surface area, pore size distribution",,,150,,,Yes,"Specific surface area, pore size distribution",No,,,,Yes,Rigaku D/max-2500B2+/PCX,Cu Kα,,Oct-90,,,1.5406,40,20,No,,,,,,No,,,,,,No,,,No,,,,No,,,No,,,,,,No,,,,,No,,,,No,,,No,,,Yes,,,785 nm,,,mesoporous,54.7,1.5,31.6,,407,,,amorphous,Translucent white,239
"ZrO2 aerogels (acid, N = 1.2) @ 350C",Zhong et al.,Synthesis of monolithic zirconia aerogel via a nitric acid assisted epoxide addition method,2014,36,11,sol-gel,,zirconyl chloride octahydrate,0.39,,,water,3.9,ethanol,,,nitric acid,0.47,,,propylene oxide,2.34,,20,,45,,24,ethanol,3,1,,,,,,,,,,,,,,,supercritical drying,ethanol,265,,7.2,1,nitrogen,,,,,,,350,120,5,air,,No,,,,,,Yes,Hitachi H-800/JEOL JEM-2100,Morphologies and structures,No,,,,Yes,"ASAP 2020, Micromeritics, USA","Specific surface area, pore size distribution",,,150,,,Yes,"Specific surface area, pore size distribution",No,,,,Yes,Rigaku D/max-2500B2+/PCX,Cu Kα,,Oct-90,,,1.5406,40,20,No,,,,,,No,,,,,,No,,,No,,,,No,,,No,,,,,,No,,,,,No,,,,No,,,No,,,Yes,,,785 nm,,,,,,,,,,,tetragonal,,240
"ZrO2 aerogels (acid, N = 1.2) @ 450C",Zhong et al.,Synthesis of monolithic zirconia aerogel via a nitric acid assisted epoxide addition method,2014,36,11,sol-gel,,zirconyl chloride octahydrate,0.39,,,water,3.9,ethanol,,,nitric acid,0.47,,,propylene oxide,2.34,,20,,45,,24,ethanol,3,1,,,,,,,,,,,,,,,supercritical drying,ethanol,265,,7.2,1,nitrogen,,,,,,,450,120,5,air,,No,,,,,,Yes,Hitachi H-800/JEOL JEM-2100,Morphologies and structures,No,,,,Yes,"ASAP 2020, Micromeritics, USA","Specific surface area, pore size distribution",,,150,,,Yes,"Specific surface area, pore size distribution",No,,,,Yes,Rigaku D/max-2500B2+/PCX,Cu Kα,,Oct-90,,,1.5406,40,20,No,,,,,,No,,,,,,No,,,No,,,,No,,,No,,,,,,No,,,,,No,,,,No,,,No,,,Yes,,,785 nm,,,,,,,,,,,tetragonal,,241
"ZrO2 aerogels (acid, N = 1.2) @ 550C",Zhong et al.,Synthesis of monolithic zirconia aerogel via a nitric acid assisted epoxide addition method,2014,36,11,sol-gel,,zirconyl chloride octahydrate,0.39,,,water,3.9,ethanol,,,nitric acid,0.47,,,propylene oxide,2.34,,20,,45,,24,ethanol,3,1,,,,,,,,,,,,,,,supercritical drying,ethanol,265,,7.2,1,nitrogen,,,,,,,550,120,5,air,,No,,,,,,Yes,Hitachi H-800/JEOL JEM-2100,Morphologies and structures,No,,,,Yes,"ASAP 2020, Micromeritics, USA","Specific surface area, pore size distribution",,,150,,,Yes,"Specific surface area, pore size distribution",No,,,,Yes,Rigaku D/max-2500B2+/PCX,Cu Kα,,Oct-90,,,1.5406,40,20,No,,,,,,No,,,,,,No,,,No,,,,No,,,No,,,,,,No,,,,,No,,,,No,,,No,,,Yes,,,785 nm,,,,,,,,,,,tetragonal,,242
"ZrO2 aerogels (acid, N = 1.2) @ 750C",Zhong et al.,Synthesis of monolithic zirconia aerogel via a nitric acid assisted epoxide addition method,2014,36,11,sol-gel,,zirconyl chloride octahydrate,0.39,,,water,3.9,ethanol,,,nitric acid,0.47,,,propylene oxide,2.34,,20,,45,,24,ethanol,3,1,,,,,,,,,,,,,,,supercritical drying,ethanol,265,,7.2,1,nitrogen,,,,,,,750,120,5,air,,No,,,,,,Yes,Hitachi H-800/JEOL JEM-2100,Morphologies and structures,No,,,,Yes,"ASAP 2020, Micromeritics, USA","Specific surface area, pore size distribution",,,150,,,Yes,"Specific surface area, pore size distribution",No,,,,Yes,Rigaku D/max-2500B2+/PCX,Cu Kα,,Oct-90,,,1.5406,40,20,No,,,,,,No,,,,,,No,,,No,,,,No,,,No,,,,,,No,,,,,No,,,,No,,,No,,,Yes,,,785 nm,,,,,,,,,,,tetragonal,,243
"ZrO2 aerogels (acid, N = 1.2) @ 850C",Zhong et al.,Synthesis of monolithic zirconia aerogel via a nitric acid assisted epoxide addition method,2014,36,11,sol-gel,,zirconyl chloride octahydrate,0.39,,,water,3.9,ethanol,,,nitric acid,0.47,,,propylene oxide,2.34,,20,,45,,24,ethanol,3,1,,,,,,,,,,,,,,,supercritical drying,ethanol,265,,7.2,1,nitrogen,,,,,,,850,120,5,air,,No,,,,,,Yes,Hitachi H-800/JEOL JEM-2100,Morphologies and structures,No,,,,Yes,"ASAP 2020, Micromeritics, USA","Specific surface area, pore size distribution",,,150,,,Yes,"Specific surface area, pore size distribution",No,,,,Yes,Rigaku D/max-2500B2+/PCX,Cu Kα,,Oct-90,,,1.5406,40,20,No,,,,,,No,,,,,,No,,,No,,,,No,,,No,,,,,,No,,,,,No,,,,No,,,No,,,Yes,,,785 nm,,,,,,,,,,,"tetragonal, monoclinic",,244
"ZrO2 aerogels (acid, N = 1.2) @ 1000C",Zhong et al.,Synthesis of monolithic zirconia aerogel via a nitric acid assisted epoxide addition method,2014,36,11,sol-gel,,zirconyl chloride octahydrate,0.39,,,water,3.9,ethanol,,,nitric acid,0.47,,,propylene oxide,2.34,,20,,45,,24,ethanol,3,1,,,,,,,,,,,,,,,supercritical drying,ethanol,265,,7.2,1,nitrogen,,,,,,,1000,120,5,air,,No,,,,,,Yes,Hitachi H-800/JEOL JEM-2100,Morphologies and structures,No,,,,Yes,"ASAP 2020, Micromeritics, USA","Specific surface area, pore size distribution",,,150,,,Yes,"Specific surface area, pore size distribution",No,,,,Yes,Rigaku D/max-2500B2+/PCX,Cu Kα,,Oct-90,,,1.5406,40,20,No,,,,,,No,,,,,,No,,,No,,,,No,,,No,,,,,,No,,,,,No,,,,No,,,No,,,Yes,,,785 nm,,,,,,,,,,,"tetragonal, monoclinic",,245
"ZrO2 aerogels (water, H = 2), as-dried",Zhong et al.,Synthesis of monolithic zirconia aerogel via a nitric acid assisted epoxide addition method,2014,36,11,sol-gel,,zirconyl chloride octahydrate,0.39,,,water,0.78,ethanol,,,nitric acid,0.39,,,propylene oxide,2.34,,20,,16,,24,ethanol,3,1,,,,,,,,,,,,,,,supercritical drying,ethanol,265,,7.2,1,nitrogen,,,,,,,,,,,as-dried,No,,,,,,Yes,Hitachi H-800/JEOL JEM-2100,Morphologies and structures,No,,,,Yes,"ASAP 2020, Micromeritics, USA","Specific surface area, pore size distribution",,,150,,,Yes,"Specific surface area, pore size distribution",No,,,,Yes,Rigaku D/max-2500B2+/PCX,Cu Kα,,Oct-90,,,1.5406,40,20,No,,,,,,No,,,,,,No,,,No,,,,No,,,No,,,,,,No,,,,,No,,,,No,,,No,,,Yes,,,785 nm,,,mesoporous,66.7,0.5,,,185,,,amorphous,Opaque white,246
"ZrO2 aerogels (water, H = 2) @ 350C",Zhong et al.,Synthesis of monolithic zirconia aerogel via a nitric acid assisted epoxide addition method,2014,36,11,sol-gel,,zirconyl chloride octahydrate,0.39,,,water,0.78,ethanol,,,nitric acid,0.39,,,propylene oxide,2.34,,20,,16,,24,ethanol,3,1,,,,,,,,,,,,,,,supercritical drying,ethanol,265,,7.2,1,nitrogen,,,,,,,350,120,5,air,,No,,,,,,Yes,Hitachi H-800/JEOL JEM-2100,Morphologies and structures,No,,,,Yes,"ASAP 2020, Micromeritics, USA","Specific surface area, pore size distribution",,,150,,,Yes,"Specific surface area, pore size distribution",No,,,,Yes,Rigaku D/max-2500B2+/PCX,Cu Kα,,Oct-90,,,1.5406,40,20,No,,,,,,No,,,,,,No,,,No,,,,No,,,No,,,,,,No,,,,,No,,,,No,,,No,,,Yes,,,785 nm,,,,,,,,,,,tetragonal,,247
"ZrO2 aerogels (water, H = 2) @ 450C",Zhong et al.,Synthesis of monolithic zirconia aerogel via a nitric acid assisted epoxide addition method,2014,36,11,sol-gel,,zirconyl chloride octahydrate,0.39,,,water,0.78,ethanol,,,nitric acid,0.39,,,propylene oxide,2.34,,20,,16,,24,ethanol,3,1,,,,,,,,,,,,,,,supercritical drying,ethanol,265,,7.2,1,nitrogen,,,,,,,450,120,5,air,,No,,,,,,Yes,Hitachi H-800/JEOL JEM-2100,Morphologies and structures,No,,,,Yes,"ASAP 2020, Micromeritics, USA","Specific surface area, pore size distribution",,,150,,,Yes,"Specific surface area, pore size distribution",No,,,,Yes,Rigaku D/max-2500B2+/PCX,Cu Kα,,Oct-90,,,1.5406,40,20,No,,,,,,No,,,,,,No,,,No,,,,No,,,No,,,,,,No,,,,,No,,,,No,,,No,,,Yes,,,785 nm,,,,,,,,,,,tetragonal,,248
"ZrO2 aerogels (water, H = 2) @ 550C",Zhong et al.,Synthesis of monolithic zirconia aerogel via a nitric acid assisted epoxide addition method,2014,36,11,sol-gel,,zirconyl chloride octahydrate,0.39,,,water,0.78,ethanol,,,nitric acid,0.39,,,propylene oxide,2.34,,20,,16,,24,ethanol,3,1,,,,,,,,,,,,,,,supercritical drying,ethanol,265,,7.2,1,nitrogen,,,,,,,550,120,5,air,,No,,,,,,Yes,Hitachi H-800/JEOL JEM-2100,Morphologies and structures,No,,,,Yes,"ASAP 2020, Micromeritics, USA","Specific surface area, pore size distribution",,,150,,,Yes,"Specific surface area, pore size distribution",No,,,,Yes,Rigaku D/max-2500B2+/PCX,Cu Kα,,Oct-90,,,1.5406,40,20,No,,,,,,No,,,,,,No,,,No,,,,No,,,No,,,,,,No,,,,,No,,,,No,,,No,,,Yes,,,785 nm,,,,,,,,,,,tetragonal,,249
"ZrO2 aerogels (water, H = 2) @ 750C",Zhong et al.,Synthesis of monolithic zirconia aerogel via a nitric acid assisted epoxide addition method,2014,36,11,sol-gel,,zirconyl chloride octahydrate,0.39,,,water,0.78,ethanol,,,nitric acid,0.39,,,propylene oxide,2.34,,20,,16,,24,ethanol,3,1,,,,,,,,,,,,,,,supercritical drying,ethanol,265,,7.2,1,nitrogen,,,,,,,750,120,5,air,,No,,,,,,Yes,Hitachi H-800/JEOL JEM-2100,Morphologies and structures,No,,,,Yes,"ASAP 2020, Micromeritics, USA","Specific surface area, pore size distribution",,,150,,,Yes,"Specific surface area, pore size distribution",No,,,,Yes,Rigaku D/max-2500B2+/PCX,Cu Kα,,Oct-90,,,1.5406,40,20,No,,,,,,No,,,,,,No,,,No,,,,No,,,No,,,,,,No,,,,,No,,,,No,,,No,,,Yes,,,785 nm,,,,,,,,,,,tetragonal,,250
"ZrO2 aerogels (water, H = 2) @ 850C",Zhong et al.,Synthesis of monolithic zirconia aerogel via a nitric acid assisted epoxide addition method,2014,36,11,sol-gel,,zirconyl chloride octahydrate,0.39,,,water,0.78,ethanol,,,nitric acid,0.39,,,propylene oxide,2.34,,20,,16,,24,ethanol,3,1,,,,,,,,,,,,,,,supercritical drying,ethanol,265,,7.2,1,nitrogen,,,,,,,850,120,5,air,,No,,,,,,Yes,Hitachi H-800/JEOL JEM-2100,Morphologies and structures,No,,,,Yes,"ASAP 2020, Micromeritics, USA","Specific surface area, pore size distribution",,,150,,,Yes,"Specific surface area, pore size distribution",No,,,,Yes,Rigaku D/max-2500B2+/PCX,Cu Kα,,Oct-90,,,1.5406,40,20,No,,,,,,No,,,,,,No,,,No,,,,No,,,No,,,,,,No,,,,,No,,,,No,,,No,,,Yes,,,785 nm,,,,,,,,,,,"tetragonal, monoclinic",,251
"ZrO2 aerogels (water, H = 2) @1000C",Zhong et al.,Synthesis of monolithic zirconia aerogel via a nitric acid assisted epoxide addition method,2014,36,11,sol-gel,,zirconyl chloride octahydrate,0.39,,,water,0.78,ethanol,,,nitric acid,0.39,,,propylene oxide,2.34,,20,,16,,24,ethanol,3,1,,,,,,,,,,,,,,,supercritical drying,ethanol,265,,7.2,1,nitrogen,,,,,,,1000,120,5,air,,No,,,,,,Yes,Hitachi H-800/JEOL JEM-2100,Morphologies and structures,No,,,,Yes,"ASAP 2020, Micromeritics, USA","Specific surface area, pore size distribution",,,150,,,Yes,"Specific surface area, pore size distribution",No,,,,Yes,Rigaku D/max-2500B2+/PCX,Cu Kα,,Oct-90,,,1.5406,40,20,No,,,,,,No,,,,,,No,,,No,,,,No,,,No,,,,,,No,,,,,No,,,,No,,,No,,,Yes,,,785 nm,,,,,,,,,,,"tetragonal, monoclinic",,252
"ZrO2 aerogels (water, H = 10), as-dried",Zhong et al.,Synthesis of monolithic zirconia aerogel via a nitric acid assisted epoxide addition method,2014,36,11,sol-gel,,zirconyl chloride octahydrate,0.39,,,water,3.9,ethanol,,,nitric acid,0.39,,,propylene oxide,2.34,,20,,25,,24,ethanol,3,1,,,,,,,,,,,,,,,supercritical drying,ethanol,265,,7.2,1,nitrogen,,,,,,,,,,,as-dried,No,,,,,,Yes,Hitachi H-800/JEOL JEM-2100,Morphologies and structures,No,,,,Yes,"ASAP 2020, Micromeritics, USA","Specific surface area, pore size distribution",,,150,,,Yes,"Specific surface area, pore size distribution",No,,,,Yes,Rigaku D/max-2500B2+/PCX,Cu Kα,,Oct-90,,,1.5406,40,20,No,,,,,,No,,,,,,No,,,No,,,,No,,,No,,,,,,No,,,,,No,,,,No,,,No,,,Yes,,,785 nm,,,mesoporous,97.1,1.8,,10-May,454,,,amorphous,Translucent white,253
"ZrO2 aerogels (water, H = 10) @ 350C",Zhong et al.,Synthesis of monolithic zirconia aerogel via a nitric acid assisted epoxide addition method,2014,36,11,sol-gel,,zirconyl chloride octahydrate,0.39,,,water,3.9,ethanol,,,nitric acid,0.39,,,propylene oxide,2.34,,20,,25,,24,ethanol,3,1,,,,,,,,,,,,,,,supercritical drying,ethanol,265,,7.2,1,nitrogen,,,,,,,350,120,5,air,,No,,,,,,Yes,Hitachi H-800/JEOL JEM-2100,Morphologies and structures,No,,,,Yes,"ASAP 2020, Micromeritics, USA","Specific surface area, pore size distribution",,,150,,,Yes,"Specific surface area, pore size distribution",No,,,,Yes,Rigaku D/max-2500B2+/PCX,Cu Kα,,Oct-90,,,1.5406,40,20,No,,,,,,No,,,,,,No,,,No,,,,No,,,No,,,,,,No,,,,,No,,,,No,,,No,,,Yes,,,785 nm,,,,,,,,,,,tetragonal,,254
"ZrO2 aerogels (water, H = 10) @ 450C",Zhong et al.,Synthesis of monolithic zirconia aerogel via a nitric acid assisted epoxide addition method,2014,36,11,sol-gel,,zirconyl chloride octahydrate,0.39,,,water,3.9,ethanol,,,nitric acid,0.39,,,propylene oxide,2.34,,20,,25,,24,ethanol,3,1,,,,,,,,,,,,,,,supercritical drying,ethanol,265,,7.2,1,nitrogen,,,,,,,450,120,5,air,,No,,,,,,Yes,Hitachi H-800/JEOL JEM-2100,Morphologies and structures,No,,,,Yes,"ASAP 2020, Micromeritics, USA","Specific surface area, pore size distribution",,,150,,,Yes,"Specific surface area, pore size distribution",No,,,,Yes,Rigaku D/max-2500B2+/PCX,Cu Kα,,Oct-90,,,1.5406,40,20,No,,,,,,No,,,,,,No,,,No,,,,No,,,No,,,,,,No,,,,,No,,,,No,,,No,,,Yes,,,785 nm,,,,,,,,,,,tetragonal,,255
"ZrO2 aerogels (water, H = 10) @ 550C",Zhong et al.,Synthesis of monolithic zirconia aerogel via a nitric acid assisted epoxide addition method,2014,36,11,sol-gel,,zirconyl chloride octahydrate,0.39,,,water,3.9,ethanol,,,nitric acid,0.39,,,propylene oxide,2.34,,20,,25,,24,ethanol,3,1,,,,,,,,,,,,,,,supercritical drying,ethanol,265,,7.2,1,nitrogen,,,,,,,550,120,5,air,,No,,,,,,Yes,Hitachi H-800/JEOL JEM-2100,Morphologies and structures,No,,,,Yes,"ASAP 2020, Micromeritics, USA","Specific surface area, pore size distribution",,,150,,,Yes,"Specific surface area, pore size distribution",No,,,,Yes,Rigaku D/max-2500B2+/PCX,Cu Kα,,Oct-90,,,1.5406,40,20,No,,,,,,No,,,,,,No,,,No,,,,No,,,No,,,,,,No,,,,,No,,,,No,,,No,,,Yes,,,785 nm,,,,,,,,,,,tetragonal,,256
"ZrO2 aerogels (water, H = 10) @ 750C",Zhong et al.,Synthesis of monolithic zirconia aerogel via a nitric acid assisted epoxide addition method,2014,36,11,sol-gel,,zirconyl chloride octahydrate,0.39,,,water,3.9,ethanol,,,nitric acid,0.39,,,propylene oxide,2.34,,20,,25,,24,ethanol,3,1,,,,,,,,,,,,,,,supercritical drying,ethanol,265,,7.2,1,nitrogen,,,,,,,750,120,5,air,,No,,,,,,Yes,Hitachi H-800/JEOL JEM-2100,Morphologies and structures,No,,,,Yes,"ASAP 2020, Micromeritics, USA","Specific surface area, pore size distribution",,,150,,,Yes,"Specific surface area, pore size distribution",No,,,,Yes,Rigaku D/max-2500B2+/PCX,Cu Kα,,Oct-90,,,1.5406,40,20,No,,,,,,No,,,,,,No,,,No,,,,No,,,No,,,,,,No,,,,,No,,,,No,,,No,,,Yes,,,785 nm,,,,,,,,,,,tetragonal,,257
"ZrO2 aerogels (water, H = 10) @ 850C",Zhong et al.,Synthesis of monolithic zirconia aerogel via a nitric acid assisted epoxide addition method,2014,36,11,sol-gel,,zirconyl chloride octahydrate,0.39,,,water,3.9,ethanol,,,nitric acid,0.39,,,propylene oxide,2.34,,20,,25,,24,ethanol,3,1,,,,,,,,,,,,,,,supercritical drying,ethanol,265,,7.2,1,nitrogen,,,,,,,850,120,5,air,,No,,,,,,Yes,Hitachi H-800/JEOL JEM-2100,Morphologies and structures,No,,,,Yes,"ASAP 2020, Micromeritics, USA","Specific surface area, pore size distribution",,,150,,,Yes,"Specific surface area, pore size distribution",No,,,,Yes,Rigaku D/max-2500B2+/PCX,Cu Kα,,Oct-90,,,1.5406,40,20,No,,,,,,No,,,,,,No,,,No,,,,No,,,No,,,,,,No,,,,,No,,,,No,,,No,,,Yes,,,785 nm,,,,,,,,,,,"tetragonal, monoclinic",,258
"ZrO2 aerogels (water, H = 10) @1000C",Zhong et al.,Synthesis of monolithic zirconia aerogel via a nitric acid assisted epoxide addition method,2014,36,11,sol-gel,,zirconyl chloride octahydrate,0.39,,,water,3.9,ethanol,,,nitric acid,0.39,,,propylene oxide,2.34,,20,,25,,24,ethanol,3,1,,,,,,,,,,,,,,,supercritical drying,ethanol,265,,7.2,1,nitrogen,,,,,,,1000,120,5,air,,No,,,,,,Yes,Hitachi H-800/JEOL JEM-2100,Morphologies and structures,No,,,,Yes,"ASAP 2020, Micromeritics, USA","Specific surface area, pore size distribution",,,150,,,Yes,"Specific surface area, pore size distribution",No,,,,Yes,Rigaku D/max-2500B2+/PCX,Cu Kα,,Oct-90,,,1.5406,40,20,No,,,,,,No,,,,,,No,,,No,,,,No,,,No,,,,,,No,,,,,No,,,,No,,,No,,,Yes,,,785 nm,,,,,,,,,,,"tetragonal, monoclinic",,259
"ZrO2 aerogels (water, H = 20), as-dried",Zhong et al.,Synthesis of monolithic zirconia aerogel via a nitric acid assisted epoxide addition method,2014,36,11,sol-gel,,zirconyl chloride octahydrate,0.39,,,water,7.8,ethanol,,,nitric acid,0.39,,,propylene oxide,2.34,,20,,40,,24,ethanol,3,1,,,,,,,,,,,,,,,supercritical drying,ethanol,265,,7.2,1,nitrogen,,,,,,,,,,,as-dried,No,,,,,,Yes,Hitachi H-800/JEOL JEM-2100,Morphologies and structures,No,,,,Yes,"ASAP 2020, Micromeritics, USA","Specific surface area, pore size distribution",,,150,,,Yes,"Specific surface area, pore size distribution",No,,,,Yes,Rigaku D/max-2500B2+/PCX,Cu Kα,,Oct-90,,,1.5406,40,20,No,,,,,,No,,,,,,No,,,No,,,,No,,,No,,,,,,No,,,,,No,,,,No,,,No,,,Yes,,,785 nm,,,mesoporous,59.5,2.5,,,406,,,amorphous,Translucent white,260
"ZrO2 aerogels (water, H = 20) @ 350C",Zhong et al.,Synthesis of monolithic zirconia aerogel via a nitric acid assisted epoxide addition method,2014,36,11,sol-gel,,zirconyl chloride octahydrate,0.39,,,water,7.8,ethanol,,,nitric acid,0.39,,,propylene oxide,2.34,,20,,40,,24,ethanol,3,1,,,,,,,,,,,,,,,supercritical drying,ethanol,265,,7.2,1,nitrogen,,,,,,,350,120,5,air,,No,,,,,,Yes,Hitachi H-800/JEOL JEM-2100,Morphologies and structures,No,,,,Yes,"ASAP 2020, Micromeritics, USA","Specific surface area, pore size distribution",,,150,,,Yes,"Specific surface area, pore size distribution",No,,,,Yes,Rigaku D/max-2500B2+/PCX,Cu Kα,,Oct-90,,,1.5406,40,20,No,,,,,,No,,,,,,No,,,No,,,,No,,,No,,,,,,No,,,,,No,,,,No,,,No,,,Yes,,,785 nm,,,,,,,,,,,tetragonal,,261
"ZrO2 aerogels (water, H = 20) @ 450C",Zhong et al.,Synthesis of monolithic zirconia aerogel via a nitric acid assisted epoxide addition method,2014,36,11,sol-gel,,zirconyl chloride octahydrate,0.39,,,water,7.8,ethanol,,,nitric acid,0.39,,,propylene oxide,2.34,,20,,40,,24,ethanol,3,1,,,,,,,,,,,,,,,supercritical drying,ethanol,265,,7.2,1,nitrogen,,,,,,,450,120,5,air,,No,,,,,,Yes,Hitachi H-800/JEOL JEM-2100,Morphologies and structures,No,,,,Yes,"ASAP 2020, Micromeritics, USA","Specific surface area, pore size distribution",,,150,,,Yes,"Specific surface area, pore size distribution",No,,,,Yes,Rigaku D/max-2500B2+/PCX,Cu Kα,,Oct-90,,,1.5406,40,20,No,,,,,,No,,,,,,No,,,No,,,,No,,,No,,,,,,No,,,,,No,,,,No,,,No,,,Yes,,,785 nm,,,,,,,,,,,tetragonal,,262
"ZrO2 aerogels (water, H = 20) @ 550C",Zhong et al.,Synthesis of monolithic zirconia aerogel via a nitric acid assisted epoxide addition method,2014,36,11,sol-gel,,zirconyl chloride octahydrate,0.39,,,water,7.8,ethanol,,,nitric acid,0.39,,,propylene oxide,2.34,,20,,40,,24,ethanol,3,1,,,,,,,,,,,,,,,supercritical drying,ethanol,265,,7.2,1,nitrogen,,,,,,,550,120,5,air,,No,,,,,,Yes,Hitachi H-800/JEOL JEM-2100,Morphologies and structures,No,,,,Yes,"ASAP 2020, Micromeritics, USA","Specific surface area, pore size distribution",,,150,,,Yes,"Specific surface area, pore size distribution",No,,,,Yes,Rigaku D/max-2500B2+/PCX,Cu Kα,,Oct-90,,,1.5406,40,20,No,,,,,,No,,,,,,No,,,No,,,,No,,,No,,,,,,No,,,,,No,,,,No,,,No,,,Yes,,,785 nm,,,,,,,,,,,tetragonal,,263
"ZrO2 aerogels (water, H = 20) @ 750C",Zhong et al.,Synthesis of monolithic zirconia aerogel via a nitric acid assisted epoxide addition method,2014,36,11,sol-gel,,zirconyl chloride octahydrate,0.39,,,water,7.8,ethanol,,,nitric acid,0.39,,,propylene oxide,2.34,,20,,40,,24,ethanol,3,1,,,,,,,,,,,,,,,supercritical drying,ethanol,265,,7.2,1,nitrogen,,,,,,,750,120,5,air,,No,,,,,,Yes,Hitachi H-800/JEOL JEM-2100,Morphologies and structures,No,,,,Yes,"ASAP 2020, Micromeritics, USA","Specific surface area, pore size distribution",,,150,,,Yes,"Specific surface area, pore size distribution",No,,,,Yes,Rigaku D/max-2500B2+/PCX,Cu Kα,,Oct-90,,,1.5406,40,20,No,,,,,,No,,,,,,No,,,No,,,,No,,,No,,,,,,No,,,,,No,,,,No,,,No,,,Yes,,,785 nm,,,,,,,,,,,tetragonal,,264
"ZrO2 aerogels (water, H = 20) @ 850C",Zhong et al.,Synthesis of monolithic zirconia aerogel via a nitric acid assisted epoxide addition method,2014,36,11,sol-gel,,zirconyl chloride octahydrate,0.39,,,water,7.8,ethanol,,,nitric acid,0.39,,,propylene oxide,2.34,,20,,40,,24,ethanol,3,1,,,,,,,,,,,,,,,supercritical drying,ethanol,265,,7.2,1,nitrogen,,,,,,,850,120,5,air,,No,,,,,,Yes,Hitachi H-800/JEOL JEM-2100,Morphologies and structures,No,,,,Yes,"ASAP 2020, Micromeritics, USA","Specific surface area, pore size distribution",,,150,,,Yes,"Specific surface area, pore size distribution",No,,,,Yes,Rigaku D/max-2500B2+/PCX,Cu Kα,,Oct-90,,,1.5406,40,20,No,,,,,,No,,,,,,No,,,No,,,,No,,,No,,,,,,No,,,,,No,,,,No,,,No,,,Yes,,,785 nm,,,,,,,,,,,"tetragonal, monoclinic",,265
