Repository: andreshyer/Ferri_Aerogel_Neo4j

File: files/si_aerogels.csv (part 7 of 8)
PVPMSA5- 7.0 molar ratio BzOH/Si,Lukia Wang et al.,,Thermal conductivity of polyvinylpolymethylsiloxane aerogels with high specific surface area,2019.0,35.0,4.0,Sol-gel,The PVMDMS precursor was produced in a hydrothermal reactor with VTMS & DTBP with argon instead of air. The reactants were heated at 120 Celsius for 72hours.,PVMDMS,,,,,,,,BzOH,,TmAOH,,H2O,,,,,,,,,,,,,,,"PVMDMS, BzOH, TmAOH, H2O",,10,,,,,,,,,,,,,,50,,30,,80,96,,,,EtOH,4,4,60,,,,,,,,,,,,,,,,,,Supercritical Drying,CO2,55,15,,,,,,,,,,,,,,,,,,,,,,,Yes,,,,,,No,,,No,,,,Yes,,,,,,,,Yes,,No,,,,No,,,,,,,,,,Yes,,,,,,No,,,,,,Yes,,,Yes,,,,No,,,No,,,,,,No,,,,,Yes,,,,No,,,No,,,No,No,,,,,,,,4.02,34.19,1093,0.177,,21.02,,,,,,,,,,,,316
PVPMSA6- 3.0 molar ratio BzOH/Si after 50% uniaxial strain compression,Lukia Wang et al.,,Thermal conductivity of polyvinylpolymethylsiloxane aerogels with high specific surface area,2019.0,35.0,4.0,Sol-gel,The PVMDMS precursor was produced in a hydrothermal reactor with VTMS & DTBP with argon instead of air. The reactants were heated at 120 Celsius for 72hours.,PVMDMS,,,,,,,,BzOH,,TmAOH,,H2O,,,,,,,,,,,,,,,"PVMDMS, BzOH, TmAOH, H2O",,10,,,,,,,,,,,,,,50,,30,,80,96,,,,EtOH,4,4,60,,,,,,,,,,,,,,,,,,Supercritical Drying,CO2,55,15,,,,,,,,,,,,,,,,,,,,,,,Yes,,,,,,No,,,No,,,,Yes,,,,,,,,Yes,,No,,,,No,,,,,,,,,,Yes,,,,,,No,,,,,,Yes,,,Yes,,,,No,,,No,,,,,,No,,,,,Yes,,,,No,,,No,,,No,No,,,,,,,,3.241,24.03,1055,0.319,,,,,,,,,,,,,,317
S1-0.5mL PO,Xingzhong Guo et al.,,Facile Synthesis of Methylsilsesquioxane Aerogels with Uniform Mesopores by Microwave Drying,2019.0,37.0,5.0,Sol-gel,"0.01 M HCl, 1.5mL MeOH, 1.5mL HCl, 350 W Microwave",MTMS,,,,,,,,MeOH,,H2O,,,,HCl,0.01,,,,,,,,,,CTAC,,"MTMS, CTAC, MeOH, HCl",,30,,<Ambient,,PO,,2,,,,,PO,,,40,,,,40,0.5,,,,MeOH,2,,,2-propanol,2,,60,N-heptane,2,,60,,,,,,,,,,Microwave Drying @ 350W,,,,0.6,,,,,,,,,,,,,,,,,,,,,,Yes,,,,,,Yes,,,No,,,,Yes,,,,,,,,Yes,,No,,,,No,,,,,,,,,,Yes,,,,,,Yes,,,,,,No,,,No,,,,No,,,No,,,,,,No,,,,,No,,,,No,,,No,,,No,No,,,,,,Mesoporous,,,,,,,,,,,,,,,,,,,318
S2- 0.75mL PO,Xingzhong Guo et al.,,Facile Synthesis of Methylsilsesquioxane Aerogels with Uniform Mesopores by Microwave Drying,2019.0,37.0,5.0,Sol-gel,"0.01 M HCl, 1.5mL MeOH, 1.5mL HCl, 350 W Microwave",MTMS,,,,,,,,MeOH,,H2O,,,,HCl,0.01,,,,,,,,,,CTAC,,"MTMS, CTAC, MeOH, HCl",,30,,<Ambient,,PO,,2,,,,,PO,,,40,,,,40,0.5,,,,MeOH,2,,,2-propanol,2,,60,N-heptane,2,,60,,,,,,,,,,Microwave Drying @ 350W,,,,0.6,,,,,,,,,,,,,,,,,,,,,,Yes,,,,,,Yes,,,No,,,,Yes,,,,,,,,Yes,,No,,,,No,,,,,,,,,,Yes,,,,,,Yes,,,,,,No,,,No,,,,No,,,No,,,,,,No,,,,,No,,,,No,,,No,,,No,No,,,,,,Mesoporous,,,,,,,,,,,,,,,,,,,319
S3- 1mL PO,Xingzhong Guo et al.,,Facile Synthesis of Methylsilsesquioxane Aerogels with Uniform Mesopores by Microwave Drying,2019.0,37.0,5.0,Sol-gel,"0.01 M HCl, 1.5mL MeOH, 1.5mL HCl, 350 W Microwave",MTMS,,,,,,,,MeOH,,H2O,,,,HCl,0.01,,,,,,,,,,CTAC,,"MTMS, CTAC, MeOH, HCl",,30,,<Ambient,2.3,PO,,2,,,,,PO,,,40,,,,40,0.5,,,,MeOH,2,,,2-propanol,2,,60,N-heptane,2,,60,,,,,,,,,,Microwave Drying @ 350W,,,,0.6,,,,,,,,,,,,,,,,,,,,,,Yes,,,,,,Yes,,,No,,,,Yes,,,,,,,,Yes,,No,,,,No,,,,,,,,,,Yes,,,,,,Yes,,,,,,No,,,No,,,,No,,,No,,,,,,No,,,,,No,,,,No,,,No,,,No,No,,,,,,Mesoporous,,1.9,,784,,,,,,,,,,,,,,,320
S4- 1.25mL PO,Xingzhong Guo et al.,,Facile Synthesis of Methylsilsesquioxane Aerogels with Uniform Mesopores by Microwave Drying,2019.0,37.0,5.0,Sol-gel,"0.01 M HCl, 1.5mL MeOH, 1.5mL HCl, 350 W Microwave",MTMS,,,,,,,,MeOH,,H2O,,,,HCl,0.01,,,,,,,,,,CTAC,,"MTMS, CTAC, MeOH, HCl",,30,,<Ambient,,PO,,2,,,,,PO,,,40,,,,40,0.5,,,,MeOH,2,,,2-propanol,2,,60,N-heptane,2,,60,,,,,,,,,,Microwave Drying @ 350W,,,,0.6,,,,,,,,,,,,,,,,,,,,,,Yes,,,,,,Yes,,,No,,,,Yes,,,,,,,,Yes,,No,,,,No,,,,,,,,,,Yes,,,,,,Yes,,,,,,No,,,No,,,,No,,,No,,,,,,No,,,,,No,,,,No,,,No,,,No,No,,,,,,Mesoporous,,,,,,,,,,,,,,,,,,,321
S5-1.5mL PO,Xingzhong Guo et al.,,Facile Synthesis of Methylsilsesquioxane Aerogels with Uniform Mesopores by Microwave Drying,2019.0,37.0,5.0,Sol-gel,"0.01 M HCl, 1.5mL MeOH, 1.5mL HCl, 350 W Microwave",MTMS,,,,,,,,MeOH,,H2O,,,,HCl,0.01,,,,,,,,,,CTAC,,"MTMS, CTAC, MeOH, HCl",,30,,<Ambient,,PO,,2,,,,,PO,,,40,,,,40,0.5,,,,MeOH,2,,,2-propanol,2,,60,N-heptane,2,,60,,,,,,,,,,Microwave Drying @ 350W,,,,0.6,,,,,,,,,,,,,,,,,,,,,,Yes,,,,,,Yes,,,No,,,,Yes,,,,,,,,Yes,,No,,,,No,,,,,,,,,,Yes,,,,,,Yes,,,,,,No,,,No,,,,No,,,No,,,,,,No,,,,,No,,,,No,,,No,,,No,No,,,,,,Mesoporous,,,,,,,,,,,,,,,,,,,322
S6- 0.1M HCl,Xingzhong Guo et al.,,Facile Synthesis of Methylsilsesquioxane Aerogels with Uniform Mesopores by Microwave Drying,2019.0,37.0,5.0,Sol-gel,"1mL PO, 1.5mL MeOH, 1.5mL HCl, 350 W Microwave",MTMS,,,,,,,,MeOH,,H2O,,,,HCl,0.1,,,,,,,,,,CTAC,,"MTMS, CTAC, MeOH, HCl",,30,,<Ambient,1.3,PO,,2,,,,,PO,,,40,,,,40,0.5,,,,MeOH,2,,,2-propanol,2,,60,N-heptane,2,,60,,,,,,,,,,Microwave Drying @ 350W,,,,0.6,,,,,,,,,,,,,,,,,,,,,,Yes,,,,,,Yes,,,No,,,,Yes,,,,,,,,Yes,,No,,,,No,,,,,,,,,,Yes,,,,,,Yes,,,,,,No,,,No,,,,No,,,No,,,,,,No,,,,,No,,,,No,,,No,,,No,No,,,,,,Mesoporous,,1.9,,786,,,,,,,,,,,,,,,323
S7- 0.05M HCl,Xingzhong Guo et al.,,Facile Synthesis of Methylsilsesquioxane Aerogels with Uniform Mesopores by Microwave Drying,2019.0,37.0,5.0,Sol-gel,"1mL PO, 1.5mL MeOH, 1.5mL HCl, 350 W Microwave",MTMS,,,,,,,,MeOH,,H2O,,,,HCl,0.05,,,,,,,,,,CTAC,,"MTMS, CTAC, MeOH, HCl",,30,,<Ambient,1.6,PO,,2,,,,,PO,,,40,,,,40,0.5,,,,MeOH,2,,,2-propanol,2,,60,N-heptane,2,,60,,,,,,,,,,Microwave Drying @ 350W,,,,0.6,,,,,,,,,,,,,,,,,,,,,,Yes,,,,,,Yes,,,No,,,,Yes,,,,,,,,Yes,,No,,,,No,,,,,,,,,,Yes,,,,,,Yes,,,,,,No,,,No,,,,No,,,No,,,,,,No,,,,,No,,,,No,,,No,,,No,No,,,,,,Mesoporous,,1.9,,789,,,,,,,,,,,,,,,324
S8- 0.005M HCl,Xingzhong Guo et al.,,Facile Synthesis of Methylsilsesquioxane Aerogels with Uniform Mesopores by Microwave Drying,2019.0,37.0,5.0,Sol-gel,"1mL PO, 1.5mL MeOH, 1.5mL HCl, 350 W Microwave",MTMS,,,,,,,,MeOH,,H2O,,,,HCl,0.005,,,,,,,,,,CTAC,,"MTMS, CTAC, MeOH, HCl",,30,,<Ambient,2.6,PO,,2,,,,,PO,,,40,,,,40,0.5,,,,MeOH,2,,,2-propanol,2,,60,N-heptane,2,,60,,,,,,,,,,Microwave Drying @ 350W,,,,0.6,,,,,,,,,,,,,,,,,,,,,,Yes,,,,,,Yes,,,No,,,,Yes,,,,,,,,Yes,,No,,,,No,,,,,,,,,,Yes,,,,,,Yes,,,,,,No,,,No,,,,No,,,No,,,,,,No,,,,,No,,,,No,,,No,,,No,No,,,,,,Mesoporous,,1.8,,731,,,,,,,,,,,,,,,325
S9- 0.001M HCl,Xingzhong Guo et al.,,Facile Synthesis of Methylsilsesquioxane Aerogels with Uniform Mesopores by Microwave Drying,2019.0,37.0,5.0,Sol-gel,"1mL PO, 1.5mL MeOH, 1.5mL HCl, 350 W Microwave",MTMS,,,,,,,,MeOH,,H2O,,,,HCl,0.001,,,,,,,,,,CTAC,,"MTMS, CTAC, MeOH, HCl",,30,,<Ambient,3.3,PO,,2,,,,,PO,,,40,,,,40,0.5,,,,MeOH,2,,,2-propanol,2,,60,N-heptane,2,,60,,,,,,,,,,Microwave Drying @ 350W,,,,0.6,,,,,,,,,,,,,,,,,,,,,,Yes,,,,,,Yes,,,No,,,,Yes,,,,,,,,Yes,,No,,,,No,,,,,,,,,,Yes,,,,,,Yes,,,,,,No,,,No,,,,No,,,No,,,,,,No,,,,,No,,,,No,,,No,,,No,No,,,,,,Mesoporous,,1.8,,759,,,,,,,,,,,,,,,326
"S10-0.00667 M HCl, 2.25mL HCl, 0.75mL MeOH",Xingzhong Guo et al.,,Facile Synthesis of Methylsilsesquioxane Aerogels with Uniform Mesopores by Microwave Drying,2019.0,37.0,5.0,Sol-gel,"1mL PO, 350 W Microwave",MTMS,,,,,,,,MeOH,,H2O,,,,HCl,0.006667,,,,,,,,,,CTAC,,"MTMS, CTAC, MeOH, HCl",,30,,<Ambient,,PO,,2,,,,,PO,,,40,,,,40,0.5,,,,MeOH,2,,,2-propanol,2,,60,N-heptane,2,,60,,,,,,,,,,Microwave Drying @ 350W,,,,0.6,,,,,,,,,,,,,,,,,,,,,,Yes,,,,,,Yes,,,No,,,,Yes,,,,,,,,Yes,,No,,,,No,,,,,,,,,,Yes,,,,,,Yes,,,,,,No,,,No,,,,No,,,No,,,,,,No,,,,,No,,,,No,,,No,,,No,No,,,,,,Mesoporous,,2.4,,702,,,,,,,,,,,,,,,327
"S11- 0.0075 M HCl, 2mL HCl, 1mL MeOH",Xingzhong Guo et al.,,Facile Synthesis of Methylsilsesquioxane Aerogels with Uniform Mesopores by Microwave Drying,2019.0,37.0,5.0,Sol-gel,"1mL PO, 350 W Microwave",MTMS,,,,,,,,MeOH,,H2O,,,,HCl,0.0075,,,,,,,,,,CTAC,,"MTMS, CTAC, MeOH, HCl",,30,,<Ambient,,PO,,2,,,,,PO,,,40,,,,40,0.5,,,,MeOH,2,,,2-propanol,2,,60,N-heptane,2,,60,,,,,,,,,,Microwave Drying @ 350W,,,,0.6,,,,,,,,,,,,,,,,,,,,,,Yes,,,,,,Yes,,,No,,,,Yes,,,,,,,,Yes,,No,,,,No,,,,,,,,,,Yes,,,,,,Yes,,,,,,No,,,No,,,,No,,,No,,,,,,No,,,,,No,,,,No,,,No,,,No,No,,,,,,Mesoporous,,2.6,,741,,,,,,,,,,,,,,,328
"S12- 0.015 M HCl, 1mL HCl, 0.015 M, 2mL MeOH ",Xingzhong Guo et al.,,Facile Synthesis of Methylsilsesquioxane Aerogels with Uniform Mesopores by Microwave Drying,2019.0,37.0,5.0,Sol-gel,"1mL PO, 350 W Microwave",MTMS,,,,,,,,MeOH,,H2O,,,,HCl,0.015,,,,,,,,,,CTAC,,"MTMS, CTAC, MeOH, HCl",,30,,<Ambient,,PO,,2,,,,,PO,,,40,,,,40,0.5,,,,MeOH,2,,,2-propanol,2,,60,N-heptane,2,,60,,,,,,,,,,Microwave Drying @ 350W,,,,0.6,,,,,,,,,,,,,,,,,,,,,,Yes,,,,,,Yes,,,No,,,,Yes,,,,,,,,Yes,,No,,,,No,,,,,,,,,,Yes,,,,,,Yes,,,,,,No,,,No,,,,No,,,No,,,,,,No,,,,,No,,,,No,,,No,,,No,No,,,,,,Mesoporous,,11.2,,782,,,,,,,,,,,,,,,329
"S13- 0.02 M HCl, 0.75mL HCl, 0.015 M, 2.25mL MeOH ",Xingzhong Guo et al.,,Facile Synthesis of Methylsilsesquioxane Aerogels with Uniform Mesopores by Microwave Drying,2019.0,37.0,5.0,Sol-gel,"1mL PO, 350 W Microwave",MTMS,,,,,,,,MeOH,,H2O,,,,HCl,0.02,,,,,,,,,,CTAC,,"MTMS, CTAC, MeOH, HCl",,30,,<Ambient,,PO,,2,,,,,PO,,,40,,,,40,0.5,,,,MeOH,2,,,2-propanol,2,,60,N-heptane,2,,60,,,,,,,,,,Microwave Drying @ 350W,,,,0.6,,,,,,,,,,,,,,,,,,,,,,Yes,,,,,,Yes,,,No,,,,Yes,,,,,,,,Yes,,No,,,,No,,,,,,,,,,Yes,,,,,,Yes,,,,,,No,,,No,,,,No,,,No,,,,,,No,,,,,No,,,,No,,,No,,,No,No,,,,,,Mesoporous,,1,,772,,,,,,,,,,,,,,,330
"S14- 3mL HCl, 0.015 M, 0mL MeOH ",Xingzhong Guo et al.,,Facile Synthesis of Methylsilsesquioxane Aerogels with Uniform Mesopores by Microwave Drying,2019.0,37.0,5.0,Sol-gel,"0.01M HCl, 1mL PO, 350 W Microwave",MTMS,,,,,,,,MeOH,,H2O,,,,HCl,0.01,,,,,,,,,,CTAC,,"MTMS, CTAC, MeOH, HCl",,30,,<Ambient,,PO,,2,,,,,PO,,,40,,,,40,0.5,,,,MeOH,2,,,2-propanol,2,,60,N-heptane,2,,60,,,,,,,,,,Microwave Drying @ 350W,,,,0.6,,,,,,,,,,,,,,,,,,,,,,Yes,,,,,,Yes,,,No,,,,Yes,,,,,,,,Yes,,No,,,,No,,,,,,,,,,Yes,,,,,,Yes,,,,,,No,,,No,,,,No,,,No,,,,,,No,,,,,No,,,,No,,,No,,,No,No,,,,,,Mesoporous,,1.9,,472,,,,,,,,,,,,,,,331
"S15- 0.5mL HCl, 0.5mL MeOH",Xingzhong Guo et al.,,Facile Synthesis of Methylsilsesquioxane Aerogels with Uniform Mesopores by Microwave Drying,2019.0,37.0,5.0,Sol-gel,"0.01M HCl, 1mL PO, 350 W Microwave",MTMS,,,,,,,,MeOH,,H2O,,,,HCl,0.01,,,,,,,,,,CTAC,,"MTMS, CTAC, MeOH, HCl",,30,,<Ambient,,PO,,2,,,,,PO,,,40,,,,40,0.5,,,,MeOH,2,,,2-propanol,2,,60,N-heptane,2,,60,,,,,,,,,,Microwave Drying @ 350W,,,,0.6,,,,,,,,,,,,,,,,,,,,,,Yes,,,,,,Yes,,,No,,,,Yes,,,,,,,,Yes,,No,,,,No,,,,,,,,,,Yes,,,,,,Yes,,,,,,No,,,No,,,,No,,,No,,,,,,No,,,,,No,,,,No,,,No,,,No,No,,,,,,Mesoporous,,0.06,,52,,,,,,,,,,,,,,,332
"S16- 1mL HCl, 1mL MeOH",Xingzhong Guo et al.,,Facile Synthesis of Methylsilsesquioxane Aerogels with Uniform Mesopores by Microwave Drying,2019.0,37.0,5.0,Sol-gel,"0.01M HCl, 1mL PO, 350 W Microwave",MTMS,,,,,,,,MeOH,,H2O,,,,HCl,0.01,,,,,,,,,,CTAC,,"MTMS, CTAC, MeOH, HCl",,30,,<Ambient,,PO,,2,,,,,PO,,,40,,,,40,0.5,,,,MeOH,2,,,2-propanol,2,,60,N-heptane,2,,60,,,,,,,,,,Microwave Drying @ 350W,,,,0.6,,,,,,,,,,,,,,,,,,,,,,Yes,,,,,,Yes,,,No,,,,Yes,,,,,,,,Yes,,No,,,,No,,,,,,,,,,Yes,,,,,,Yes,,,,,,No,,,No,,,,No,,,No,,,,,,No,,,,,No,,,,No,,,No,,,No,No,,,,,,Mesoporous,,1.3,,784,,,,,,,,,,,,,,,333
"S17- 2mL HCl, 2mL MeOH",Xingzhong Guo et al.,,Facile Synthesis of Methylsilsesquioxane Aerogels with Uniform Mesopores by Microwave Drying,2019.0,37.0,5.0,Sol-gel,"0.01M HCl, 1mL PO, 350 W Microwave",MTMS,,,,,,,,MeOH,,H2O,,,,HCl,0.01,,,,,,,,,,CTAC,,"MTMS, CTAC, MeOH, HCl",,30,,<Ambient,,PO,,2,,,,,PO,,,40,,,,40,0.5,,,,MeOH,2,,,2-propanol,2,,60,N-heptane,2,,60,,,,,,,,,,Microwave Drying @ 350W,,,,0.6,,,,,,,,,,,,,,,,,,,,,,Yes,,,,,,Yes,,,No,,,,Yes,,,,,,,,Yes,,No,,,,No,,,,,,,,,,Yes,,,,,,Yes,,,,,,No,,,No,,,,No,,,No,,,,,,No,,,,,No,,,,No,,,No,,,No,No,,,,,,,,3.3,,611,,,,,,,,,,,,,,,334
"S18- 2.5mL HCl, 2.5mL MeOH",Xingzhong Guo et al.,,Facile Synthesis of Methylsilsesquioxane Aerogels with Uniform Mesopores by Microwave Drying,2019.0,37.0,5.0,Sol-gel,"0.01M HCl, 1mL PO, 350 W Microwave",MTMS,,,,,,,,MeOH,,H2O,,,,HCl,0.01,,,,,,,,,,CTAC,,"MTMS, CTAC, MeOH, HCl",,30,,<Ambient,,PO,,2,,,,,PO,,,40,,,,40,0.5,,,,MeOH,2,,,2-propanol,2,,60,N-heptane,2,,60,,,,,,,,,,Microwave Drying @ 350W,,,,0.6,,,,,,,,,,,,,,,,,,,,,,Yes,,,,,,Yes,,,No,,,,Yes,,,,,,,,Yes,,No,,,,No,,,,,,,,,,Yes,,,,,,Yes,,,,,,No,,,No,,,,No,,,No,,,,,,No,,,,,No,,,,No,,,No,,,No,No,,,,,,,,3,,714,,,,,,,,,,,,,,,335
S19- 700 W Microwave,Xingzhong Guo et al.,,Facile Synthesis of Methylsilsesquioxane Aerogels with Uniform Mesopores by Microwave Drying,2019.0,37.0,5.0,Sol-gel,"0.01 M HCl, 1.5mL MeOH, 1.5mL HCl, 1mL PO",MTMS,,,,,,,,MeOH,,H2O,,,,HCl,0.01,,,,,,,,,,CTAC,,"MTMS, CTAC, MeOH, HCl",,30,,<Ambient,,PO,,2,,,,,PO,,,40,,,,40,0.5,,,,MeOH,2,,,2-propanol,2,,60,N-heptane,2,,60,,,,,,,,,,Microwave Drying @ 700W,,,,0.533333333,,,,,,,,,,,,,,,,,,,,,,Yes,,,,,,Yes,,,No,,,,Yes,,,,,,,,Yes,,No,,,,No,,,,,,,,,,Yes,,,,,,Yes,,,,,,No,,,No,,,,No,,,No,,,,,,No,,,,,No,,,,No,,,No,,,No,No,,,,,,Mesoporous,,2.1,,796,,,,,,,,,,,,,,,336
S20- 500 W Microwave,Xingzhong Guo et al.,,Facile Synthesis of Methylsilsesquioxane Aerogels with Uniform Mesopores by Microwave Drying,2019.0,37.0,5.0,Sol-gel,"0.01 M HCl, 1.5mL MeOH, 1.5mL HCl, 1mL PO",MTMS,,,,,,,,MeOH,,H2O,,,,HCl,0.01,,,,,,,,,,CTAC,,"MTMS, CTAC, MeOH, HCl",,30,,<Ambient,,PO,,2,,,,,PO,,,40,,,,40,0.5,,,,MeOH,2,,,2-propanol,2,,60,N-heptane,2,,60,,,,,,,,,,Microwave Drying @ 500W,,,,0.55,,,,,,,,,,,,,,,,,,,,,,Yes,,,,,,Yes,,,No,,,,Yes,,,,,,,,Yes,,No,,,,No,,,,,,,,,,Yes,,,,,,Yes,,,,,,No,,,No,,,,No,,,No,,,,,,No,,,,,No,,,,No,,,No,,,No,No,,,,,,Mesoporous,,2.2,,821,,,,,,,,,,,,,,,337
S21- 250 W Microwave,Xingzhong Guo et al.,,Facile Synthesis of Methylsilsesquioxane Aerogels with Uniform Mesopores by Microwave Drying,2019.0,37.0,5.0,Sol-gel,"0.01 M HCl, 1.5mL MeOH, 1.5mL HCl, 1mL PO",MTMS,,,,,,,,MeOH,,H2O,,,,HCl,0.01,,,,,,,,,,CTAC,,"MTMS, CTAC, MeOH, HCl",,30,,<Ambient,,PO,,2,,,,,PO,,,40,,,,40,0.5,,,,MeOH,2,,,2-propanol,2,,60,N-heptane,2,,60,,,,,,,,,,Microwave Drying @ 250W,,,,0.916666667,,,,,,,,,,,,,,,,,,,,,,Yes,,,,,,Yes,,,No,,,,Yes,,,,,,,,Yes,,No,,,,No,,,,,,,,,,Yes,,,,,,Yes,,,,,,No,,,No,,,,No,,,No,,,,,,No,,,,,No,,,,No,,,No,,,No,No,,,,,,Mesoporous,,2.1,,783,,,,,,,,,,,,,,,338
S22- 40Celsius Oven,Xingzhong Guo et al.,,Facile Synthesis of Methylsilsesquioxane Aerogels with Uniform Mesopores by Microwave Drying,2019.0,37.0,5.0,Sol-gel,"0.01 M HCl, 1.5mL MeOH, 1.5mL HCl, 1mL PO",MTMS,,,,,,,,MeOH,,H2O,,,,HCl,0.01,,,,,,,,,,CTAC,,"MTMS, CTAC, MeOH, HCl",,30,,<Ambient,,PO,,2,,,,,PO,,,40,,,,40,0.5,,,,MeOH,2,,,2-propanol,2,,60,N-heptane,2,,60,,,,,,,,,,Oven Drying,,,,24,,,,,,,,,,,,,,,,,,,,,,Yes,,,,,,Yes,,,No,,,,Yes,,,,,,,,Yes,,No,,,,No,,,,,,,,,,Yes,,,,,,Yes,,,,,,No,,,No,,,,No,,,No,,,,,,No,,,,,No,,,,No,,,No,,,No,No,,,,,,Mesoporous,,2.8,,714,,,,,,,,,,,,,,,339
S23- Xerogel,Xingzhong Guo et al.,,Facile Synthesis of Methylsilsesquioxane Aerogels with Uniform Mesopores by Microwave Drying,2019.0,37.0,5.0,Sol-gel,"0.01 M HCl, 1.5mL MeOH, 1.5mL HCl, 1mL PO",MTMS,,,,,,,,MeOH,,H2O,,,,HCl,0.01,,,,,,,,,,CTAC,,"MTMS, CTAC, MeOH, HCl",,30,,<Ambient,,PO,,2,,,,,PO,,,40,,,,40,0.5,,,,MeOH,2,,,2-propanol,2,,60,N-heptane,2,,60,,,,,,,,,,Air Drying,,,,0.48,,,,,,,,,,,,,,,,,,,,,,Yes,,,,,,Yes,,,No,,,,Yes,,,,,,,,Yes,,No,,,,No,,,,,,,,,,Yes,,,,,,Yes,,,,,,No,,,No,,,,No,,,No,,,,,,No,,,,,No,,,,No,,,No,,,No,No,,,,,,Mesoporous,,2.4,,795,,,,,,,,,,,,,,,340
S20- Heat Treated 200Celsius,Xingzhong Guo et al.,,Facile Synthesis of Methylsilsesquioxane Aerogels with Uniform Mesopores by Microwave Drying,2019.0,37.0,5.0,Sol-gel,"0.01 M HCl, 1.5mL MeOH, 1.5mL HCl, 1mL PO",MTMS,,,,,,,,MeOH,,H2O,,,,HCl,0.01,,,,,,,,,,CTAC,,"MTMS, CTAC, MeOH, HCl",,30,,<Ambient,,PO,,2,,,,,PO,,,40,,,,40,0.5,,,,MeOH,2,,,2-propanol,2,,60,N-heptane,2,,60,,,,,,,,,,Microwave Drying @ 500W,,,,0.55,,,,,,,,,,,,,,,,,200,,,,,Yes,,,,,,Yes,,,No,,,,Yes,,,,,,,,Yes,,No,,,,No,,,,,,,,,,Yes,,,,,,Yes,,,,,,No,,,No,,,,No,,,No,,,,,,No,,,,,No,,,,No,,,No,,,No,No,,,,,,Mesoporous,,2.1,,788,,,,,,,,,,,,,,,341
S20- Heat Treated 300Celsius,Xingzhong Guo et al.,,Facile Synthesis of Methylsilsesquioxane Aerogels with Uniform Mesopores by Microwave Drying,2019.0,37.0,5.0,Sol-gel,"0.01 M HCl, 1.5mL MeOH, 1.5mL HCl, 1mL PO",MTMS,,,,,,,,MeOH,,H2O,,,,HCl,0.01,,,,,,,,,,CTAC,,"MTMS, CTAC, MeOH, HCl",,30,,<Ambient,,PO,,2,,,,,PO,,,40,,,,40,0.5,,,,MeOH,2,,,2-propanol,2,,60,N-heptane,2,,60,,,,,,,,,,Microwave Drying @ 500W,,,,0.55,,,,,,,,,,,,,,,,,300,,,,,Yes,,,,,,Yes,,,No,,,,Yes,,,,,,,,Yes,,No,,,,No,,,,,,,,,,Yes,,,,,,Yes,,,,,,No,,,No,,,,No,,,No,,,,,,No,,,,,No,,,,No,,,No,,,No,No,,,,,,Mesoporous,,2.1,,738,,,,,,,,,,,,,,,342
S20- Heat Treated 40Celsius,Xingzhong Guo et al.,,Facile Synthesis of Methylsilsesquioxane Aerogels with Uniform Mesopores by Microwave Drying,2019.0,37.0,5.0,Sol-gel,"0.01 M HCl, 1.5mL MeOH, 1.5mL HCl, 1mL PO",MTMS,,,,,,,,MeOH,,H2O,,,,HCl,0.01,,,,,,,,,,CTAC,,"MTMS, CTAC, MeOH, HCl",,30,,<Ambient,,PO,,2,,,,,PO,,,40,,,,40,0.5,,,,MeOH,2,,,2-propanol,2,,60,N-heptane,2,,60,,,,,,,,,,Microwave Drying @ 500W,,,,0.55,,,,,,,,,,,,,,,,,40,,,,,Yes,,,,,,Yes,,,No,,,,Yes,,,,,,,,Yes,,No,,,,No,,,,,,,,,,Yes,,,,,,Yes,,,,,,No,,,No,,,,No,,,No,,,,,,No,,,,,No,,,,No,,,No,,,No,No,,,,,,Mesoporous,,1.5,,580,,,,,,,,,,,,,,,343
S20- Heat Treated 60Celsius,Xingzhong Guo et al.,,Facile Synthesis of Methylsilsesquioxane Aerogels with Uniform Mesopores by Microwave Drying,2019.0,37.0,5.0,Sol-gel,"0.01 M HCl, 1.5mL MeOH, 1.5mL HCl, 1mL PO",MTMS,,,,,,,,MeOH,,H2O,,,,HCl,0.01,,,,,,,,,,CTAC,,"MTMS, CTAC, MeOH, HCl",,30,,<Ambient,,PO,,2,,,,,PO,,,40,,,,40,0.5,,,,MeOH,2,,,2-propanol,2,,60,N-heptane,2,,60,,,,,,,,,,Microwave Drying @ 500W,,,,0.55,,,,,,,,,,,,,,,,,60,,,,,Yes,,,,,,Yes,,,No,,,,Yes,,,,,,,,Yes,,No,,,,No,,,,,,,,,,Yes,,,,,,Yes,,,,,,No,,,No,,,,No,,,No,,,,,,No,,,,,No,,,,No,,,No,,,No,No,,,,,,Mesoporous,,1.1,,471,,,,,,,,,,,,,,,344
S20- Heat Treated 80Celsius,Xingzhong Guo et al.,,Facile Synthesis of Methylsilsesquioxane Aerogels with Uniform Mesopores by Microwave Drying,2019.0,37.0,5.0,Sol-gel,"0.01 M HCl, 1.5mL MeOH, 1.5mL HCl, 1mL PO",MTMS,,,,,,,,MeOH,,H2O,,,,HCl,0.01,,,,,,,,,,CTAC,,"MTMS, CTAC, MeOH, HCl",,30,,<Ambient,,PO,,2,,,,,PO,,,40,,,,40,0.5,,,,MeOH,2,,,2-propanol,2,,60,N-heptane,2,,60,,,,,,,,,,Microwave Drying @ 500W,,,,0.55,,,,,,,,,,,,,,,,,80,,,,,Yes,,,,,,Yes,,,No,,,,Yes,,,,,,,,Yes,,No,,,,No,,,,,,,,,,Yes,,,,,,Yes,,,,,,No,,,No,,,,No,,,No,,,,,,No,,,,,No,,,,No,,,No,,,No,No,,,,,,Mesoporous,,0.9,,322,,,,,,,,,,,,,,,345
"100M_S, 100 mol % MTMS",Alyne Lamy-Mendes et al.,,Polysilsesquioxane-based silica aerogel monoliths with embedded CNTs,2019.0,81.0,8.0,Sol-gel,,MTMS,,,,,,,,EtOH,,,,,,Oxalic Acid,0.01,,NH4OH,1,,,,,,,CTAB,,,,,,,,,,,,,,,,,,27,,11,,27,168,,,,EtOH,8,,60,,,,,,,,,,,,,,,,,,Ambient Pressure Drying,,60,,72,,100,,3,,,,,,,,,,,,,,,,,,Yes,,,,,,Yes,,,No,,,,Yes,,,,,,,,Yes,,No,,,,Yes,,,,,,,,,,Yes,,,,,,Yes,,,,,,Yes,,,No,,,,No,,,No,,,,,,No,,,,,No,,,,No,,,No,,,Yes,No,,,,,,,94.8,12.5,112.9,444.6,75.6,22.3,38.7,Monolithic,,,,,,,,,,,346
"100M_CNT_S, 100 mol % MTMS with Carbon Nanotubes",Alyne Lamy-Mendes et al.,,Polysilsesquioxane-based silica aerogel monoliths with embedded CNTs,2019.0,81.0,8.0,Sol-gel,,MTMS,,,,CNT,,,,EtOH,,,,,,Oxalic Acid,0.01,,NH4OH,1,,,,,,,CTAB,,,,,,,,,,,,,,,,,,27,,10,,27,168,,,,EtOH,8,,60,,,,,,,,,,,,,,,,,,Ambient Pressure Drying,,60,,72,,100,,3,,,,,,,,,,,,,,,,,,Yes,,,,,,Yes,,,No,,,,Yes,,,,,,,,Yes,,No,,,,Yes,,,,,,,,,,Yes,,,,,,Yes,,,,,,Yes,,,No,,,,No,,,No,,,,,,No,,,,,No,,,,No,,,No,,,Yes,No,,,,,,,95.8,15.6,134.9,463.4,61.3,64.7,41.6,Monolithic,,,,,,,,,,,347
"90M10A_S, 90 mol % MTMS 10 mol % APTMS",Alyne Lamy-Mendes et al.,,Polysilsesquioxane-based silica aerogel monoliths with embedded CNTs,2019.0,81.0,8.0,Sol-gel,,MTMS,,APTMS,,,,,,EtOH,,,,,,Oxalic Acid,0.01,,NH4OH,1,,,,,,,CTAB,,,,,,,,,,,,,,,,,,27,,3,,27,168,,,,EtOH,8,,60,,,,,,,,,,,,,,,,,,Ambient Pressure Drying,,60,,72,,100,,3,,,,,,,,,,,,,,,,,,Yes,,,,,,Yes,,,No,,,,Yes,,,,,,,,Yes,,No,,,,Yes,,,,,,,,,,Yes,,,,,,Yes,,,,,,Yes,,,No,,,,No,,,No,,,,,,No,,,,,No,,,,No,,,No,,,Yes,No,,,,,,,94.6,11.9,4220.6,11..3,79.3,104.9,43.5,Monolithic,,,,,,,,,,,348
"90M10A_CNT_S, 90 mol % MTMS 10 mol % APTMS with Carbon Nanotubes",Alyne Lamy-Mendes et al.,,Polysilsesquioxane-based silica aerogel monoliths with embedded CNTs,2019.0,81.0,8.0,Sol-gel,,MTMS,,APTMS,,CNT,,,,EtOH,,,,,,Oxalic Acid,0.01,,NH4OH,1,,,,,,,CTAB,,,,,,,,,,,,,,,,,,27,,2,,27,168,,,,EtOH,8,,60,,,,,,,,,,,,,,,,,,Ambient Pressure Drying,,60,,72,,100,,3,,,,,,,,,,,,,,,,,,Yes,,,,,,Yes,,,No,,,,Yes,,,,,,,,Yes,,No,,,,Yes,,,,,,,,,,Yes,,,,,,Yes,,,,,,Yes,,,No,,,,No,,,No,,,,,,No,,,,,No,,,,No,,,No,,,Yes,No,,,,,,,95.1,12.5,2713.5,18.4,76.2,201.5,41.8,Monolithic,,,,,,,,,,,349
"80M20A_S, 80 mol % MTMS 20 mol % APTMS ",Alyne Lamy-Mendes et al.,,Polysilsesquioxane-based silica aerogel monoliths with embedded CNTs,2019.0,81.0,8.0,Sol-gel,,MTMS,,APTMS,,,,,,EtOH,,,,,,Oxalic Acid,0.01,,NH4OH,1,,,,,,,CTAB,,,,,,,,,,,,,,,,,,27,,3,,27,168,,,,EtOH,8,,60,,,,,,,,,,,,,,,,,,Ambient Pressure Drying,,60,,72,,100,,3,,,,,,,,,,,,,,,,,,Yes,,,,,,Yes,,,No,,,,Yes,,,,,,,,Yes,,No,,,,Yes,,,,,,,,,,Yes,,,,,,Yes,,,,,,Yes,,,No,,,,No,,,No,,,,,,No,,,,,No,,,,No,,,No,,,Yes,No,,,,,,,94.8,12.5,512.3,97.4,76,,,Monolithic,,,,,,,,,,,350
"80M20A_CNT_S, 80 mol % MTMS 20 mol % APTMS with Carbon Nanotubes",Alyne Lamy-Mendes et al.,,Polysilsesquioxane-based silica aerogel monoliths with embedded CNTs,2019.0,81.0,8.0,Sol-gel,,MTMS,,APTMS,,CNT,,,,EtOH,,,,,,Oxalic Acid,0.01,,NH4OH,1,,,,,,,CTAB,,,,,,,,,,,,,,,,,,27,,2,,27,168,,,,EtOH,8,,60,,,,,,,,,,,,,,,,,,Ambient Pressure Drying,,60,,72,,100,,3,,,,,,,,,,,,,,,,,,Yes,,,,,,Yes,,,No,,,,Yes,,,,,,,,Yes,,No,,,,Yes,,,,,,,,,,Yes,,,,,,Yes,,,,,,Yes,,,No,,,,No,,,No,,,,,,No,,,,,No,,,,No,,,No,,,Yes,No,,,,,,,95.4,12.7,1121.6,45.2,75.3,,,Monolithic,,,,,,,,,,,351
"100M_S1, 100 mol % MTMS 1.25g CTAB",Alyne Lamy-Mendes et al.,,Polysilsesquioxane-based silica aerogel monoliths with embedded CNTs,2019.0,81.0,8.0,Sol-gel,,MTMS,,,,,,,,EtOH,,,,,,Oxalic Acid,0.01,,NH4OH,1,,,,,,,CTAB,,,,,,,,,,,,,,,,,,27,,12,,27,168,,,,EtOH,8,,60,,,,,,,,,,,,,,,,,,Ambient Pressure Drying,,60,,72,,100,,3,,,,,,,,,,,,,,,,,,Yes,,,,,,Yes,,,No,,,,Yes,,,,,,,,Yes,,No,,,,Yes,,,,,,,,,,Yes,,,,,,Yes,,,,,,Yes,,,No,,,,No,,,No,,,,,,No,,,,,No,,,,No,,,No,,,Yes,No,,,,,,,95.3,12.6,110.5,458.1,75.3,40.1,36.8,Monolithic,,,,,,,,,,,352
"100M_CNT_S1, 100 mol % MTMS 1.25g CTAB with Carbon Nanotubes",Alyne Lamy-Mendes et al.,,Polysilsesquioxane-based silica aerogel monoliths with embedded CNTs,2019.0,81.0,8.0,Sol-gel,,MTMS,,,,CNT,,,,EtOH,,,,,,Oxalic Acid,0.01,,NH4OH,1,,,,,,,CTAB,,,,,,,,,,,,,,,,,,27,,11,,27,168,,,,EtOH,8,,60,,,,,,,,,,,,,,,,,,Ambient Pressure Drying,,60,,72,,100,,3,,,,,,,,,,,,,,,,,,Yes,,,,,,Yes,,,No,,,,Yes,,,,,,,,Yes,,No,,,,Yes,,,,,,,,,,Yes,,,,,,Yes,,,,,,Yes,,,No,,,,No,,,No,,,,,,No,,,,,No,,,,No,,,No,,,Yes,No,,,,,,,95.6,12.7,102.7,492.4,75.6,50.2,31.2,Monolithic,,,,,,,,,,,353
"90M10A_S1, 90 mol % MTMS 10 mol % APTMS 1.25g CTAB",Alyne Lamy-Mendes et al.,,Polysilsesquioxane-based silica aerogel monoliths with embedded CNTs,2019.0,81.0,8.0,Sol-gel,,MTMS,,APTMS,,,,,,EtOH,,,,,,Oxalic Acid,0.01,,NH4OH,1,,,,,,,CTAB,,,,,,,,,,,,,,,,,,27,,4,,27,168,,,,EtOH,8,,60,,,,,,,,,,,,,,,,,,Ambient Pressure Drying,,60,,72,,100,,3,,,,,,,,,,,,,,,,,,Yes,,,,,,Yes,,,No,,,,Yes,,,,,,,,Yes,,No,,,,Yes,,,,,,,,,,Yes,,,,,,Yes,,,,,,Yes,,,No,,,,No,,,No,,,,,,No,,,,,No,,,,No,,,No,,,Yes,No,,,,,,,94.4,11.7,647.4,72.2,80.9,68.7,44.1,Monolithic,,,,,,,,,,,354
"90M10A_CNT_S1, 90 mol % MTMS 10 mol % APTMS 1.25g CTAB with Carbon Nanotubes",Alyne Lamy-Mendes et al.,,Polysilsesquioxane-based silica aerogel monoliths with embedded CNTs,2019.0,81.0,8.0,Sol-gel,,MTMS,,APTMS,,CNT,,,,EtOH,,,,,,Oxalic Acid,0.01,,NH4OH,1,,,,,,,CTAB,,,,,,,,,,,,,,,,,,27,,3,,27,168,,,,EtOH,8,,60,,,,,,,,,,,,,,,,,,Ambient Pressure Drying,,60,,72,,100,,3,,,,,,,,,,,,,,,,,,Yes,,,,,,Yes,,,No,,,,Yes,,,,,,,,Yes,,No,,,,Yes,,,,,,,,,,Yes,,,,,,Yes,,,,,,Yes,,,No,,,,No,,,No,,,,,,No,,,,,No,,,,No,,,No,,,Yes,No,,,,,,,94.6,11.2,378.3,118.2,84.6,191.3,43.7,Monolithic,,,,,,,,,,,355
"80M20A_S1, 80 mol % MTMS 20 mol % APTMS 1.25g CTAB",Alyne Lamy-Mendes et al.,,Polysilsesquioxane-based silica aerogel monoliths with embedded CNTs,2019.0,81.0,8.0,Sol-gel,,MTMS,,APTMS,,,,,,EtOH,,,,,,Oxalic Acid,0.01,,NH4OH,1,,,,,,,CTAB,,,,,,,,,,,,,,,,,,27,,5,,27,168,,,,EtOH,8,,60,,,,,,,,,,,,,,,,,,Ambient Pressure Drying,,60,,72,,100,,3,,,,,,,,,,,,,,,,,,Yes,,,,,,Yes,,,No,,,,Yes,,,,,,,,Yes,,No,,,,Yes,,,,,,,,,,Yes,,,,,,Yes,,,,,,Yes,,,No,,,,No,,,No,,,,,,No,,,,,No,,,,No,,,No,,,Yes,No,,,,,,,72.3,1.9,24.3,311.9,381.7,,,,,,,,,,,,,,356
"80M20A_CNT_S1, 80 mol % MTMS 20 mol % APTMS 1.25g CTAB with Carbon Nanotubes",Alyne Lamy-Mendes et al.,,Polysilsesquioxane-based silica aerogel monoliths with embedded CNTs,2019.0,81.0,8.0,Sol-gel,,MTMS,,APTMS,,CNT,,,,EtOH,,,,,,Oxalic Acid,0.01,,NH4OH,1,,,,,,,CTAB,,,,,,,,,,,,,,,,,,27,,4,,27,168,,,,EtOH,8,,60,,,,,,,,,,,,,,,,,,Ambient Pressure Drying,,60,,72,,100,,3,,,,,,,,,,,,,,,,,,Yes,,,,,,Yes,,,No,,,,Yes,,,,,,,,Yes,,No,,,,Yes,,,,,,,,,,Yes,,,,,,Yes,,,,,,Yes,,,No,,,,No,,,No,,,,,,No,,,,,No,,,,No,,,No,,,Yes,No,,,,,,,89.9,6.3,103,245.6,142.2,,,,,,,,,,,,,,357
A0- 0mL APTMS,Ze Zhang et al.,,"Resilient, fire-retardant and mechanically strong polyimide-polyvinylpolymethylsiloxane composite aerogel prepared via stepwise chemical liquid deposition",2019.0,41.0,5.0,Sol-gel,The precursor solution was made by charging DTBP and VMDMS to an Ar hydrothermal reactor and heating at 120 Celsius for 48 hr.,APTMS,,VMDMS,,DTBP,,,,BzOH,,H2O,,TmAOH,,,,,,,,,,,,,,,"DTBP, VMDMS, BzOH, H2O, TmAOH, APTMS",,10,,,,,,,,,,,,,,80,,,,80,96,,,,Isopropanol,3,1,60,,,,,,,,,,,,,,,,,,Supercritical Drying,CO2,40,8.5,,,,,,,,,,,,,,,,,,,,,,,Yes,,,,,,No,,,No,,,,Yes,,,,,,,,Yes,,No,,,,No,,,,,,,,,,Yes,,,,,,Yes,,,,,,Yes,,,Yes,,,,No,,,No,,,,,,No,,,,,Yes,,,,No,,,No,,,No,No,,,,,,Mesoporous,,,14.2,1573,0.188,4.51,0.032,,,,,,,,,,,,358
A1- 0.1mL APTMS,Ze Zhang et al.,,"Resilient, fire-retardant and mechanically strong polyimide-polyvinylpolymethylsiloxane composite aerogel prepared via stepwise chemical liquid deposition",2019.0,41.0,5.0,Sol-gel,The precursor solution was made by charging DTBP and VMDMS to an Ar hydrothermal reactor and heating at 120 Celsius for 48 hr.,APTMS,,VMDMS,,DTBP,,,,BzOH,,H2O,,TmAOH,,,,,,,,,,,,,,,"DTBP, VMDMS, BzOH, H2O, TmAOH, APTMS",,10,,,,,,,,,,,,,,80,,,,80,96,,,,Isopropanol,3,1,60,,,,,,,,,,,,,,,,,,Supercritical Drying,CO2,40,8.5,,,,,,,,,,,,,,,,,,,,,,,Yes,,,,,,No,,,No,,,,Yes,,,,,,,,Yes,,No,,,,No,,,,,,,,,,Yes,,,,,,Yes,,,,,,Yes,,,Yes,,,,No,,,No,,,,,,No,,,,,Yes,,,,No,,,No,,,No,No,,,,,,Mesoporous,,,11.1,1420,0.307,6.83,0.035,,,,,,,,,,,,359
A2- 0.3mL APTMS,Ze Zhang et al.,,"Resilient, fire-retardant and mechanically strong polyimide-polyvinylpolymethylsiloxane composite aerogel prepared via stepwise chemical liquid deposition",2019.0,41.0,5.0,Sol-gel,The precursor solution was made by charging DTBP and VMDMS to an Ar hydrothermal reactor and heating at 120 Celsius for 48 hr.,APTMS,,VMDMS,,DTBP,,,,BzOH,,H2O,,TmAOH,,,,,,,,,,,,,,,"DTBP, VMDMS, BzOH, H2O, TmAOH, APTMS",,10,,,,,,,,,,,,,,80,,,,80,96,,,,Isopropanol,3,1,60,,,,,,,,,,,,,,,,,,Supercritical Drying,CO2,40,8.5,,,,,,,,,,,,,,,,,,,,,,,Yes,,,,,,No,,,No,,,,Yes,,,,,,,,Yes,,No,,,,No,,,,,,,,,,Yes,,,,,,Yes,,,,,,Yes,,,Yes,,,,No,,,No,,,,,,No,,,,,Yes,,,,No,,,No,,,No,No,,,,,,Mesoporous,,,8.5,1196,0.311,8.36,0.037,,,,,,,,,,,,360
A3- 0.6mL APTMS,Ze Zhang et al.,,"Resilient, fire-retardant and mechanically strong polyimide-polyvinylpolymethylsiloxane composite aerogel prepared via stepwise chemical liquid deposition",2019.0,41.0,5.0,Sol-gel,The precursor solution was made by charging DTBP and VMDMS to an Ar hydrothermal reactor and heating at 120 Celsius for 48 hr.,APTMS,,VMDMS,,DTBP,,,,BzOH,,H2O,,TmAOH,,,,,,,,,,,,,,,"DTBP, VMDMS, BzOH, H2O, TmAOH, APTMS",,10,,,,,,,,,,,,,,80,,,,80,96,,,,Isopropanol,3,1,60,,,,,,,,,,,,,,,,,,Supercritical Drying,CO2,40,8.5,,,,,,,,,,,,,,,,,,,,,,,Yes,,,,,,No,,,No,,,,Yes,,,,,,,,Yes,,No,,,,No,,,,,,,,,,Yes,,,,,,Yes,,,,,,Yes,,,Yes,,,,No,,,No,,,,,,No,,,,,Yes,,,,No,,,No,,,No,No,,,,,,Mesoporous,,,8.2,1075,0.378,15.5,0.043,,,,,,,,,,,,361
A4- 0.9mL APTMS,Ze Zhang et al.,,"Resilient, fire-retardant and mechanically strong polyimide-polyvinylpolymethylsiloxane composite aerogel prepared via stepwise chemical liquid deposition",2019.0,41.0,5.0,Sol-gel,The precursor solution was made by charging DTBP and VMDMS to an Ar hydrothermal reactor and heating at 120 Celsius for 48 hr.,APTMS,,VMDMS,,DTBP,,,,BzOH,,H2O,,TmAOH,,,,,,,,,,,,,,,"DTBP, VMDMS, BzOH, H2O, TmAOH, APTMS",,10,,,,,,,,,,,,,,80,,,,80,96,,,,Isopropanol,3,1,60,,,,,,,,,,,,,,,,,,Supercritical Drying,CO2,40,8.5,,,,,,,,,,,,,,,,,,,,,,,Yes,,,,,,No,,,No,,,,Yes,,,,,,,,Yes,,No,,,,No,,,,,,,,,,Yes,,,,,,Yes,,,,,,Yes,,,Yes,,,,No,,,No,,,,,,No,,,,,Yes,,,,No,,,No,,,No,No,,,,,,Mesoporous,,,7.9,858,0.528,18.8,0.05,,,,,,,,,,,,362
A5- 1.2mL APTMS,Ze Zhang et al.,,"Resilient, fire-retardant and mechanically strong polyimide-polyvinylpolymethylsiloxane composite aerogel prepared via stepwise chemical liquid deposition",2019.0,41.0,5.0,Sol-gel,The precursor solution was made by charging DTBP and VMDMS to an Ar hydrothermal reactor and heating at 120 Celsius for 48 hr.,APTMS,,VMDMS,,DTBP,,,,BzOH,,H2O,,TmAOH,,,,,,,,,,,,,,,"DTBP, VMDMS, BzOH, H2O, TmAOH, APTMS",,10,,,,,,,,,,,,,,80,,,,80,96,,,,Isopropanol,3,1,60,,,,,,,,,,,,,,,,,,Supercritical Drying,CO2,40,8.5,,,,,,,,,,,,,,,,,,,,,,,Yes,,,,,,No,,,No,,,,Yes,,,,,,,,Yes,,No,,,,No,,,,,,,,,,Yes,,,,,,Yes,,,,,,Yes,,,Yes,,,,No,,,No,,,,,,No,,,,,Yes,,,,No,,,No,,,No,No,,,,,,Mesoporous,,,6.9,709,0.638,29.86,0.067,,,,,,,,,,,,363
"I0- 0mL APTMS, SCLD method",Ze Zhang et al.,,"Resilient, fire-retardant and mechanically strong polyimide-polyvinylpolymethylsiloxane composite aerogel prepared via stepwise chemical liquid deposition",2019.0,41.0,5.0,Sol-gel,The precursor solution was made by charging DTBP and VMDMS to an Ar hydrothermal reactor and heating at 120 Celsius for 48 hr.,APTMS,,VMDMS,,DTBP,,,,BzOH,,H2O,,TmAOH,,,,,,,,,,,,,,,"DTBP, VMDMS, BzOH, H2O, TmAOH, APTMS",,10,,,,,,,,,,,,,,80,,,,80,96,,,,Isopropanol,3,1,60,NMP,3,1,40,"BPDA, NMP",1,1,,"Acetic Anyhride, Pyridine",,1,,"NMP, EtOH",,,Ambient,,Supercritical Drying,CO2,40,8.5,,,,,,,,,,,,,,,,,,,,,,,Yes,,,,,,No,,,No,,,,Yes,,,,,,,,Yes,,No,,,,No,,,,,,,,,,Yes,,,,,,Yes,,,,,,Yes,,,Yes,,,,No,,,No,,,,,,No,,,,,Yes,,,,No,,,No,,,No,No,,,,,,Mesoporous,,,9.8,1450,0.29,4.55,0.036,,,,,,,,,,,,364
"I1- 0.1mL APTMS, SCLD method",Ze Zhang et al.,,"Resilient, fire-retardant and mechanically strong polyimide-polyvinylpolymethylsiloxane composite aerogel prepared via stepwise chemical liquid deposition",2019.0,41.0,5.0,Sol-gel,The precursor solution was made by charging DTBP and VMDMS to an Ar hydrothermal reactor and heating at 120 Celsius for 48 hr.,APTMS,,VMDMS,,DTBP,,,,BzOH,,H2O,,TmAOH,,,,,,,,,,,,,,,"DTBP, VMDMS, BzOH, H2O, TmAOH, APTMS",,10,,,,,,,,,,,,,,80,,,,80,96,,,,Isopropanol,3,1,60,NMP,3,1,40,"BPDA, NMP",1,1,,"Acetic Anyhride, Pyridine",,1,,"NMP, EtOH",,,Ambient,,Supercritical Drying,CO2,40,8.5,,,,,,,,,,,,,,,,,,,,,,,Yes,,,,,,No,,,No,,,,Yes,,,,,,,,Yes,,No,,,,No,,,,,,,,,,Yes,,,,,,Yes,,,,,,Yes,,,Yes,,,,No,,,No,,,,,,No,,,,,Yes,,,,No,,,No,,,No,No,,,,,,Mesoporous,,,9.6,1194,0.31,8.66,0.038,,,,,,,,,,,,365
"I2- 0.3mL APTMS, SCLD method",Ze Zhang et al.,,"Resilient, fire-retardant and mechanically strong polyimide-polyvinylpolymethylsiloxane composite aerogel prepared via stepwise chemical liquid deposition",2019.0,41.0,5.0,Sol-gel,The precursor solution was made by charging DTBP and VMDMS to an Ar hydrothermal reactor and heating at 120 Celsius for 48 hr.,APTMS,,VMDMS,,DTBP,,,,BzOH,,H2O,,TmAOH,,,,,,,,,,,,,,,"DTBP, VMDMS, BzOH, H2O, TmAOH, APTMS",,10,,,,,,,,,,,,,,80,,,,80,96,,,,Isopropanol,3,1,60,NMP,3,1,40,"BPDA, NMP",1,1,,"Acetic Anyhride, Pyridine",,1,,"NMP, EtOH",,,Ambient,,Supercritical Drying,CO2,40,8.5,,,,,,,,,,,,,,,,,,,,,,,Yes,,,,,,No,,,No,,,,Yes,,,,,,,,Yes,,No,,,,No,,,,,,,,,,Yes,,,,,,Yes,,,,,,Yes,,,Yes,,,,No,,,No,,,,,,No,,,,,Yes,,,,No,,,No,,,No,No,,,,,,Mesoporous,,,6.9,1011,0.33,16.13,0.044,,,,,,,,,,,,366
"I3- 0.6mL APTMS, SCLD method",Ze Zhang et al.,,"Resilient, fire-retardant and mechanically strong polyimide-polyvinylpolymethylsiloxane composite aerogel prepared via stepwise chemical liquid deposition",2019.0,41.0,5.0,Sol-gel,The precursor solution was made by charging DTBP and VMDMS to an Ar hydrothermal reactor and heating at 120 Celsius for 48 hr.,APTMS,,VMDMS,,DTBP,,,,BzOH,,H2O,,TmAOH,,,,,,,,,,,,,,,"DTBP, VMDMS, BzOH, H2O, TmAOH, APTMS",,10,,,,,,,,,,,,,,80,,,,80,96,,,,Isopropanol,3,1,60,NMP,3,1,40,"BPDA, NMP",1,1,,"Acetic Anyhride, Pyridine",,1,,"NMP, EtOH",,,Ambient,,Supercritical Drying,CO2,40,8.5,,,,,,,,,,,,,,,,,,,,,,,Yes,,,,,,No,,,No,,,,Yes,,,,,,,,Yes,,No,,,,No,,,,,,,,,,Yes,,,,,,Yes,,,,,,Yes,,,Yes,,,,No,,,No,,,,,,No,,,,,Yes,,,,No,,,No,,,No,No,,,,,,Mesoporous,,,6.3,904,0.36,16.56,0.055,,,,,,,,,,,,367
"I4- 0.9mL APTMS, SCLD method",Ze Zhang et al.,,"Resilient, fire-retardant and mechanically strong polyimide-polyvinylpolymethylsiloxane composite aerogel prepared via stepwise chemical liquid deposition",2019.0,41.0,5.0,Sol-gel,The precursor solution was made by charging DTBP and VMDMS to an Ar hydrothermal reactor and heating at 120 Celsius for 48 hr.,APTMS,,VMDMS,,DTBP,,,,BzOH,,H2O,,TmAOH,,,,,,,,,,,,,,,"DTBP, VMDMS, BzOH, H2O, TmAOH, APTMS",,10,,,,,,,,,,,,,,80,,,,80,96,,,,Isopropanol,3,1,60,NMP,3,1,40,"BPDA, NMP",1,1,,"Acetic Anyhride, Pyridine",,1,,"NMP, EtOH",,,Ambient,,Supercritical Drying,CO2,40,8.5,,,,,,,,,,,,,,,,,,,,,,,Yes,,,,,,No,,,No,,,,Yes,,,,,,,,Yes,,No,,,,No,,,,,,,,,,Yes,,,,,,Yes,,,,,,Yes,,,Yes,,,,No,,,No,,,,,,No,,,,,Yes,,,,No,,,No,,,No,No,,,,,,Mesoporous,,,5.9,763,0.43,19.31,0.061,Monolithic,,,,,,,,,,,368
"I5- 1.2mL APTMS, SCLD method",Ze Zhang et al.,,"Resilient, fire-retardant and mechanically strong polyimide-polyvinylpolymethylsiloxane composite aerogel prepared via stepwise chemical liquid deposition",2019.0,41.0,5.0,Sol-gel,The precursor solution was made by charging DTBP and VMDMS to an Ar hydrothermal reactor and heating at 120 Celsius for 48 hr.,APTMS,,VMDMS,,DTBP,,,,BzOH,,H2O,,TmAOH,,,,,,,,,,,,,,,"DTBP, VMDMS, BzOH, H2O, TmAOH, APTMS",,10,,,,,,,,,,,,,,80,,,,80,96,,,,Isopropanol,3,1,60,NMP,3,1,40,"BPDA, NMP",1,1,,"Acetic Anyhride, Pyridine",,1,,"NMP, EtOH",,,Ambient,,Supercritical Drying,CO2,40,8.5,,,,,,,,,,,,,,,,,,,,,,,Yes,,,,,,No,,,No,,,,Yes,,,,,,,,Yes,,No,,,,No,,,,,,,,,,Yes,,,,,,Yes,,,,,,Yes,,,Yes,,,,No,,,No,,,,,,No,,,,,Yes,,,,No,,,No,,,No,No,,,,,,Mesoporous,,,5.5,501,0.47,32.06,0.078,,,,,,,,,,,,369
"C1- 0.6mL APTMS, SCLD method, 6 hour deposition time",Ze Zhang et al.,,"Resilient, fire-retardant and mechanically strong polyimide-polyvinylpolymethylsiloxane composite aerogel prepared via stepwise chemical liquid deposition",2019.0,41.0,5.0,Sol-gel,The precursor solution was made by charging DTBP and VMDMS to an Ar hydrothermal reactor and heating at 120 Celsius for 48 hr.,APTMS,,VMDMS,,DTBP,,,,BzOH,,H2O,,TmAOH,,,,,,,,,,,,,,,"DTBP, VMDMS, BzOH, H2O, TmAOH, APTMS",,10,,,,,,,,,,,,,,80,,,,80,96,,,,Isopropanol,3,1,60,NMP,3,1,40,"BPDA, NMP",1,0.25,,"Acetic Anyhride, Pyridine",,0.25,,"NMP, EtOH",,,Ambient,,Supercritical Drying,CO2,40,8.5,,,,,,,,,,,,,,,,,,,,,,,Yes,,,,,,No,,,No,,,,Yes,,,,,,,,Yes,,No,,,,No,,,,,,,,,,Yes,,,,,,Yes,,,,,,Yes,,,Yes,,,,No,,,No,,,,,,No,,,,,Yes,,,,No,,,No,,,No,No,,,,,,Mesoporous,,,6.7,947,0.31,15.81,0.049,,,,,,,,,,,,370
"C2- 0.6mL APTMS, SCLD method, 12 hour deposition time",Ze Zhang et al.,,"Resilient, fire-retardant and mechanically strong polyimide-polyvinylpolymethylsiloxane composite aerogel prepared via stepwise chemical liquid deposition",2019.0,41.0,5.0,Sol-gel,The precursor solution was made by charging DTBP and VMDMS to an Ar hydrothermal reactor and heating at 120 Celsius for 48 hr.,APTMS,,VMDMS,,DTBP,,,,BzOH,,H2O,,TmAOH,,,,,,,,,,,,,,,"DTBP, VMDMS, BzOH, H2O, TmAOH, APTMS",,10,,,,,,,,,,,,,,80,,,,80,96,,,,Isopropanol,3,1,60,NMP,3,1,40,"BPDA, NMP",1,0.5,,"Acetic Anyhride, Pyridine",,0.5,,"NMP, EtOH",,,Ambient,,Supercritical Drying,CO2,40,8.5,,,,,,,,,,,,,,,,,,,,,,,Yes,,,,,,No,,,No,,,,Yes,,,,,,,,Yes,,No,,,,No,,,,,,,,,,Yes,,,,,,Yes,,,,,,Yes,,,Yes,,,,No,,,No,,,,,,No,,,,,Yes,,,,No,,,No,,,No,No,,,,,,Mesoporous,,,6.6,922,0.33,16.16,0.05,,,,,,,,,,,,371
"SA- pH 1, heat treated 50°C ","Israa F. Al-Sharuee, i81f54@uomustansiriyah.edu.iq",,Thermal Conductivity Performance of Silica Aerogel after Exposition on Different Heating under Ambient Pressure,2019.0,30.0,1.0,Sol-gel,,TEOS,,,,,,,,EtOH,,H2O,,,,HCl,0.5,,"NH4OH, NH4F",,,,TMCS,,N-hexane,,,,"TEOS, EtOH, H2O, HCl",,,24,,,"NH4OH, NH4F",,,,,,,,,1,,,,,,3,,,,EtOH,4,4,,"TMCS, N-hexane",4,1,,N-hexane,,,,,,,,,,,,,Air Drying,,Ambient,,,,,,,,,,,,,,,,,,,50,60,,,,No,,,,,,No,,,No,,,,No,,,,,,,,No,,No,,,,No,,,,,,,,,,Yes,,,,,,No,,,,,,Yes,,,No,,,,No,,,No,,,,,,No,,,,,Yes,,,,No,,,No,,,Yes,No,,,,,,,,,,,0.301,,0.09,,,,,,,,,,,,372
"SA- pH 1, heat treated 100°C ","Israa F. Al-Sharuee, i81f54@uomustansiriyah.edu.iq",,Thermal Conductivity Performance of Silica Aerogel after Exposition on Different Heating under Ambient Pressure,2019.0,30.0,1.0,Sol-gel,,TEOS,,,,,,,,EtOH,,H2O,,,,HCl,0.5,,"NH4OH, NH4F",,,,TMCS,,N-hexane,,,,"TEOS, EtOH, H2O, HCl",,,24,,,"NH4OH, NH4F",,,,,,,,,1,,,,,,3,,,,EtOH,4,4,,"TMCS, N-hexane",4,1,,N-hexane,,,,,,,,,,,,,Air Drying,,Ambient,,,,,,,,,,,,,,,,,,,100,60,,,,No,,,,,,No,,,No,,,,No,,,,,,,,No,,No,,,,No,,,,,,,,,,Yes,,,,,,No,,,,,,Yes,,,No,,,,No,,,No,,,,,,No,,,,,Yes,,,,No,,,No,,,Yes,No,,,,,,,,,,,0.287,,0.088,,,,,,,,,,,,373
"SA- pH 1, heat treated 150°C ","Israa F. Al-Sharuee, i81f54@uomustansiriyah.edu.iq",,Thermal Conductivity Performance of Silica Aerogel after Exposition on Different Heating under Ambient Pressure,2019.0,30.0,1.0,Sol-gel,,TEOS,,,,,,,,EtOH,,H2O,,,,HCl,0.5,,"NH4OH, NH4F",,,,TMCS,,N-hexane,,,,"TEOS, EtOH, H2O, HCl",,,24,,,"NH4OH, NH4F",,,,,,,,,1,,,,,,3,,,,EtOH,4,4,,"TMCS, N-hexane",4,1,,N-hexane,,,,,,,,,,,,,Air Drying,,Ambient,,,,,,,,,,,,,,,,,,,150,60,,,,No,,,,,,No,,,No,,,,No,,,,,,,,No,,No,,,,No,,,,,,,,,,Yes,,,,,,No,,,,,,Yes,,,No,,,,No,,,No,,,,,,No,,,,,Yes,,,,No,,,No,,,Yes,No,,,,,,,,,,,0.251,,0.086,,,,,,,,,,,,374
"SA- pH 1, heat treated 200°C ","Israa F. Al-Sharuee, i81f54@uomustansiriyah.edu.iq",,Thermal Conductivity Performance of Silica Aerogel after Exposition on Different Heating under Ambient Pressure,2019.0,30.0,1.0,Sol-gel,,TEOS,,,,,,,,EtOH,,H2O,,,,HCl,0.5,,"NH4OH, NH4F",,,,TMCS,,N-hexane,,,,"TEOS, EtOH, H2O, HCl",,,24,,,"NH4OH, NH4F",,,,,,,,,1,,,,,,3,,,,EtOH,4,4,,"TMCS, N-hexane",4,1,,N-hexane,,,,,,,,,,,,,Air Drying,,Ambient,,,,,,,,,,,,,,,,,,,200,60,,,,No,,,,,,No,,,No,,,,No,,,,,,,,No,,No,,,,No,,,,,,,,,,Yes,,,,,,No,,,,,,Yes,,,No,,,,No,,,No,,,,,,No,,,,,Yes,,,,No,,,No,,,Yes,No,,,,,,,,,,,0.238,,0.0107,,,,,,,,,,,,375
"SA- pH 1, heat treated 250°C ","Israa F. Al-Sharuee, i81f54@uomustansiriyah.edu.iq",,Thermal Conductivity Performance of Silica Aerogel after Exposition on Different Heating under Ambient Pressure,2019.0,30.0,1.0,Sol-gel,,TEOS,,,,,,,,EtOH,,H2O,,,,HCl,0.5,,"NH4OH, NH4F",,,,TMCS,,N-hexane,,,,"TEOS, EtOH, H2O, HCl",,,24,,,"NH4OH, NH4F",,,,,,,,,1,,,,,,3,,,,EtOH,4,4,,"TMCS, N-hexane",4,1,,N-hexane,,,,,,,,,,,,,Air Drying,,Ambient,,,,,,,,,,,,,,,,,,,250,60,,,,No,,,,,,No,,,No,,,,No,,,,,,,,No,,No,,,,No,,,,,,,,,,Yes,,,,,,No,,,,,,Yes,,,No,,,,No,,,No,,,,,,No,,,,,Yes,,,,No,,,No,,,Yes,No,,,,,,,,,,,0.2,,0.0093,,,,,,,,,,,,376
"SA- pH 2, heat treated 50°C ","Israa F. Al-Sharuee, i81f54@uomustansiriyah.edu.iq",,Thermal Conductivity Performance of Silica Aerogel after Exposition on Different Heating under Ambient Pressure,2019.0,30.0,1.0,Sol-gel,,TEOS,,,,,,,,EtOH,,H2O,,,,HCl,0.5,,"NH4OH, NH4F",,,,TMCS,,N-hexane,,,,"TEOS, EtOH, H2O, HCl",,,24,,,"NH4OH, NH4F",,,,,,,,,2,,,,,,3,,,,EtOH,4,4,,"TMCS, N-hexane",4,1,,N-hexane,,,,,,,,,,,,,Air Drying,,Ambient,,,,,,,,,,,,,,,,,,,50,60,,,,No,,,,,,No,,,No,,,,No,,,,,,,,No,,No,,,,No,,,,,,,,,,Yes,,,,,,No,,,,,,Yes,,,No,,,,No,,,No,,,,,,No,,,,,Yes,,,,No,,,No,,,Yes,No,,,,,,,,,,,0.421,,0.012,,,,,,,,,,,,377
