Repository: andreshyer/Ferri_Aerogel_Neo4j

File: files/zr_aerogels.csv (part 7 of 13)
"ZrO2 aerogels (water, H = 20) @1000C",Zhong et al.,Synthesis of monolithic zirconia aerogel via a nitric acid assisted epoxide addition method,2014,36,11,sol-gel,,zirconyl chloride octahydrate,0.39,,,water,7.8,ethanol,,,nitric acid,0.39,,,propylene oxide,2.34,,20,,40,,24,ethanol,3,1,,,,,,,,,,,,,,,supercritical drying,ethanol,265,,7.2,1,nitrogen,,,,,,,1000,120,5,air,,No,,,,,,Yes,Hitachi H-800/JEOL JEM-2100,Morphologies and structures,No,,,,Yes,"ASAP 2020, Micromeritics, USA","Specific surface area, pore size distribution",,,150,,,Yes,"Specific surface area, pore size distribution",No,,,,Yes,Rigaku D/max-2500B2+/PCX,Cu Kα,,Oct-90,,,1.5406,40,20,No,,,,,,No,,,,,,No,,,No,,,,No,,,No,,,,,,No,,,,,No,,,,No,,,No,,,Yes,,,785 nm,,,,,,,,,,,"tetragonal, monoclinic",,266
"core–shell ZrO2/SiO2 aerogels (FA10), as-dried",Ren et al.,Preparation and characterization of high surface area ZrO2 aerogel modified by SiO2,2015,20,9,sol-gel,,zirconium(IV) oxynitrate hydrate,0.3,,,ethanol,,water,tetraethoxysilane,,formamide,0.3,polyethylene glycol 400,0.3,propylene oxide,1.8,,60,,37,,,ethanol,3,0.5,,"ethanol, tetraethoxysilane",1,,,ethanol,3,0.5,,,,,,,ambient pressure drying,,60,,0.101,48 - 96,,,,,,,,,,,,as-dried,Yes,"S4800, Hitachi, Japan","Morphologies, microstructure",,,,Yes,"Tecnai G2 F20, FEI, Holland","Morphologies, microstructure",No,,,,Yes,"OMNISORP100CX, Bechman Coulter, USA",Meso and micropores,,,100,,,Yes,Surface area/pore size distibution,Yes,"Axis Ultra DLD, Kratos, UK","Hemispherical e- energy analyzer, monochromatic Al Kα X-ray radiation",Chemical states of O2 atoms,Yes,"Empyrean 200895 PANalytical B.V., Holland",,Crystalline phase,,,,,,,No,,,,,,No,,,,,,No,,,No,,,,No,,,No,,,,,,No,,,,,No,,,,No,,,No ,,,No,,,,,,mesoporous,,,7.4,,430,,,amorphous,,267
core–shell ZrO2/SiO2 aerogels (FA10) @ 1000C,Ren et al.,Preparation and characterization of high surface area ZrO2 aerogel modified by SiO2,2015,20,9,sol-gel,,zirconium(IV) oxynitrate hydrate,0.3,,,ethanol,,water,tetraethoxysilane,,formamide,0.3,polyethylene glycol 400,0.3,propylene oxide,1.8,,60,,37,,,ethanol,3,0.5,,"ethanol, tetraethoxysilane",1,,,ethanol,3,0.5,,,,,,,ambient pressure drying,,60,,0.101,48 - 96,,,,,,,,1000,120,5,,,Yes,"S4800, Hitachi, Japan","Morphologies, microstructure",,,,Yes,"Tecnai G2 F20, FEI, Holland","Morphologies, microstructure",No,,,,Yes,"OMNISORP100CX, Bechman Coulter, USA",Meso and micropores,,,100,,,Yes,Surface area/pore size distibution,Yes,"Axis Ultra DLD, Kratos, UK","Hemispherical e- energy analyzer, monochromatic Al Kα X-ray radiation",Chemical states of O2 atoms,Yes,"Empyrean 200895 PANalytical B.V., Holland",,Crystalline phase,,,,,,,No,,,,,,No,,,,,,No,,,No,,,,No,,,No,,,,,,No,,,,,No,,,,No,,,No ,,,No,,,,,,,,,,,,,,tetragonal,,268
"core–shell ZrO2/SiO2 aerogels (FA15), as-dried",Ren et al.,Preparation and characterization of high surface area ZrO2 aerogel modified by SiO2,2015,20,9,sol-gel,,zirconium(IV) oxynitrate hydrate,0.3,,,ethanol,,water,tetraethoxysilane,,formamide,0.45,polyethylene glycol 400,0.3,propylene oxide,1.8,,60,,23,,,ethanol,3,0.5,,"ethanol, tetraethoxysilane",1,,,ethanol,3,0.5,,,,,,,ambient pressure drying,,60,,0.101,48 - 96,,,,,,,,,,,,as-dried,Yes,"S4800, Hitachi, Japan","Morphologies, microstructure",,,,Yes,"Tecnai G2 F20, FEI, Holland","Morphologies, microstructure",No,,,,Yes,"OMNISORP100CX, Bechman Coulter, USA",Meso and micropores,,,100,,,Yes,Surface area/pore size distibution,Yes,"Axis Ultra DLD, Kratos, UK","Hemispherical e- energy analyzer, monochromatic Al Kα X-ray radiation",Chemical states of O2 atoms,Yes,"Empyrean 200895 PANalytical B.V., Holland",,Crystalline phase,,,,,,,No,,,,,,No,,,,,,No,,,No,,,,No,,,No,,,,,,No,,,,,No,,,,No,,,No ,,,No,,,,,,mesoporous,,,8.1,,602,,,amorphous,,269
core–shell ZrO2/SiO2 aerogels (FA15) @ 1000C,Ren et al.,Preparation and characterization of high surface area ZrO2 aerogel modified by SiO2,2015,20,9,sol-gel,,zirconium(IV) oxynitrate hydrate,0.3,,,ethanol,,water,tetraethoxysilane,,formamide,0.45,polyethylene glycol 400,0.3,propylene oxide,1.8,,60,,23,,,ethanol,3,0.5,,"ethanol, tetraethoxysilane",1,,,ethanol,3,0.5,,,,,,,ambient pressure drying,,60,,0.101,48 - 96,,,,,,,,1000,120,5,,,Yes,"S4800, Hitachi, Japan","Morphologies, microstructure",,,,Yes,"Tecnai G2 F20, FEI, Holland","Morphologies, microstructure",No,,,,Yes,"OMNISORP100CX, Bechman Coulter, USA",Meso and micropores,,,100,,,Yes,Surface area/pore size distibution,Yes,"Axis Ultra DLD, Kratos, UK","Hemispherical e- energy analyzer, monochromatic Al Kα X-ray radiation",Chemical states of O2 atoms,Yes,"Empyrean 200895 PANalytical B.V., Holland",,Crystalline phase,,,,,,,No,,,,,,No,,,,,,No,,,No,,,,No,,,No,,,,,,No,,,,,No,,,,No,,,No ,,,No,,,,,,,,,,,,,,tetragonal,,270
"core–shell ZrO2/SiO2 aerogels (FA20), as-dried",Ren et al.,Preparation and characterization of high surface area ZrO2 aerogel modified by SiO2,2015,20,9,sol-gel,,zirconium(IV) oxynitrate hydrate,0.3,,,ethanol,,water,tetraethoxysilane,,formamide,0.6,polyethylene glycol 400,0.3,propylene oxide,1.8,,60,,,,,ethanol,3,0.5,,"ethanol, tetraethoxysilane",1,,,ethanol,3,0.5,,,,,,,ambient pressure drying,,60,,0.101,48 - 96,,,,,,,,,,,,as-dried,Yes,"S4800, Hitachi, Japan","Morphologies, microstructure",,,,Yes,"Tecnai G2 F20, FEI, Holland","Morphologies, microstructure",No,,,,Yes,"OMNISORP100CX, Bechman Coulter, USA",Meso and micropores,,,100,,,Yes,Surface area/pore size distibution,Yes,"Axis Ultra DLD, Kratos, UK","Hemispherical e- energy analyzer, monochromatic Al Kα X-ray radiation",Chemical states of O2 atoms,Yes,"Empyrean 200895 PANalytical B.V., Holland",,Crystalline phase,,,,,,,No,,,,,,No,,,,,,No,,,No,,,,No,,,No,,,,,,No,,,,,No,,,,No,,,No ,,,No,,,,,,mesoporous,,,8.2,,619,,,amorphous,,271
core–shell ZrO2/SiO2 aerogels (FA20) @ 1000C,Ren et al.,Preparation and characterization of high surface area ZrO2 aerogel modified by SiO2,2015,20,9,sol-gel,,zirconium(IV) oxynitrate hydrate,0.3,,,ethanol,,water,tetraethoxysilane,,formamide,0.6,polyethylene glycol 400,0.3,propylene oxide,1.8,,60,,,,,ethanol,3,0.5,,"ethanol, tetraethoxysilane",1,,,ethanol,3,0.5,,,,,,,ambient pressure drying,,60,,0.101,48 - 96,,,,,,,,1000,120,5,,,Yes,"S4800, Hitachi, Japan","Morphologies, microstructure",,,,Yes,"Tecnai G2 F20, FEI, Holland","Morphologies, microstructure",No,,,,Yes,"OMNISORP100CX, Bechman Coulter, USA",Meso and micropores,,,100,,,Yes,Surface area/pore size distibution,Yes,"Axis Ultra DLD, Kratos, UK","Hemispherical e- energy analyzer, monochromatic Al Kα X-ray radiation",Chemical states of O2 atoms,Yes,"Empyrean 200895 PANalytical B.V., Holland",,Crystalline phase,,,,,,,No,,,,,,No,,,,,,No,,,No,,,,No,,,No,,,,,,No,,,,,No,,,,No,,,No ,,,No,,,,,,,,,,,,,,tetragonal,,272
"core–shell ZrO2/SiO2 aerogels (FA25), as-dried",Ren et al.,Preparation and characterization of high surface area ZrO2 aerogel modified by SiO2,2015,20,9,sol-gel,,zirconium(IV) oxynitrate hydrate,0.3,,,ethanol,,water,tetraethoxysilane,,formamide,0.75,polyethylene glycol 400,0.3,propylene oxide,1.8,,60,,16,,,ethanol,3,0.5,,"ethanol, tetraethoxysilane",1,,,ethanol,3,0.5,,,,,,,ambient pressure drying,,60,,0.101,48 - 96,,,,,,,,,,,,as-dried,Yes,"S4800, Hitachi, Japan","Morphologies, microstructure",,,,Yes,"Tecnai G2 F20, FEI, Holland","Morphologies, microstructure",No,,,,Yes,"OMNISORP100CX, Bechman Coulter, USA",Meso and micropores,,,100,,,Yes,Surface area/pore size distibution,Yes,"Axis Ultra DLD, Kratos, UK","Hemispherical e- energy analyzer, monochromatic Al Kα X-ray radiation",Chemical states of O2 atoms,Yes,"Empyrean 200895 PANalytical B.V., Holland",,Crystalline phase,,,,,,,No,,,,,,No,,,,,,No,,,No,,,,No,,,No,,,,,,No,,,,,No,,,,No,,,No ,,,No,,,,,,mesoporous,,,12.4,,520,0.202,,amorphous,Density is bulk density of the largest concentration.,273
core–shell ZrO2/SiO2 aerogels (FA25) @ 1000C,Ren et al.,Preparation and characterization of high surface area ZrO2 aerogel modified by SiO2,2015,20,9,sol-gel,,zirconium(IV) oxynitrate hydrate,0.3,,,ethanol,,water,tetraethoxysilane,,formamide,0.75,polyethylene glycol 400,0.3,propylene oxide,1.8,,60,,16,,,ethanol,3,0.5,,"ethanol, tetraethoxysilane",1,,,ethanol,3,0.5,,,,,,,ambient pressure drying,,60,,0.101,48 - 96,,,,,,,,1000,120,5,,,Yes,"S4800, Hitachi, Japan","Morphologies, microstructure",,,,Yes,"Tecnai G2 F20, FEI, Holland","Morphologies, microstructure",No,,,,Yes,"OMNISORP100CX, Bechman Coulter, USA",Meso and micropores,,,100,,,Yes,Surface area/pore size distibution,Yes,"Axis Ultra DLD, Kratos, UK","Hemispherical e- energy analyzer, monochromatic Al Kα X-ray radiation",Chemical states of O2 atoms,Yes,"Empyrean 200895 PANalytical B.V., Holland",,Crystalline phase,,,,,,,No,,,,,,No,,,,,,No,,,No,,,,No,,,No,,,,,,No,,,,,No,,,,No,,,No ,,,No,,,,,,,,,,,,,,tetragonal,,274
"Rare-earth Zirconate aerogel, La (LZA)",Torres-Rodriguez et al. ,"Rare-earth zirconate Ln2Zr2O7 (Ln: La, Nd, Gd, and Dy) powders, xerogels, and aerogels: preparation, structure, and properties",2019,58,1,sol-gel,,zirconium(IV) propoxide,0.4,lanthanum(III) nitrate hexahydrate,0.4,n-propanol,12.4,,,,,,,,nitric acid,0.4,,,,,,,,,,,"n-propanol, acetone",5,1,20,,,,,,,,,Washing until pure acetone only,supercritical Drying,carbon dioxide,45,,10,3,,,,,,,,1000,300,,,,Yes,"460L Verios (FEI, Czech Republic)",Microstructure,,,,No,,,,,,,Yes,"Autosorb iQ (Quantach- rome Instruments, Boynton Beach, FL, USA)","Surface area, micropore volume",,,180,720,Vacuum,"Yes, BET/BJH","Surface area, micropore volume",No,,,,Yes,"X-ray diffractometer (Rigaku, Japan)",Cu Kα,Crystal structure,20 - 65,0.02,0.1,1.5406,40,30,No,,,,,,"Yes, with DSC/MS",Netzsch STA 409c/CD,Mass loss with temperature change,20 - 1400,Synthetic air,10,No,,,No,,,,No,,,No,,,,,,No,,,,,No,,,,No,,,No ,,,"Yes, Non-polarized",Horiba T64000 Raman spectrometer equipped,,488 nm line of a Coherent Innova Spectrum 70C Ar+−Kr+ laser,0.6,,mesoporous,,1,40,70,100,,,"tetragonal, cubic",Average pore diameter is given in nm,275
"Rare-earth Zirconate aerogel, Nd (NZA)",Torres-Rodriguez et al. ,"Rare-earth zirconate Ln2Zr2O7 (Ln: La, Nd, Gd, and Dy) powders, xerogels, and aerogels: preparation, structure, and properties",2019,58,1,sol-gel,,zirconium(IV) propoxide,0.4,neodymium(III) nitrate hexahydrate,0.4,n-propanol,12.4,,,,,,,,nitric acid,0.4,,,,,,,,,,,"n-propanol, acetone",5,1,20,,,,,,,,,,supercritical Drying,carbon dioxide,45,,10,3,,,,,,,,1000,300,,,,Yes,"460L Verios (FEI, Czech Republic)",Microstructure,,,,No,,,,,,,Yes,"Autosorb iQ (Quantach- rome Instruments, Boynton Beach, FL, USA)","Surface area, micropore volume",,,180,720,Vacuum,"Yes, BET/BJH","Surface area, micropore volume",No,,,,Yes,"X-ray diffractometer (Rigaku, Japan)",Cu Kα,Crystal structure,20 - 65,0.02,0.1,1.5406,40,30,No,,,,,,"Yes, with DSC/MS",Netzsch STA 409c/CD,Mass loss with temperature change,20 - 1400,Synthetic air,10,No,,,No,,,,No,,,No,,,,,,No,,,,,No,,,,No,,,No ,,,"Yes, Non-polarized",Horiba T64000 Raman spectrometer equipped,,488 nm line of a Coherent Innova Spectrum 70C Ar+−Kr+ laser,0.6,,mesoporous,,1.02,39.9,70,102,,,"tetragonal, cubic",Exchange with acetone (initial liquid),276
"Rare-earth Zirconate aerogel, Gd (GZA)",Torres-Rodriguez et al. ,"Rare-earth zirconate Ln2Zr2O7 (Ln: La, Nd, Gd, and Dy) powders, xerogels, and aerogels: preparation, structure, and properties",2019,58,1,sol-gel,,zirconium(IV) propoxide,0.36,gadolinium(III) nitrate hexahydrate,0.36,n-propanol,12.4,,,,,,,,nitric acid,0.4,,,,,,,,,,,"n-propanol, acetone",5,1,20,,,,,,,,,,supercritical Drying,carbon dioxide,45,,10,3,,,,,,,,1000,300,,,,Yes,"460L Verios (FEI, Czech Republic)",Microstructure,,,,No,,,,,,,Yes,"Autosorb iQ (Quantach- rome Instruments, Boynton Beach, FL, USA)","Surface area, micropore volume",,,180,720,Vacuum,"Yes, BET/BJH","Surface area, micropore volume",No,,,,Yes,"X-ray diffractometer (Rigaku, Japan)",Cu Kα,Crystal structure,20 - 65,0.02,0.1,1.5406,40,30,No,,,,,,"Yes, with DSC/MS",Netzsch STA 409c/CD,Mass loss with temperature change,20 - 1400,Synthetic air,10,No,,,No,,,,No,,,No,,,,,,No,,,,,No,,,,No,,,No ,,,"Yes, Non-polarized",Horiba T64000 Raman spectrometer equipped,,488 nm line of a Coherent Innova Spectrum 70C Ar+−Kr+ laser,0.6,,mesoporous,,1.53,36.5,70,168,,,"tetragonal, cubic",Exchange with acetone (initial liquid),277
"Rare-earth Zirconate aerogel, Dy (DZA)",Torres-Rodriguez et al. ,"Rare-earth zirconate Ln2Zr2O7 (Ln: La, Nd, Gd, and Dy) powders, xerogels, and aerogels: preparation, structure, and properties",2019,58,1,sol-gel,,zirconium(IV) propoxide,0.34,dysprosium(III) nitrate hydrate,0.34,n-propanol,12.4,,,,,,,,nitric acid,0.4,,,,,,,,,,,"n-propanol, acetone",5,1,20,,,,,,,,,,supercritical Drying,carbon dioxide,45,,10,3,,,,,,,,1000,300,,,,Yes,"460L Verios (FEI, Czech Republic)",Microstructure,,,,No,,,,,,,Yes,"Autosorb iQ (Quantach- rome Instruments, Boynton Beach, FL, USA)","Surface area, micropore volume",,,180,720,Vacuum,"Yes, BET/BJH","Surface area, micropore volume",No,,,,Yes,"X-ray diffractometer (Rigaku, Japan)",Cu Kα,Crystal structure,20 - 65,0.02,0.1,1.5406,40,30,No,,,,,,"Yes, with DSC/MS",Netzsch STA 409c/CD,Mass loss with temperature change,20 - 1400,Synthetic air,10,No,,,No,,,,No,,,No,,,,,,No,,,,,No,,,,No,,,No ,,,"Yes, Non-polarized",Horiba T64000 Raman spectrometer equipped,,488 nm line of a Coherent Innova Spectrum 70C Ar+−Kr+ laser,0.6,,mesoporous,,1.22,35.2,70,139,,,"tetragonal, cubic",Exchange with acetone (initial liquid),278
"Rare-earth Zirconate xerogel, La (LZX)",Torres-Rodriguez et al. ,"Rare-earth zirconate Ln2Zr2O7 (Ln: La, Nd, Gd, and Dy) powders, xerogels, and aerogels: preparation, structure, and properties",2019,58,1,sol-gel,,zirconium(IV) propoxide,0.4,lanthanum(III) nitrate hexahydrate,0.4,n-propanol,12.4,,,,,,,,nitric acid,0.4,,,,,,,,,,,,,,,,,,,,,,,,direct air drying,,20,,0.101,48,air,,,,,,,1000,300,,,,Yes,"460L Verios (FEI, Czech Republic)",Microstructure,,,,No,,,,,,,Yes,"Autosorb iQ (Quantach- rome Instruments, Boynton Beach, FL, USA)","Surface area, micropore volume",,,180,720,Vacuum,"Yes, BET/BJH","Surface area, micropore volume",No,,,,Yes,"X-ray diffractometer (Rigaku, Japan)",Cu Kα,Crystal structure,20 - 65,0.02,0.1,1.5406,40,30,No,,,,,,"Yes, with DSC/MS",Netzsch STA 409c/CD,Mass loss with temperature change,20 - 1400,Synthetic air,10,No,,,No,,,,No,,,No,,,,,,No,,,,,No,,,,No,,,No ,,,"Yes, Non-polarized",Horiba T64000 Raman spectrometer equipped,,489 nm line of a Coherent Innova Spectrum 70C Ar+−Kr+ laser,0.6,,mesoporous,,0.066,2.1,100,124,,,pyrochlore,Effect: drying method,279
"Rare-earth Zirconate xerogel, Nd (NZX)",Torres-Rodriguez et al. ,"Rare-earth zirconate Ln2Zr2O7 (Ln: La, Nd, Gd, and Dy) powders, xerogels, and aerogels: preparation, structure, and properties",2019,58,1,sol-gel,,zirconium(IV) propoxide,0.4,neodymium(III) nitrate hexahydrate,0.4,n-propanol,12.4,,,,,,,,nitric acid,0.4,,,,,,,,,,,,,,,,,,,,,,,,direct air drying,,20,,0.101,48,air,,,,,,,1000,300,,,,Yes,"460L Verios (FEI, Czech Republic)",Microstructure,,,,No,,,,,,,Yes,"Autosorb iQ (Quantach- rome Instruments, Boynton Beach, FL, USA)","Surface area, micropore volume",,,180,720,Vacuum,"Yes, BET/BJH","Surface area, micropore volume",No,,,,Yes,"X-ray diffractometer (Rigaku, Japan)",Cu Kα,Crystal structure,20 - 65,0.02,0.1,1.5406,40,30,No,,,,,,"Yes, with DSC/MS",Netzsch STA 409c/CD,Mass loss with temperature change,20 - 1400,Synthetic air,10,No,,,No,,,,No,,,No,,,,,,No,,,,,No,,,,No,,,No ,,,"Yes, Non-polarized",Horiba T64000 Raman spectrometer equipped,,489 nm line of a Coherent Innova Spectrum 70C Ar+−Kr+ laser,0.6,,mesoporous,,0.067,2.1,100,129,,,pyrochlore,Effect: drying method,280
"Rare-earth Zirconate xerogel, Gd (GZX)",Torres-Rodriguez et al. ,"Rare-earth zirconate Ln2Zr2O7 (Ln: La, Nd, Gd, and Dy) powders, xerogels, and aerogels: preparation, structure, and properties",2019,58,1,sol-gel,,zirconium(IV) propoxide,0.36,gadolinium(III) nitrate hexahydrate,0.36,n-propanol,12.4,,,,,,,,nitric acid,0.4,,,,,,,,,,,,,,,,,,,,,,,,direct air drying,,20,,0.101,48,air,,,,,,,1000,300,,,,Yes,"460L Verios (FEI, Czech Republic)",Microstructure,,,,No,,,,,,,Yes,"Autosorb iQ (Quantach- rome Instruments, Boynton Beach, FL, USA)","Surface area, micropore volume",,,180,720,Vacuum,"Yes, BET/BJH","Surface area, micropore volume",No,,,,Yes,"X-ray diffractometer (Rigaku, Japan)",Cu Kα,Crystal structure,20 - 65,0.02,0.1,1.5406,40,30,No,,,,,,"Yes, with DSC/MS",Netzsch STA 409c/CD,Mass loss with temperature change,20 - 1400,Synthetic air,10,No,,,No,,,,No,,,No,,,,,,No,,,,,No,,,,No,,,No ,,,"Yes, Non-polarized",Horiba T64000 Raman spectrometer equipped,,489 nm line of a Coherent Innova Spectrum 70C Ar+−Kr+ laser,0.6,,mesoporous,,0.051,2.4,100,85,,,"pyrochlore, fluorite",Effect: drying method,281
"Rare-earth Zirconate xerogel, Dy (DZX)",Torres-Rodriguez et al. ,"Rare-earth zirconate Ln2Zr2O7 (Ln: La, Nd, Gd, and Dy) powders, xerogels, and aerogels: preparation, structure, and properties",2019,58,1,sol-gel,,zirconium(IV) propoxide,0.34,dysprosium(III) nitrate hydrate,0.34,n-propanol,12.4,,,,,,,,nitric acid,0.4,,,,,,,,,,,,,,,,,,,,,,,,direct air drying,,20,,0.101,48,air,,,,,,,1000,300,,,,Yes,"460L Verios (FEI, Czech Republic)",Microstructure,,,,No,,,,,,,Yes,"Autosorb iQ (Quantach- rome Instruments, Boynton Beach, FL, USA)","Surface area, micropore volume",,,180,720,Vacuum,"Yes, BET/BJH","Surface area, micropore volume",No,,,,Yes,"X-ray diffractometer (Rigaku, Japan)",Cu Kα,Crystal structure,20 - 65,0.02,0.1,1.5406,40,30,No,,,,,,"Yes, with DSC/MS",Netzsch STA 409c/CD,Mass loss with temperature change,20 - 1400,Synthetic air,10,No,,,No,,,,No,,,No,,,,,,No,,,,,No,,,,No,,,No ,,,"Yes, Non-polarized",Horiba T64000 Raman spectrometer equipped,,489 nm line of a Coherent Innova Spectrum 70C Ar+−Kr+ laser,0.6,,mesoporous,,0.071,2,100,144,,,"pyrochlore, fluorite",Effect: drying method,282
"Rare-earth Zirconate powder, La (LZP)",Torres-Rodriguez et al. ,"Rare-earth zirconate Ln2Zr2O7 (Ln: La, Nd, Gd, and Dy) powders, xerogels, and aerogels: preparation, structure, and properties",2019,58,1,co-precipitation,,zirconyl chloride octahydrate,0.1,lanthanum(III) nitrate hexahydrate,0.1,,,water,,,,,,,ammonia,,11,,,,,,water,2,,,,,,,,,,,,,,,,oven drying,,120,,,12,,,,,,,,1000,300,,air,,Yes,"460L Verios (FEI, Czech Republic)",Microstructure,,,,No,,,,,,,Yes,"Autosorb iQ (Quantach- rome Instruments, Boynton Beach, FL, USA)","Surface area, micropore volume",,,180,720,Vacuum,"Yes, BET/BJH","Surface area, micropore volume",No,,,,Yes,"X-ray diffractometer (Rigaku, Japan)",Cu Kα,Crystal structure,20 - 65,0.02,0.1,1.5406,40,30,No,,,,,,"Yes, with DSC/MS",Netzsch STA 409c/CD,Mass loss with temperature change,20 - 1400,Synthetic air,10,No,,,No,,,,No,,,No,,,,,,No,,,,,No,,,,No,,,No ,,,"Yes, Non-polarized",Horiba T64000 Raman spectrometer equipped,,489 nm line of a Coherent Innova Spectrum 70C Ar+−Kr+ laser,0.6,,,,0.01,,,0.9,,,pyrochlore,,283
"Rare-earth Zirconate powder, Nd (NZP)",Torres-Rodriguez et al. ,"Rare-earth zirconate Ln2Zr2O7 (Ln: La, Nd, Gd, and Dy) powders, xerogels, and aerogels: preparation, structure, and properties",2019,58,1,co-precipitation,,zirconyl chloride octahydrate,0.1,neodymium(III) nitrate hexahydrate,0.1,,,water,,,,,,,ammonia,,11,,,,,,water,2,,,,,,,,,,,,,,,,oven drying,,120,,,12,,,,,,,,1000,300,,air,,Yes,"460L Verios (FEI, Czech Republic)",Microstructure,,,,No,,,,,,,Yes,"Autosorb iQ (Quantach- rome Instruments, Boynton Beach, FL, USA)","Surface area, micropore volume",,,180,720,Vacuum,"Yes, BET/BJH","Surface area, micropore volume",No,,,,Yes,"X-ray diffractometer (Rigaku, Japan)",Cu Kα,Crystal structure,20 - 65,0.02,0.1,1.5406,40,30,No,,,,,,"Yes, with DSC/MS",Netzsch STA 409c/CD,Mass loss with temperature change,20 - 1400,Synthetic air,10,No,,,No,,,,No,,,No,,,,,,No,,,,,No,,,,No,,,No ,,,"Yes, Non-polarized",Horiba T64000 Raman spectrometer equipped,,489 nm line of a Coherent Innova Spectrum 70C Ar+−Kr+ laser,0.6,,,,0.001,,,0.3,,,pyrochlore,,284
"Rare-earth Zirconate powder, Gd (GZP)",Torres-Rodriguez et al. ,"Rare-earth zirconate Ln2Zr2O7 (Ln: La, Nd, Gd, and Dy) powders, xerogels, and aerogels: preparation, structure, and properties",2019,58,1,co-precipitation,,zirconyl chloride octahydrate,0.1,gadolinium(III) nitrate hexahydrate,0.1,,,water,,,,,,,ammonia,,11,,,,,,water,2,,,,,,,,,,,,,,,,oven drying,,120,,,12,,,,,,,,1000,300,,air,,Yes,"460L Verios (FEI, Czech Republic)",Microstructure,,,,No,,,,,,,Yes,"Autosorb iQ (Quantach- rome Instruments, Boynton Beach, FL, USA)","Surface area, micropore volume",,,180,720,Vacuum,"Yes, BET/BJH","Surface area, micropore volume",No,,,,Yes,"X-ray diffractometer (Rigaku, Japan)",Cu Kα,Crystal structure,20 - 65,0.02,0.1,1.5406,40,30,No,,,,,,"Yes, with DSC/MS",Netzsch STA 409c/CD,Mass loss with temperature change,20 - 1400,Synthetic air,10,No,,,No,,,,No,,,No,,,,,,No,,,,,No,,,,No,,,No ,,,"Yes, Non-polarized",Horiba T64000 Raman spectrometer equipped,,489 nm line of a Coherent Innova Spectrum 70C Ar+−Kr+ laser,0.6,,,,0.001,,,0.3,,,fluorite,,285
"Rare-earth Zirconate powder, Dy (DZP)",Torres-Rodriguez et al. ,"Rare-earth zirconate Ln2Zr2O7 (Ln: La, Nd, Gd, and Dy) powders, xerogels, and aerogels: preparation, structure, and properties",2019,58,1,co-precipitation,,zirconyl chloride octahydrate,0.1,dysprosium(III) nitrate hydrate,0.1,,,water,,,,,,,ammonia,,11,,,,,,water,2,,,,,,,,,,,,,,,,oven drying,,120,,,12,,,,,,,,1000,300,,air,,Yes,"460L Verios (FEI, Czech Republic)",Microstructure,,,,No,,,,,,,Yes,"Autosorb iQ (Quantach- rome Instruments, Boynton Beach, FL, USA)","Surface area, micropore volume",,,180,720,Vacuum,"Yes, BET/BJH","Surface area, micropore volume",No,,,,Yes,"X-ray diffractometer (Rigaku, Japan)",Cu Kα,Crystal structure,20 - 65,0.02,0.1,1.5406,40,30,No,,,,,,"Yes, with DSC/MS",Netzsch STA 409c/CD,Mass loss with temperature change,20 - 1400,Synthetic air,10,No,,,No,,,,No,,,No,,,,,,No,,,,,No,,,,No,,,No ,,,"Yes, Non-polarized",Horiba T64000 Raman spectrometer equipped,,489 nm line of a Coherent Innova Spectrum 70C Ar+−Kr+ laser,0.6,,,,0.001,,,0.4,,,fluorite,,286
Zr aerogel dried @ 300C,Torres-Rodríguez et al. ,Heat treatment induced phase transformations in zirconia and yttria- stabilized zirconia monolithic aerogels,2019,44,2,sol-gel,,zirconium(IV) propoxide,0.275,,,water,0.825,n-propanol,acetone,,,,,,nitric acid,0.55,,20,,,,,n-propanol,1,1,20,acetone,6,1,20,,,,,,,,,,supercritical drying,carbon dioxide,80,,18,3,,,,,,,,300,180,10,,drying at 300; calcination at 500 and 1200,Yes,Hitachi S-4300,Morphology,,15-May,,No,,,No,,,,Yes,Quantachrome 2200e porosimeter,"Surface areas, pore size distribution",-195.8,,100,14 hr,,"Yes, BET/BJH","Surface areas, pore size distribution",No,,,,Yes,Empyrean; Panalytical,Cu Kα,Crystal phase,22 - 37,0.0263 (96 s/step),,1.54,40,45,No,,,,,,"Yes, with DSC",Netzsch STA 409c/CD apparatus.,,20 - 1300,Synthetic air,10,No,,,No,,,,No,,,No,,,,,,No,,,,,No,,,,No,,,No ,,,No,,,,,,mesoporous,,2.1,33,,255,,,amorphous,Effect: Y dopant; temperature of calcination,287
YSZ aerogel dried @ 300C,Torres-Rodríguez et al. ,Heat treatment induced phase transformations in zirconia and yttria- stabilized zirconia monolithic aerogels,2019,44,2,sol-gel,,zirconium(IV) propoxide,0.275,yttrium(III) nitrate hexahydrate,0.0385,water,0.825,n-propanol,acetone,,,,,,nitric acid,0.55,,20,,,,,n-propanol,1,1,20,acetone,6,1,20,,,,,,,,,,supercritical drying,carbon dioxide,80,,18,3,,,,,,,,300,180,10,,drying at 300; calcination at 500 and 1200,Yes,Hitachi S-4300,Morphology,,15-May,,No,,,No,,,,Yes,Quantachrome 2200e porosimeter,"Surface areas, pore size distribution",-195.8,,100,14 hr,,"Yes, BET/BJH","Surface areas, pore size distribution",No,,,,Yes,Empyrean; Panalytical,Cu Kα,Crystal phase,22 - 37,0.0263 (96 s/step),,1.54,40,45,No,,,,,,"Yes, with DSC",Netzsch STA 409c/CD apparatus.,,20 - 1300,Synthetic air,10,No,,,No,,,,No,,,No,,,,,,No,,,,,No,,,,No,,,No ,,,No,,,,,,mesoporous,,1.6,27,,243,,,amorphous,Effect: Y dopant; temperature of calcination,288
Zr aerogel @ 500C,Torres-Rodríguez et al. ,Heat treatment induced phase transformations in zirconia and yttria- stabilized zirconia monolithic aerogels,2019,44,2,sol-gel,,zirconium(IV) propoxide,0.275,,,water,0.825,n-propanol,acetone,,,,,,nitric acid,0.55,,20,,,,,n-propanol,1,1,20,acetone,6,1,20,,,,,,,,,,supercritical drying,carbon dioxide,80,,18,3,,,,,,,,500,120,10,,drying at 300; calcination at 500 and 1200,Yes,Hitachi S-4300,Morphology,,15-May,,No,,,No,,,,Yes,Quantachrome 2200e porosimeter,"Surface areas, pore size distribution",-195.8,,100,14 hr,,"Yes, BET/BJH","Surface areas, pore size distribution",No,,,,Yes,Empyrean; Panalytical,Cu Kα,Crystal phase,22 - 37,0.0263 (96 s/step),,1.54,40,45,No,,,,,,"Yes, with DSC",Netzsch STA 409c/CD apparatus.,,20 - 1300,Synthetic air,10,No,,,No,,,,No,,,No,,,,,,No,,,,,No,,,,No,,,No ,,,No,,,,,,mesoporous,,0.7,31,,87,,,"tetragonal, monoclinic",Effect: Y dopant; temperature of calcination,289
YSZ aerogel @ 500C,Torres-Rodríguez et al. ,Heat treatment induced phase transformations in zirconia and yttria- stabilized zirconia monolithic aerogels,2019,44,2,sol-gel,,zirconium(IV) propoxide,0.275,yttrium(III) nitrate hexahydrate,0.0385,water,0.825,n-propanol,acetone,,,,,,nitric acid,0.55,,20,,,,,n-propanol,1,1,20,acetone,6,1,20,,,,,,,,,,supercritical drying,carbon dioxide,80,,18,3,,,,,,,,500,120,10,,drying at 300; calcination at 500 and 1200,Yes,Hitachi S-4300,Morphology,,15-May,,No,,,No,,,,Yes,Quantachrome 2200e porosimeter,"Surface areas, pore size distribution",-195.8,,100,14 hr,,"Yes, BET/BJH","Surface areas, pore size distribution",No,,,,Yes,Empyrean; Panalytical,Cu Kα,Crystal phase,22 - 37,0.0263 (96 s/step),,1.54,40,45,No,,,,,,"Yes, with DSC",Netzsch STA 409c/CD apparatus.,,20 - 1300,Synthetic air,10,No,,,No,,,,No,,,No,,,,,,No,,,,,No,,,,No,,,No ,,,No,,,,,,mesoporous,,1.6,56,,114,,,tetragonal,Effect: Y dopant; temperature of calcination,290
Zr aerogel @ 1200C,Torres-Rodríguez et al. ,Heat treatment induced phase transformations in zirconia and yttria- stabilized zirconia monolithic aerogels,2019,44,2,sol-gel,,zirconium(IV) propoxide,0.275,,,water,0.825,n-propanol,acetone,,,,,,nitric acid,0.55,,20,,,,,n-propanol,1,1,20,acetone,6,1,20,,,,,,,,,,supercritical drying,carbon dioxide,80,,18,3,,,,,,,,1200,120,10,,drying at 300; calcination at 500 and 1200,Yes,Hitachi S-4300,Morphology,,15-May,,No,,,No,,,,Yes,Quantachrome 2200e porosimeter,"Surface areas, pore size distribution",-195.8,,100,14 hr,,"Yes, BET/BJH","Surface areas, pore size distribution",No,,,,Yes,Empyrean; Panalytical,Cu Kα,Crystal phase,22 - 37,0.0263 (96 s/step),,1.54,40,45,No,,,,,,"Yes, with DSC",Netzsch STA 409c/CD apparatus.,,20 - 1300,Synthetic air,10,No,,,No,,,,No,,,No,,,,,,No,,,,,No,,,,No,,,No ,,,No,,,,,,agglomeration,,,,45 - 52,,,,monoclinic,Effect: Y dopant; temperature of calcination,291
YSZ aerogel @ 1200C,Torres-Rodríguez et al. ,Heat treatment induced phase transformations in zirconia and yttria- stabilized zirconia monolithic aerogels,2019,44,2,sol-gel,,zirconium(IV) propoxide,0.275,yttrium(III) nitrate hexahydrate,0.0385,water,0.825,n-propanol,acetone,,,,,,nitric acid,0.55,,20,,,,,n-propanol,1,1,20,acetone,6,1,20,,,,,,,,,,supercritical drying,carbon dioxide,80,,18,3,,,,,,,,1200,120,10,,drying at 300; calcination at 500 and 1200,Yes,Hitachi S-4300,Morphology,,15-May,,No,,,No,,,,Yes,Quantachrome 2200e porosimeter,"Surface areas, pore size distribution",-195.8,,100,14 hr,,"Yes, BET/BJH","Surface areas, pore size distribution",No,,,,Yes,Empyrean; Panalytical,Cu Kα,Crystal phase,22 - 37,0.0263 (96 s/step),,1.54,40,45,No,,,,,,"Yes, with DSC",Netzsch STA 409c/CD apparatus.,,20 - 1300,Synthetic air,10,No,,,No,,,,No,,,No,,,,,,No,,,,,No,,,,No,,,No ,,,No,,,,,,agglomeration,,,,,,,,tetragonal,Effect: Y dopant; temperature of calcination,292
SiO2 modified ZSA aerogels,Wang et al.,Synthesis of crack-free monolithic ZrO2 aerogel modified by SiO2,2014,20,23,sol-gel,,zirconyl chloride octahydrate,0.5,,,ethanol,,water,"acetic acid, formamide",,tetraethoxysilane,,polyethylene glycol 600,0.05,propylene oxide,1.5,,,,,,,ethanol,4,0.5,,"ethanol, tetraethoxysilane",3,1,"30, 45, 60",ethanol,4,0.5,,,,,,TEOS soak modified gel with SiO2,supercritical drying,,260,,7.5,0.5,,,,,,,Drying at supercritical state,,,,,,Yes,TDCLS-4800 SEM (Hitachi),Morphology,,,,Yes,JEOL-200CX,Morphology,No,,,,No,,,,,,,,No,,No,,,,No,,,,,,,,,,Yes,IRPtrestige-21 FTIR Spectrometer,Chemical bonds,4000 - 400,4,40,No,,,,,,No,,,No,,,,No,,,No,,,,,,No,,,,,Yes,Transient hot wire technique,50,,No,,,No ,,,No,,,,,,,,,,,,0.19,0.021,,,293
"YSZ aerogel, as-dried",Yoon et al.,Fabrication of yttria-stabilized zirconia aerogel for high-performance thermal barrier coating,2019,53,1,sol-gel,,zirconyl chloride octahydrate,,yttrium(III) nitrate hexahydrate,,ethanol,,,,,,,,,citric acid,,,20,0.101,,60,24,ethanol,3,0.33,,,,,,,,,,,,,,,supercritical drying,carbon dioxide,31.1,,7.29,72,,,,,,,Chamber heated up to 70C for 2 hr to reach supercritical state,,,,,as-dried,Yes,"FE-SEM, S4800, Hitachi, Japan","Morphologies, microstructure",,,,No,,,No,,,,No,,,,,,,,No,,No,,,,Yes,"Rigaku, Smartlab",,Crystallinity,,,,,,,No,,,,,,No,,,,,,No,,,No,,,,No,,,No,,,,,,No,,,,,Yes,,1000,2,No,,,No ,,,No,,,,,,mesoporous,,,20,,,,0.168 - 0.212,amorphous,,294
YSZ aerogel @ 500C,Yoon et al.,Fabrication of yttria-stabilized zirconia aerogel for high-performance thermal barrier coating,2019,53,1,sol-gel,,zirconyl chloride octahydrate,,yttrium(III) nitrate hexahydrate,,ethanol,,,,,,,,,citric acid,,,20,0.101,,60,24,ethanol,3,0.33,,,,,,,,,,,,,,,supercritical drying,carbon dioxide,31.1,,7.29,72,,,,,,,Chamber heated up to 70C for 2 hr to reach supercritical state,500,120,,,,Yes,"FE-SEM, S4800, Hitachi, Japan","Morphologies, microstructure",,,,No,,,No,,,,No,,,,,,,,No,,No,,,,Yes,"Rigaku, Smartlab",,Crystallinity,,,,,,,No,,,,,,No,,,,,,No,,,No,,,,No,,,No,,,,,,No,,,,,Yes,,1000,2,No,,,No ,,,No,,,,,,mesoporous,,,,,,,0.168 - 0.212,cubic,,295
YSZ aerogel @ 1000C,Yoon et al.,Fabrication of yttria-stabilized zirconia aerogel for high-performance thermal barrier coating,2019,53,1,sol-gel,,zirconyl chloride octahydrate,,yttrium(III) nitrate hexahydrate,,ethanol,,,,,,,,,citric acid,,,20,0.101,,60,24,ethanol,3,0.33,,,,,,,,,,,,,,,supercritical drying,carbon dioxide,31.1,,7.29,72,,,,,,,Chamber heated up to 70C for 2 hr to reach supercritical state,1000,120,,,,Yes,"FE-SEM, S4800, Hitachi, Japan","Morphologies, microstructure",,,,No,,,No,,,,No,,,,,,,,No,,No,,,,Yes,"Rigaku, Smartlab",,Crystallinity,,,,,,,No,,,,,,No,,,,,,No,,,No,,,,No,,,No,,,,,,No,,,,,Yes,,1000,2,No,,,No ,,,No,,,,,,mesoporous,,,,,,,0.212,,,296
"YSZ aerogel w/ 1 mL citric acid solution, as-dried",Zhang et al.,A facile citric acid assisted sol–gel method for preparing monolithic yttria-stabilized zirconia aerogel,2015,39,12,sol-gel,,zirconyl chloride octahydrate,0.46,yttrium(III) chloride hexahydrate,0.08,ethanol,,,,,,,,,citric acid,0.016,,60,,1200,,,ethanol,1,1,40,,,,,,,,,,,,,,supercritical drying,ethanol,260,,,1,,,,,,,,,,,,as-dried,Yes,HITACHI S-4800,Morphology,,,,Yes,Philips CM120,Morphology,No,,,,Yes,Quantachrome Instrument Corp,"Surface areas, pore size distribution",-196.15,,,,,"Yes, BET/BJH","Surface areas, pore size distribution",No,,,,Yes,"XRD-6000, Shimadzu",Cu Kα,Crystal phase,Oct-90,,4,1.5418,,,No,,,,,,No,,,,,,No,,,No,,,,No,,,No,,,,,,No,,,,,No,,,,No,,,No ,,,No,,,,,,mesoporous,,2.058,,,213,0.264,,amorphous,,297
"YSZ aerogel w/ 3 mL citric acid solution, as-dried",Zhang et al.,A facile citric acid assisted sol–gel method for preparing monolithic yttria-stabilized zirconia aerogel,2015,39,12,sol-gel,,zirconyl chloride octahydrate,0.46,yttrium(III) chloride hexahydrate,0.08,ethanol,,,,,,,,,citric acid,0.048,,60,,30,,,ethanol,1,1,40,,,,,,,,,,,,,,supercritical drying,,260,,,1,,,,,,,,,,,,as-dried,Yes,HITACHI S-4800,Morphology,,,,Yes,Philips CM120,Morphology,No,,,,Yes,Quantachrome Instrument Corp,"Surface areas, pore size distribution",-196.15,,,,,"Yes, BET/BJH","Surface areas, pore size distribution",No,,,,Yes,"XRD-6000, Shimadzu",Cu Kα,Crystal phase,Oct-90,,4,1.5418,,,No,,,,,,No,,,,,,No,,,No,,,,No,,,No,,,,,,No,,,,,No,,,,No,,,No ,,,No,,,,,,mesoporous,,1.688,,,225,0.222,,amorphous,,298
"YSZ aerogel w/ 4.5 mL citric acid solution, as-dried",Zhang et al.,A facile citric acid assisted sol–gel method for preparing monolithic yttria-stabilized zirconia aerogel,2015,39,12,sol-gel,,zirconyl chloride octahydrate,0.46,yttrium(III) chloride hexahydrate,0.08,ethanol,,,,,,,,,citric acid,0.07,,60,,10,,,ethanol,1,1,40,,,,,,,,,,,,,,supercritical drying,,260,,,1,,,,,,,,,,,,as-dried,Yes,HITACHI S-4800,Morphology,,,,Yes,Philips CM120,Morphology,No,,,,Yes,Quantachrome Instrument Corp,"Surface areas, pore size distribution",-196.15,,,,,"Yes, BET/BJH","Surface areas, pore size distribution",No,,,,Yes,"XRD-6000, Shimadzu",Cu Kα,Crystal phase,Oct-90,,4,1.5418,,,No,,,,,,No,,,,,,No,,,No,,,,No,,,No,,,,,,No,,,,,No,,,,No,,,No ,,,No,,,,,,mesoporous,,1.702,,,317,0.166,,amorphous,,299
"YSZ aerogel w/ 6 mL citric acid solution, as-dried",Zhang et al.,A facile citric acid assisted sol–gel method for preparing monolithic yttria-stabilized zirconia aerogel,2015,39,12,sol-gel,,zirconyl chloride octahydrate,0.46,yttrium(III) chloride hexahydrate,0.08,ethanol,,,,,,,,,citric acid,0.091,,60,,5,,,ethanol,1,1,40,,,,,,,,,,,,,,supercritical drying,,260,,,1,,,,,,,,,,,,as-dried,Yes,HITACHI S-4800,Morphology,,,,Yes,Philips CM120,Morphology,No,,,,Yes,Quantachrome Instrument Corp,"Surface areas, pore size distribution",-196.15,,,,,"Yes, BET/BJH","Surface areas, pore size distribution",No,,,,Yes,"XRD-6000, Shimadzu",Cu Kα,Crystal phase,Oct-90,,4,1.5418,,,No,,,,,,No,,,,,,No,,,No,,,,No,,,No,,,,,,No,,,,,No,,,,No,,,No ,,,No,,,,,,mesoporous,,1.855,,,400,0.105,,amorphous,,300
"YSZ aerogel w/ 9mL citric acid solution, as-dried",Zhang et al.,A facile citric acid assisted sol–gel method for preparing monolithic yttria-stabilized zirconia aerogel,2015,39,12,sol-gel,,zirconyl chloride octahydrate,0.46,yttrium(III) chloride hexahydrate,0.08,ethanol,,,,,,,,,citric acid,0.13,,60,,1,,,ethanol,1,1,40,,,,,,,,,,,,,,supercritical drying,,260,,,1,,,,,,,,,,,,as-dried,Yes,HITACHI S-4800,Morphology,,,,Yes,Philips CM120,Morphology,No,,,,Yes,Quantachrome Instrument Corp,"Surface areas, pore size distribution",-196.15,,,,,"Yes, BET/BJH","Surface areas, pore size distribution",No,,,,Yes,"XRD-6000, Shimadzu",Cu Kα,Crystal phase,Oct-90,,4,1.5418,,,No,,,,,,No,,,,,,No,,,No,,,,No,,,No,,,,,,No,,,,,No,,,,No,,,No ,,,No,,,,,,"macroporous, mesoporous",,1.928,30,,490,0.097,,amorphous,,301
YSZ aerogel w/ 9mL citric acid solution @ 300C,Zhang et al.,A facile citric acid assisted sol–gel method for preparing monolithic yttria-stabilized zirconia aerogel,2015,39,12,sol-gel,,zirconyl chloride octahydrate,0.46,yttrium(III) chloride hexahydrate,0.08,ethanol,,,,,,,,,citric acid,0.13,,60,,1,,,ethanol,1,1,40,,,,,,,,,,,,,,supercritical drying,,260,,,1,,,,,,,,300,120,,,,Yes,HITACHI S-4800,Morphology,,,,Yes,Philips CM120,Morphology,No,,,,Yes,Quantachrome Instrument Corp,"Surface areas, pore size distribution",-196.15,,,,,"Yes, BET/BJH","Surface areas, pore size distribution",No,,,,Yes,"XRD-6000, Shimadzu",Cu Kα,Crystal phase,Oct-90,,4,1.5418,,,No,,,,,,No,,,,,,No,,,No,,,,No,,,No,,,,,,No,,,,,No,,,,No,,,No ,,,No,,,,,,,,,,2,,,,amorphous,,302
YSZ aerogel w/ 9mL citric acid solution @ 400C,Zhang et al.,A facile citric acid assisted sol–gel method for preparing monolithic yttria-stabilized zirconia aerogel,2015,39,12,sol-gel,,zirconyl chloride octahydrate,0.46,yttrium(III) chloride hexahydrate,0.08,ethanol,,,,,,,,,citric acid,0.13,,60,,1,,,ethanol,1,1,40,,,,,,,,,,,,,,supercritical drying,,260,,,1,,,,,,,,400,120,,,,Yes,HITACHI S-4800,Morphology,,,,Yes,Philips CM120,Morphology,No,,,,Yes,Quantachrome Instrument Corp,"Surface areas, pore size distribution",-196.15,,,,,"Yes, BET/BJH","Surface areas, pore size distribution",No,,,,Yes,"XRD-6000, Shimadzu",Cu Kα,Crystal phase,Oct-90,,4,1.5418,,,No,,,,,,No,,,,,,No,,,No,,,,No,,,No,,,,,,No,,,,,No,,,,No,,,No ,,,No,,,,,,,,,,5,315,,,tetragonal,,303
YSZ aerogel w/ 9mL citric acid solution @ 600C,Zhang et al.,A facile citric acid assisted sol–gel method for preparing monolithic yttria-stabilized zirconia aerogel,2015,39,12,sol-gel,,zirconyl chloride octahydrate,0.46,yttrium(III) chloride hexahydrate,0.08,ethanol,,,,,,,,,citric acid,0.13,,60,,1,,,ethanol,1,1,40,,,,,,,,,,,,,,supercritical drying,,260,,,1,,,,,,,,600,120,,,,Yes,HITACHI S-4800,Morphology,,,,Yes,Philips CM120,Morphology,No,,,,Yes,Quantachrome Instrument Corp,"Surface areas, pore size distribution",-196.15,,,,,"Yes, BET/BJH","Surface areas, pore size distribution",No,,,,Yes,"XRD-6000, Shimadzu",Cu Kα,Crystal phase,Oct-90,,4,1.5418,,,No,,,,,,No,,,,,,No,,,No,,,,No,,,No,,,,,,No,,,,,No,,,,No,,,No ,,,No,,,,,,,,,,15,,,,tetragonal,,304
YSZ aerogel w/ 9mL citric acid solution @ 800C,Zhang et al.,A facile citric acid assisted sol–gel method for preparing monolithic yttria-stabilized zirconia aerogel,2015,39,12,sol-gel,,zirconyl chloride octahydrate,0.46,yttrium(III) chloride hexahydrate,0.08,ethanol,,,,,,,,,citric acid,0.13,,60,,1,,,ethanol,1,1,40,,,,,,,,,,,,,,supercritical drying,,260,,,1,,,,,,,,800,120,,,,Yes,HITACHI S-4800,Morphology,,,,Yes,Philips CM120,Morphology,No,,,,Yes,Quantachrome Instrument Corp,"Surface areas, pore size distribution",-196.15,,,,,"Yes, BET/BJH","Surface areas, pore size distribution",No,,,,Yes,"XRD-6000, Shimadzu",Cu Kα,Crystal phase,Oct-90,,4,1.5418,,,No,,,,,,No,,,,,,No,,,No,,,,No,,,No,,,,,,No,,,,,No,,,,No,,,No ,,,No,,,,,,,,,,25,,,,tetragonal,,305
YSZ aerogel w/ 9mL citric acid solution @ 1000C,Zhang et al.,A facile citric acid assisted sol–gel method for preparing monolithic yttria-stabilized zirconia aerogel,2015,39,12,sol-gel,,zirconyl chloride octahydrate,0.46,yttrium(III) chloride hexahydrate,0.08,ethanol,,,,,,,,,citric acid,0.13,,60,,1,,,ethanol,1,1,40,,,,,,,,,,,,,,supercritical drying,,260,,,1,,,,,,,,1000,120,,,,Yes,HITACHI S-4800,Morphology,,,,Yes,Philips CM120,Morphology,No,,,,Yes,Quantachrome Instrument Corp,"Surface areas, pore size distribution",-196.15,,,,,"Yes, BET/BJH","Surface areas, pore size distribution",No,,,,Yes,"XRD-6000, Shimadzu",Cu Kα,Crystal phase,Oct-90,,4,1.5418,,,No,,,,,,No,,,,,,No,,,No,,,,No,,,No,,,,,,No,,,,,No,,,,No,,,No ,,,No,,,,,,,,,,50,63,,,tetragonal,,306
"ZrO2 aerogel, without core-shell, dried at 300",Zu et al.,"Robust, highly thermally stable, core−shell nanostructured metal oxide aerogels as high-temperature thermal superinsulators, adsorbents, and catalysts",2014,69,75,sol-gel,,zirconium(IV) butoxide,0.547,,,ethanol,10.96,water,"aniline, acetone, n-butanol",,,,,,nitric acid,0.089,,20,,180,,,,,,,,,,,,,,,,,,,,supercritical drying,ethanol,260,2,10,2,nitrogen,,,,,,,,,,,as-dried,Yes with EDX,"XL30FEG, Netherland",Morphology,,,,Yes,JEOL-1230,Morphology,No,,,,Yes,"TriStar 3000, USA",Pore size distribution and specific surface area,,,,,,"Yes, BET",Pore size distribution and specific surface area,Yes,"PHI-5000C ESCA, USA",,Surface concentrations,Yes,Rigata/max-C diffractometer,Cu Kα,Crystalline phase,,,,,,,No,,,,,,No,,,,,,No,,,No,,,,No,,,No,,,,,,No,,,,,Yes,"Room Temp: hot disk thermal analyzer (TPS2500, Sweden); High-Temp: flat thermal conductivity (Pbd-02p, China",,,No,,,No ,,,No,,,,,,,,,14.7,6-Mar,364,0.446,,tetragonal,,307
