Repository: andreshyer/Ferri_Aerogel_Neo4j

File: files/si_aerogels.csv (part 8 of 8)
"SA- pH 2, heat treated 100°C ","Israa F. Al-Sharuee, i81f54@uomustansiriyah.edu.iq",,Thermal Conductivity Performance of Silica Aerogel after Exposition on Different Heating under Ambient Pressure,2019.0,30.0,1.0,Sol-gel,,TEOS,,,,,,,,EtOH,,H2O,,,,HCl,0.5,,"NH4OH, NH4F",,,,TMCS,,N-hexane,,,,"TEOS, EtOH, H2O, HCl",,,24,,,"NH4OH, NH4F",,,,,,,,,2,,,,,,3,,,,EtOH,4,4,,"TMCS, N-hexane",4,1,,N-hexane,,,,,,,,,,,,,Air Drying,,Ambient,,,,,,,,,,,,,,,,,,,100,60,,,,No,,,,,,No,,,No,,,,No,,,,,,,,No,,No,,,,No,,,,,,,,,,Yes,,,,,,No,,,,,,Yes,,,No,,,,No,,,No,,,,,,No,,,,,Yes,,,,No,,,No,,,Yes,No,,,,,,,,,,,0.39,,0.078,,,,,,,,,,,,378
"SA- pH 2, heat treated 150°C ","Israa F. Al-Sharuee, i81f54@uomustansiriyah.edu.iq",,Thermal Conductivity Performance of Silica Aerogel after Exposition on Different Heating under Ambient Pressure,2019.0,30.0,1.0,Sol-gel,,TEOS,,,,,,,,EtOH,,H2O,,,,HCl,0.5,,"NH4OH, NH4F",,,,TMCS,,N-hexane,,,,"TEOS, EtOH, H2O, HCl",,,24,,,"NH4OH, NH4F",,,,,,,,,2,,,,,,3,,,,EtOH,4,4,,"TMCS, N-hexane",4,1,,N-hexane,,,,,,,,,,,,,Air Drying,,Ambient,,,,,,,,,,,,,,,,,,,150,60,,,,No,,,,,,No,,,No,,,,No,,,,,,,,No,,No,,,,No,,,,,,,,,,Yes,,,,,,No,,,,,,Yes,,,No,,,,No,,,No,,,,,,No,,,,,Yes,,,,No,,,No,,,Yes,No,,,,,,,,,,,0.388,,0.081,,,,,,,,,,,,379
"SA- pH 2, heat treated 200°C ","Israa F. Al-Sharuee, i81f54@uomustansiriyah.edu.iq",,Thermal Conductivity Performance of Silica Aerogel after Exposition on Different Heating under Ambient Pressure,2019.0,30.0,1.0,Sol-gel,,TEOS,,,,,,,,EtOH,,H2O,,,,HCl,0.5,,"NH4OH, NH4F",,,,TMCS,,N-hexane,,,,"TEOS, EtOH, H2O, HCl",,,24,,,"NH4OH, NH4F",,,,,,,,,2,,,,,,3,,,,EtOH,4,4,,"TMCS, N-hexane",4,1,,N-hexane,,,,,,,,,,,,,Air Drying,,Ambient,,,,,,,,,,,,,,,,,,,200,60,,,,No,,,,,,No,,,No,,,,No,,,,,,,,No,,No,,,,No,,,,,,,,,,Yes,,,,,,No,,,,,,Yes,,,No,,,,No,,,No,,,,,,No,,,,,Yes,,,,No,,,No,,,Yes,No,,,,,,,,,,,0.361,,0.081,,,,,,,,,,,,380
"SA- pH 2, heat treated 250°C ","Israa F. Al-Sharuee, i81f54@uomustansiriyah.edu.iq",,Thermal Conductivity Performance of Silica Aerogel after Exposition on Different Heating under Ambient Pressure,2019.0,30.0,1.0,Sol-gel,,TEOS,,,,,,,,EtOH,,H2O,,,,HCl,0.5,,"NH4OH, NH4F",,,,TMCS,,N-hexane,,,,"TEOS, EtOH, H2O, HCl",,,24,,,"NH4OH, NH4F",,,,,,,,,2,,,,,,3,,,,EtOH,4,4,,"TMCS, N-hexane",4,1,,N-hexane,,,,,,,,,,,,,Air Drying,,Ambient,,,,,,,,,,,,,,,,,,,250,60,,,,No,,,,,,No,,,No,,,,No,,,,,,,,No,,No,,,,No,,,,,,,,,,Yes,,,,,,No,,,,,,Yes,,,No,,,,No,,,No,,,,,,No,,,,,Yes,,,,No,,,No,,,Yes,No,,,,,,,,,,,0.328,,0.0099,,,,,,,,,,,,381
"SA- pH 3, heat treated 50°C ","Israa F. Al-Sharuee, i81f54@uomustansiriyah.edu.iq",,Thermal Conductivity Performance of Silica Aerogel after Exposition on Different Heating under Ambient Pressure,2019.0,30.0,1.0,Sol-gel,,TEOS,,,,,,,,EtOH,,H2O,,,,HCl,0.5,,"NH4OH, NH4F",,,,TMCS,,N-hexane,,,,"TEOS, EtOH, H2O, HCl",,,24,,,"NH4OH, NH4F",,,,,,,,,3,,,,,,3,,,,EtOH,4,4,,"TMCS, N-hexane",4,1,,N-hexane,,,,,,,,,,,,,Air Drying,,Ambient,,,,,,,,,,,,,,,,,,,50,60,,,,No,,,,,,No,,,No,,,,No,,,,,,,,No,,No,,,,No,,,,,,,,,,Yes,,,,,,No,,,,,,Yes,,,No,,,,No,,,No,,,,,,No,,,,,Yes,,,,No,,,No,,,Yes,No,,,,,,,,,,,0.378,,0.0085,,,,,,,,,,,,382
"SA- pH 3, heat treated 100°C ","Israa F. Al-Sharuee, i81f54@uomustansiriyah.edu.iq",,Thermal Conductivity Performance of Silica Aerogel after Exposition on Different Heating under Ambient Pressure,2019.0,30.0,1.0,Sol-gel,,TEOS,,,,,,,,EtOH,,H2O,,,,HCl,0.5,,"NH4OH, NH4F",,,,TMCS,,N-hexane,,,,"TEOS, EtOH, H2O, HCl",,,24,,,"NH4OH, NH4F",,,,,,,,,3,,,,,,3,,,,EtOH,4,4,,"TMCS, N-hexane",4,1,,N-hexane,,,,,,,,,,,,,Air Drying,,Ambient,,,,,,,,,,,,,,,,,,,100,60,,,,No,,,,,,No,,,No,,,,No,,,,,,,,No,,No,,,,No,,,,,,,,,,Yes,,,,,,No,,,,,,Yes,,,No,,,,No,,,No,,,,,,No,,,,,Yes,,,,No,,,No,,,Yes,No,,,,,,,,,,,0.322,,0.0118,,,,,,,,,,,,383
"SA- pH 3, heat treated 150°C ","Israa F. Al-Sharuee, i81f54@uomustansiriyah.edu.iq",,Thermal Conductivity Performance of Silica Aerogel after Exposition on Different Heating under Ambient Pressure,2019.0,30.0,1.0,Sol-gel,,TEOS,,,,,,,,EtOH,,H2O,,,,HCl,0.5,,"NH4OH, NH4F",,,,TMCS,,N-hexane,,,,"TEOS, EtOH, H2O, HCl",,,24,,,"NH4OH, NH4F",,,,,,,,,3,,,,,,3,,,,EtOH,4,4,,"TMCS, N-hexane",4,1,,N-hexane,,,,,,,,,,,,,Air Drying,,Ambient,,,,,,,,,,,,,,,,,,,150,60,,,,No,,,,,,No,,,No,,,,No,,,,,,,,No,,No,,,,No,,,,,,,,,,Yes,,,,,,No,,,,,,Yes,,,No,,,,No,,,No,,,,,,No,,,,,Yes,,,,No,,,No,,,Yes,No,,,,,,,,,,,0.3,,0.07,,,,,,,,,,,,384
"SA- pH 3, heat treated 200°C ","Israa F. Al-Sharuee, i81f54@uomustansiriyah.edu.iq",,Thermal Conductivity Performance of Silica Aerogel after Exposition on Different Heating under Ambient Pressure,2019.0,30.0,1.0,Sol-gel,,TEOS,,,,,,,,EtOH,,H2O,,,,HCl,0.5,,"NH4OH, NH4F",,,,TMCS,,N-hexane,,,,"TEOS, EtOH, H2O, HCl",,,24,,,"NH4OH, NH4F",,,,,,,,,3,,,,,,3,,,,EtOH,4,4,,"TMCS, N-hexane",4,1,,N-hexane,,,,,,,,,,,,,Air Drying,,Ambient,,,,,,,,,,,,,,,,,,,200,60,,,,No,,,,,,No,,,No,,,,No,,,,,,,,No,,No,,,,No,,,,,,,,,,Yes,,,,,,No,,,,,,Yes,,,No,,,,No,,,No,,,,,,No,,,,,Yes,,,,No,,,No,,,Yes,No,,,,,,,,,,,0.272,,0.079,,,,,,,,,,,,385
"SA- pH 3, heat treated 250°C ","Israa F. Al-Sharuee, i81f54@uomustansiriyah.edu.iq",,Thermal Conductivity Performance of Silica Aerogel after Exposition on Different Heating under Ambient Pressure,2019.0,30.0,1.0,Sol-gel,,TEOS,,,,,,,,EtOH,,H2O,,,,HCl,0.5,,"NH4OH, NH4F",,,,TMCS,,N-hexane,,,,"TEOS, EtOH, H2O, HCl",,,24,,,"NH4OH, NH4F",,,,,,,,,3,,,,,,3,,,,EtOH,4,4,,"TMCS, N-hexane",4,1,,N-hexane,,,,,,,,,,,,,Air Drying,,Ambient,,,,,,,,,,,,,,,,,,,250,60,,,,No,,,,,,No,,,No,,,,No,,,,,,,,No,,No,,,,No,,,,,,,,,,Yes,,,,,,No,,,,,,Yes,,,No,,,,No,,,No,,,,,,No,,,,,Yes,,,,No,,,No,,,Yes,No,,,,,,,,,,,0.22,,0.073,,,,,,,,,,,,386
"SA- pH 7, heat treated 50°C ","Israa F. Al-Sharuee, i81f54@uomustansiriyah.edu.iq",,Thermal Conductivity Performance of Silica Aerogel after Exposition on Different Heating under Ambient Pressure,2019.0,30.0,1.0,Sol-gel,,TEOS,,,,,,,,EtOH,,H2O,,,,HCl,0.5,,"NH4OH, NH4F",,,,TMCS,,N-hexane,,,,"TEOS, EtOH, H2O, HCl",,,24,,,"NH4OH, NH4F",,,,,,,,,7,,,,,,3,,,,EtOH,4,4,,"TMCS, N-hexane",4,1,,N-hexane,,,,,,,,,,,,,Air Drying,,Ambient,,,,,,,,,,,,,,,,,,,50,60,,,,No,,,,,,No,,,No,,,,No,,,,,,,,No,,No,,,,No,,,,,,,,,,Yes,,,,,,No,,,,,,Yes,,,No,,,,No,,,No,,,,,,No,,,,,Yes,,,,No,,,No,,,Yes,No,,,,,,,,,,,0.184,,0.0091,,,,,,,,,,,,387
"SA- pH 7, heat treated 100°C ","Israa F. Al-Sharuee, i81f54@uomustansiriyah.edu.iq",,Thermal Conductivity Performance of Silica Aerogel after Exposition on Different Heating under Ambient Pressure,2019.0,30.0,1.0,Sol-gel,,TEOS,,,,,,,,EtOH,,H2O,,,,HCl,0.5,,"NH4OH, NH4F",,,,TMCS,,N-hexane,,,,"TEOS, EtOH, H2O, HCl",,,24,,,"NH4OH, NH4F",,,,,,,,,7,,,,,,3,,,,EtOH,4,4,,"TMCS, N-hexane",4,1,,N-hexane,,,,,,,,,,,,,Air Drying,,Ambient,,,,,,,,,,,,,,,,,,,100,60,,,,No,,,,,,No,,,No,,,,No,,,,,,,,No,,No,,,,No,,,,,,,,,,Yes,,,,,,No,,,,,,Yes,,,No,,,,No,,,No,,,,,,No,,,,,Yes,,,,No,,,No,,,Yes,No,,,,,,,,,,,0.126,,0.0077,,,,,,,,,,,,388
"SA- pH 7, heat treated 150°C ","Israa F. Al-Sharuee, i81f54@uomustansiriyah.edu.iq",,Thermal Conductivity Performance of Silica Aerogel after Exposition on Different Heating under Ambient Pressure,2019.0,30.0,1.0,Sol-gel,,TEOS,,,,,,,,EtOH,,H2O,,,,HCl,0.5,,"NH4OH, NH4F",,,,TMCS,,N-hexane,,,,"TEOS, EtOH, H2O, HCl",,,24,,,"NH4OH, NH4F",,,,,,,,,7,,,,,,3,,,,EtOH,4,4,,"TMCS, N-hexane",4,1,,N-hexane,,,,,,,,,,,,,Air Drying,,Ambient,,,,,,,,,,,,,,,,,,,150,60,,,,No,,,,,,No,,,No,,,,No,,,,,,,,No,,No,,,,No,,,,,,,,,,Yes,,,,,,No,,,,,,Yes,,,No,,,,No,,,No,,,,,,No,,,,,Yes,,,,No,,,No,,,Yes,No,,,,,,,,,,,1.09,,0.0108,,,,,,,,,,,,389
"SA- pH 7, heat treated 200°C ","Israa F. Al-Sharuee, i81f54@uomustansiriyah.edu.iq",,Thermal Conductivity Performance of Silica Aerogel after Exposition on Different Heating under Ambient Pressure,2019.0,30.0,1.0,Sol-gel,,TEOS,,,,,,,,EtOH,,H2O,,,,HCl,0.5,,"NH4OH, NH4F",,,,TMCS,,N-hexane,,,,"TEOS, EtOH, H2O, HCl",,,24,,,"NH4OH, NH4F",,,,,,,,,7,,,,,,3,,,,EtOH,4,4,,"TMCS, N-hexane",4,1,,N-hexane,,,,,,,,,,,,,Air Drying,,Ambient,,,,,,,,,,,,,,,,,,,200,60,,,,No,,,,,,No,,,No,,,,No,,,,,,,,No,,No,,,,No,,,,,,,,,,Yes,,,,,,No,,,,,,Yes,,,No,,,,No,,,No,,,,,,No,,,,,Yes,,,,No,,,No,,,Yes,No,,,,,,,,,,,0.0549,,0.059,,,,,,,,,,,,390
"SA- pH 7, heat treated 250°C ","Israa F. Al-Sharuee, i81f54@uomustansiriyah.edu.iq",,Thermal Conductivity Performance of Silica Aerogel after Exposition on Different Heating under Ambient Pressure,2019.0,30.0,1.0,Sol-gel,,TEOS,,,,,,,,EtOH,,H2O,,,,HCl,0.5,,"NH4OH, NH4F",,,,TMCS,,N-hexane,,,,"TEOS, EtOH, H2O, HCl",,,24,,,"NH4OH, NH4F",,,,,,,,,7,,,,,,3,,,,EtOH,4,4,,"TMCS, N-hexane",4,1,,N-hexane,,,,,,,,,,,,,Air Drying,,Ambient,,,,,,,,,,,,,,,,,,,250,60,,,,No,,,,,,No,,,No,,,,No,,,,,,,,No,,No,,,,No,,,,,,,,,,Yes,,,,,,No,,,,,,Yes,,,No,,,,No,,,No,,,,,,No,,,,,Yes,,,,No,,,No,,,Yes,No,,,,,,,,,,,0.0381,,0.077,,,,,,,,,,,,391
"SA- pH 8, heat treated 50°C ","Israa F. Al-Sharuee, i81f54@uomustansiriyah.edu.iq",,Thermal Conductivity Performance of Silica Aerogel after Exposition on Different Heating under Ambient Pressure,2019.0,30.0,1.0,Sol-gel,,TEOS,,,,,,,,EtOH,,H2O,,,,HCl,0.5,,"NH4OH, NH4F",,,,TMCS,,N-hexane,,,,"TEOS, EtOH, H2O, HCl",,,24,,,"NH4OH, NH4F",,,,,,,,,8,,,,,,3,,,,EtOH,4,4,,"TMCS, N-hexane",4,1,,N-hexane,,,,,,,,,,,,,Air Drying,,Ambient,,,,,,,,,,,,,,,,,,,50,60,,,,No,,,,,,No,,,No,,,,No,,,,,,,,No,,No,,,,No,,,,,,,,,,Yes,,,,,,No,,,,,,Yes,,,No,,,,No,,,No,,,,,,No,,,,,Yes,,,,No,,,No,,,Yes,No,,,,,,,,,,,0.22,,0.066,,,,,,,,,,,,392
"SA- pH 8, heat treated 100°C ","Israa F. Al-Sharuee, i81f54@uomustansiriyah.edu.iq",,Thermal Conductivity Performance of Silica Aerogel after Exposition on Different Heating under Ambient Pressure,2019.0,30.0,1.0,Sol-gel,,TEOS,,,,,,,,EtOH,,H2O,,,,HCl,0.5,,"NH4OH, NH4F",,,,TMCS,,N-hexane,,,,"TEOS, EtOH, H2O, HCl",,,24,,,"NH4OH, NH4F",,,,,,,,,8,,,,,,3,,,,EtOH,4,4,,"TMCS, N-hexane",4,1,,N-hexane,,,,,,,,,,,,,Air Drying,,Ambient,,,,,,,,,,,,,,,,,,,100,60,,,,No,,,,,,No,,,No,,,,No,,,,,,,,No,,No,,,,No,,,,,,,,,,Yes,,,,,,No,,,,,,Yes,,,No,,,,No,,,No,,,,,,No,,,,,Yes,,,,No,,,No,,,Yes,No,,,,,,,,,,,0.172,,0.0089,,,,,,,,,,,,393
"SA- pH 8, heat treated 150°C ","Israa F. Al-Sharuee, i81f54@uomustansiriyah.edu.iq",,Thermal Conductivity Performance of Silica Aerogel after Exposition on Different Heating under Ambient Pressure,2019.0,30.0,1.0,Sol-gel,,TEOS,,,,,,,,EtOH,,H2O,,,,HCl,0.5,,"NH4OH, NH4F",,,,TMCS,,N-hexane,,,,"TEOS, EtOH, H2O, HCl",,,24,,,"NH4OH, NH4F",,,,,,,,,8,,,,,,3,,,,EtOH,4,4,,"TMCS, N-hexane",4,1,,N-hexane,,,,,,,,,,,,,Air Drying,,Ambient,,,,,,,,,,,,,,,,,,,150,60,,,,No,,,,,,No,,,No,,,,No,,,,,,,,No,,No,,,,No,,,,,,,,,,Yes,,,,,,No,,,,,,Yes,,,No,,,,No,,,No,,,,,,No,,,,,Yes,,,,No,,,No,,,Yes,No,,,,,,,,,,,0.131,,0.0069,,,,,,,,,,,,394
"SA- pH 8, heat treated 200°C ","Israa F. Al-Sharuee, i81f54@uomustansiriyah.edu.iq",,Thermal Conductivity Performance of Silica Aerogel after Exposition on Different Heating under Ambient Pressure,2019.0,30.0,1.0,Sol-gel,,TEOS,,,,,,,,EtOH,,H2O,,,,HCl,0.5,,"NH4OH, NH4F",,,,TMCS,,N-hexane,,,,"TEOS, EtOH, H2O, HCl",,,24,,,"NH4OH, NH4F",,,,,,,,,8,,,,,,3,,,,EtOH,4,4,,"TMCS, N-hexane",4,1,,N-hexane,,,,,,,,,,,,,Air Drying,,Ambient,,,,,,,,,,,,,,,,,,,200,60,,,,No,,,,,,No,,,No,,,,No,,,,,,,,No,,No,,,,No,,,,,,,,,,Yes,,,,,,No,,,,,,Yes,,,No,,,,No,,,No,,,,,,No,,,,,Yes,,,,No,,,No,,,Yes,No,,,,,,,,,,,0.111,,0.01,,,,,,,,,,,,395
"SA- pH 8, heat treated 250°C ","Israa F. Al-Sharuee, i81f54@uomustansiriyah.edu.iq",,Thermal Conductivity Performance of Silica Aerogel after Exposition on Different Heating under Ambient Pressure,2019.0,30.0,1.0,Sol-gel,,TEOS,,,,,,,,EtOH,,H2O,,,,HCl,0.5,,"NH4OH, NH4F",,,,TMCS,,N-hexane,,,,"TEOS, EtOH, H2O, HCl",,,24,,,"NH4OH, NH4F",,,,,,,,,8,,,,,,3,,,,EtOH,4,4,,"TMCS, N-hexane",4,1,,N-hexane,,,,,,,,,,,,,Air Drying,,Ambient,,,,,,,,,,,,,,,,,,,250,60,,,,No,,,,,,No,,,No,,,,No,,,,,,,,No,,No,,,,No,,,,,,,,,,Yes,,,,,,No,,,,,,Yes,,,No,,,,No,,,No,,,,,,No,,,,,Yes,,,,No,,,No,,,Yes,No,,,,,,,,,,,0.104,,0.042,,,,,,,,,,,,396
"SA- pH 9, heat treated 50°C ","Israa F. Al-Sharuee, i81f54@uomustansiriyah.edu.iq",,Thermal Conductivity Performance of Silica Aerogel after Exposition on Different Heating under Ambient Pressure,2019.0,30.0,1.0,Sol-gel,,TEOS,,,,,,,,EtOH,,H2O,,,,HCl,0.5,,"NH4OH, NH4F",,,,TMCS,,N-hexane,,,,"TEOS, EtOH, H2O, HCl",,,24,,,"NH4OH, NH4F",,,,,,,,,9,,,,,,3,,,,EtOH,4,4,,"TMCS, N-hexane",4,1,,N-hexane,,,,,,,,,,,,,Air Drying,,Ambient,,,,,,,,,,,,,,,,,,,50,60,,,,No,,,,,,No,,,No,,,,No,,,,,,,,No,,No,,,,No,,,,,,,,,,Yes,,,,,,No,,,,,,Yes,,,No,,,,No,,,No,,,,,,No,,,,,Yes,,,,No,,,No,,,Yes,No,,,,,,,,,,,0.281,,0.073,,,,,,,,,,,,397
"SA- pH 9, heat treated 100°C ","Israa F. Al-Sharuee, i81f54@uomustansiriyah.edu.iq",,Thermal Conductivity Performance of Silica Aerogel after Exposition on Different Heating under Ambient Pressure,2019.0,30.0,1.0,Sol-gel,,TEOS,,,,,,,,EtOH,,H2O,,,,HCl,0.5,,"NH4OH, NH4F",,,,TMCS,,N-hexane,,,,"TEOS, EtOH, H2O, HCl",,,24,,,"NH4OH, NH4F",,,,,,,,,9,,,,,,3,,,,EtOH,4,4,,"TMCS, N-hexane",4,1,,N-hexane,,,,,,,,,,,,,Air Drying,,Ambient,,,,,,,,,,,,,,,,,,,100,60,,,,No,,,,,,No,,,No,,,,No,,,,,,,,No,,No,,,,No,,,,,,,,,,Yes,,,,,,No,,,,,,Yes,,,No,,,,No,,,No,,,,,,No,,,,,Yes,,,,No,,,No,,,Yes,No,,,,,,,,,,,0.224,,0.06,,,,,,,,,,,,398
"SA- pH 9, heat treated 150°C ","Israa F. Al-Sharuee, i81f54@uomustansiriyah.edu.iq",,Thermal Conductivity Performance of Silica Aerogel after Exposition on Different Heating under Ambient Pressure,2019.0,30.0,1.0,Sol-gel,,TEOS,,,,,,,,EtOH,,H2O,,,,HCl,0.5,,"NH4OH, NH4F",,,,TMCS,,N-hexane,,,,"TEOS, EtOH, H2O, HCl",,,24,,,"NH4OH, NH4F",,,,,,,,,9,,,,,,3,,,,EtOH,4,4,,"TMCS, N-hexane",4,1,,N-hexane,,,,,,,,,,,,,Air Drying,,Ambient,,,,,,,,,,,,,,,,,,,150,60,,,,No,,,,,,No,,,No,,,,No,,,,,,,,No,,No,,,,No,,,,,,,,,,Yes,,,,,,No,,,,,,Yes,,,No,,,,No,,,No,,,,,,No,,,,,Yes,,,,No,,,No,,,Yes,No,,,,,,,,,,,0.2,,0.0086,,,,,,,,,,,,399
"SA- pH 9, heat treated 200°C ","Israa F. Al-Sharuee, i81f54@uomustansiriyah.edu.iq",,Thermal Conductivity Performance of Silica Aerogel after Exposition on Different Heating under Ambient Pressure,2019.0,30.0,1.0,Sol-gel,,TEOS,,,,,,,,EtOH,,H2O,,,,HCl,0.5,,"NH4OH, NH4F",,,,TMCS,,N-hexane,,,,"TEOS, EtOH, H2O, HCl",,,24,,,"NH4OH, NH4F",,,,,,,,,9,,,,,,3,,,,EtOH,4,4,,"TMCS, N-hexane",4,1,,N-hexane,,,,,,,,,,,,,Air Drying,,Ambient,,,,,,,,,,,,,,,,,,,200,60,,,,No,,,,,,No,,,No,,,,No,,,,,,,,No,,No,,,,No,,,,,,,,,,Yes,,,,,,No,,,,,,Yes,,,No,,,,No,,,No,,,,,,No,,,,,Yes,,,,No,,,No,,,Yes,No,,,,,,,,,,,0.174,,0.0061,,,,,,,,,,,,400
"SA- pH 9, heat treated 250°C ","Israa F. Al-Sharuee, i81f54@uomustansiriyah.edu.iq",,Thermal Conductivity Performance of Silica Aerogel after Exposition on Different Heating under Ambient Pressure,2019.0,30.0,1.0,Sol-gel,,TEOS,,,,,,,,EtOH,,H2O,,,,HCl,0.5,,"NH4OH, NH4F",,,,TMCS,,N-hexane,,,,"TEOS, EtOH, H2O, HCl",,,24,,,"NH4OH, NH4F",,,,,,,,,9,,,,,,3,,,,EtOH,4,4,,"TMCS, N-hexane",4,1,,N-hexane,,,,,,,,,,,,,Air Drying,,Ambient,,,,,,,,,,,,,,,,,,,250,60,,,,No,,,,,,No,,,No,,,,No,,,,,,,,No,,No,,,,No,,,,,,,,,,Yes,,,,,,No,,,,,,Yes,,,No,,,,No,,,No,,,,,,No,,,,,Yes,,,,No,,,No,,,Yes,No,,,,,,,,,,,0.12,,0.0098,,,,,,,,,,,,401
"SA- pH 1, HCl feed rate 1.5mL/min","Garram Ban, Sinae Song, Hong Woon Lee",Hee Taik Kim (khtaik@hanyang.ac.kr),Effect of Acidity Levels and Feed Rate on the Porosity of Aerogel Extracted from Rice Husk under Ambient Pressure,2019.0,29.0,2.0,Sol-gel,,Rice Husk Ash ,,,,,,,,,,,,,,HCl,1.5,,NaOH,1,,,TMCS,,N-hexane,,,,"Rice Husk Ash, NaOH",,,2,90,,HCl,,,,,,,,,1,,,,,Ambient,24,,,,H2O,1,0.5,Ambient,EtOH,1,0.5,Ambient,"TMCS, N-hexane",1,1,Ambient,,,,,,,,,,Ambient Pressure Drying,,60,Ambient,3,,80,Ambient,3,,120,2,,Ambient,150,2,Ambient,,,,,,,,,,Yes,,,,,,Yes,,,No,,,,Yes,,,,,,,,Yes,,No,,,,Yes,,,,,,,,,,Yes,,,,,,Yes,,,,,,No,,,No,,,,No,,,No,,,,,,No,,,,,No,,,,No,,,No,,,Yes,No,,,,,,Mesoporous,,2.7767,15.918,697.7559,,,,,,,,,,,,,,,402
"SA- pH 2, HCl feed rate 1.5mL/min","Garram Ban, Sinae Song, Hong Woon Lee",Hee Taik Kim (khtaik@hanyang.ac.kr),Effect of Acidity Levels and Feed Rate on the Porosity of Aerogel Extracted from Rice Husk under Ambient Pressure,2019.0,29.0,2.0,Sol-gel,,Rice Husk Ash ,,,,,,,,,,,,,,HCl,1.5,,NaOH,1,,,TMCS,,N-hexane,,,,"Rice Husk Ash, NaOH",,,2,90,,HCl,,,,,,,,,2,,,,,Ambient,24,,,,H2O,1,0.5,Ambient,EtOH,1,0.5,Ambient,"TMCS, N-hexane",1,1,Ambient,,,,,,,,,,Ambient Pressure Drying,,60,Ambient,3,,80,Ambient,3,,120,2,,Ambient,150,2,Ambient,,,,,,,,,,Yes,,,,,,Yes,,,No,,,,Yes,,,,,,,,Yes,,No,,,,Yes,,,,,,,,,,Yes,,,,,,Yes,,,,,,No,,,No,,,,No,,,No,,,,,,No,,,,,No,,,,No,,,No,,,Yes,No,,,,,,Mesoporous,,2.9062,17.6105,660.1251,,,,,,,,,,,,,,,403
"SA- pH 3, HCl feed rate 1.5mL/min","Garram Ban, Sinae Song, Hong Woon Lee",Hee Taik Kim (khtaik@hanyang.ac.kr),Effect of Acidity Levels and Feed Rate on the Porosity of Aerogel Extracted from Rice Husk under Ambient Pressure,2019.0,29.0,2.0,Sol-gel,,Rice Husk Ash ,,,,,,,,,,,,,,HCl,1.5,,NaOH,1,,,TMCS,,N-hexane,,,,"Rice Husk Ash, NaOH",,,2,90,,HCl,,,,,,,,,3,,,,,Ambient,24,,,,H2O,1,0.5,Ambient,EtOH,1,0.5,Ambient,"TMCS, N-hexane",1,1,Ambient,,,,,,,,,,Ambient Pressure Drying,,60,Ambient,3,,80,Ambient,3,,120,2,,Ambient,150,2,Ambient,,,,,,,,,,Yes,,,,,,Yes,,,No,,,,Yes,,,,,,,,Yes,,No,,,,Yes,,,,,,,,,,Yes,,,,,,Yes,,,,,,No,,,No,,,,No,,,No,,,,,,No,,,,,No,,,,No,,,No,,,Yes,No,,,,,,Mesoporous,,2.5246,15.9664,632.483,,,,,,,,,,,,,,,404
"SA- pH 4, HCl feed rate 1.5mL/min","Garram Ban, Sinae Song, Hong Woon Lee",Hee Taik Kim (khtaik@hanyang.ac.kr),Effect of Acidity Levels and Feed Rate on the Porosity of Aerogel Extracted from Rice Husk under Ambient Pressure,2019.0,29.0,2.0,Sol-gel,,Rice Husk Ash ,,,,,,,,,,,,,,HCl,1.5,,NaOH,1,,,TMCS,,N-hexane,,,,"Rice Husk Ash, NaOH",,,2,90,,HCl,,,,,,,,,4,,,,,Ambient,24,,,,H2O,1,0.5,Ambient,EtOH,1,0.5,Ambient,"TMCS, N-hexane",1,1,Ambient,,,,,,,,,,Ambient Pressure Drying,,60,Ambient,3,,80,Ambient,3,,120,2,,Ambient,150,2,Ambient,,,,,,,,,,Yes,,,,,,Yes,,,No,,,,Yes,,,,,,,,Yes,,No,,,,Yes,,,,,,,,,,Yes,,,,,,Yes,,,,,,No,,,No,,,,No,,,No,,,,,,No,,,,,No,,,,No,,,No,,,Yes,No,,,,,,Mesoporous,,2.751,18.6045,591.4873,,,,,,,,,,,,,,,405
"SA- pH 7, HCl feed rate 1.5mL/min","Garram Ban, Sinae Song, Hong Woon Lee",Hee Taik Kim (khtaik@hanyang.ac.kr),Effect of Acidity Levels and Feed Rate on the Porosity of Aerogel Extracted from Rice Husk under Ambient Pressure,2019.0,29.0,2.0,Sol-gel,,Rice Husk Ash ,,,,,,,,,,,,,,HCl,1.5,,NaOH,1,,,TMCS,,N-hexane,,,,"Rice Husk Ash, NaOH",,,2,90,,HCl,,,,,,,,,7,,,,,Ambient,24,,,,H2O,1,0.5,Ambient,EtOH,1,0.5,Ambient,"TMCS, N-hexane",1,1,Ambient,,,,,,,,,,Ambient Pressure Drying,,60,Ambient,3,,80,Ambient,3,,120,2,,Ambient,150,2,Ambient,,,,,,,,,,Yes,,,,,,Yes,,,No,,,,Yes,,,,,,,,Yes,,No,,,,Yes,,,,,,,,,,Yes,,,,,,Yes,,,,,,No,,,No,,,,No,,,No,,,,,,No,,,,,No,,,,No,,,No,,,Yes,No,,,,,,Mesoporous,,2.9726,30.3362,391.9549,,,,,,,,,,,,,,,406
"SA- pH 9, HCl feed rate 1.5mL/min","Garram Ban, Sinae Song, Hong Woon Lee",Hee Taik Kim (khtaik@hanyang.ac.kr),Effect of Acidity Levels and Feed Rate on the Porosity of Aerogel Extracted from Rice Husk under Ambient Pressure,2019.0,29.0,2.0,Sol-gel,,Rice Husk Ash ,,,,,,,,,,,,,,HCl,1.5,,NaOH,1,,,TMCS,,N-hexane,,,,"Rice Husk Ash, NaOH",,,2,90,,HCl,,,,,,,,,9,,,,,Ambient,24,,,,H2O,1,0.5,Ambient,EtOH,1,0.5,Ambient,"TMCS, N-hexane",1,1,Ambient,,,,,,,,,,Ambient Pressure Drying,,60,Ambient,3,,80,Ambient,3,,120,2,,Ambient,150,2,Ambient,,,,,,,,,,Yes,,,,,,Yes,,,No,,,,Yes,,,,,,,,Yes,,No,,,,Yes,,,,,,,,,,Yes,,,,,,Yes,,,,,,No,,,No,,,,No,,,No,,,,,,No,,,,,No,,,,No,,,No,,,Yes,No,,,,,,Mesoporous,,2.7445,28.5409,384.6501,,,,,,,,,,,,,,,407
"SA- pH 1, HCl feed rate 0.5mL/min","Garram Ban, Sinae Song, Hong Woon Lee",Hee Taik Kim (khtaik@hanyang.ac.kr),Effect of Acidity Levels and Feed Rate on the Porosity of Aerogel Extracted from Rice Husk under Ambient Pressure,2019.0,29.0,2.0,Sol-gel,,Rice Husk Ash ,,,,,,,,,,,,,,HCl,1.5,,NaOH,1,,,TMCS,,N-hexane,,,,"Rice Husk Ash, NaOH",,,2,90,,HCl,,,,,,,,,1,,,,,Ambient,24,,,,H2O,1,0.5,Ambient,EtOH,1,0.5,Ambient,"TMCS, N-hexane",1,1,Ambient,,,,,,,,,,Ambient Pressure Drying,,60,Ambient,3,,80,Ambient,3,,120,2,,Ambient,150,2,Ambient,,,,,,,,,,Yes,,,,,,Yes,,,No,,,,Yes,,,,,,,,Yes,,No,,,,Yes,,,,,,,,,,Yes,,,,,,Yes,,,,,,No,,,No,,,,No,,,No,,,,,,No,,,,,No,,,,No,,,No,,,Yes,No,,,,,,Mesoporous,,2.4024,15.8509,606.2524,,,,,,,,,,,,,,,408
"SA- pH 1, HCl feed rate 2.5mL/min","Garram Ban, Sinae Song, Hong Woon Lee",Hee Taik Kim (khtaik@hanyang.ac.kr),Effect of Acidity Levels and Feed Rate on the Porosity of Aerogel Extracted from Rice Husk under Ambient Pressure,2019.0,29.0,2.0,Sol-gel,,Rice Husk Ash ,,,,,,,,,,,,,,HCl,1.5,,NaOH,1,,,TMCS,,N-hexane,,,,"Rice Husk Ash, NaOH",,,2,90,,HCl,,,,,,,,,1,,,,,Ambient,24,,,,H2O,1,0.5,Ambient,EtOH,1,0.5,Ambient,"TMCS, N-hexane",1,1,Ambient,,,,,,,,,,Ambient Pressure Drying,,60,Ambient,3,,80,Ambient,3,,120,2,,Ambient,150,2,Ambient,,,,,,,,,,Yes,,,,,,Yes,,,No,,,,Yes,,,,,,,,Yes,,No,,,,Yes,,,,,,,,,,Yes,,,,,,Yes,,,,,,No,,,No,,,,No,,,No,,,,,,No,,,,,No,,,,No,,,No,,,Yes,No,,,,,,Mesoporous,,3.3714,15.6587,861.228,,,,,,,,,,,,,,,409
"SA- pH 1, HCl feed rate 3mL/min","Garram Ban, Sinae Song, Hong Woon Lee",Hee Taik Kim (khtaik@hanyang.ac.kr),Effect of Acidity Levels and Feed Rate on the Porosity of Aerogel Extracted from Rice Husk under Ambient Pressure,2019.0,29.0,2.0,Sol-gel,,Rice Husk Ash ,,,,,,,,,,,,,,HCl,1.5,,NaOH,1,,,TMCS,,N-hexane,,,,"Rice Husk Ash, NaOH",,,2,90,,HCl,,,,,,,,,1,,,,,Ambient,24,,,,H2O,1,0.5,Ambient,EtOH,1,0.5,Ambient,"TMCS, N-hexane",1,1,Ambient,,,,,,,,,,Ambient Pressure Drying,,60,Ambient,3,,80,Ambient,3,,120,2,,Ambient,150,2,Ambient,,,,,,,,,,Yes,,,,,,Yes,,,No,,,,Yes,,,,,,,,Yes,,No,,,,Yes,,,,,,,,,,Yes,,,,,,Yes,,,,,,No,,,No,,,,No,,,No,,,,,,No,,,,,No,,,,No,,,No,,,Yes,No,,,,,,Mesoporous,,2.5271,12.5028,808.4978,,,,,,,,,,,,,,,410
"SA- pH 1, HCl feed rate 4mL/min","Garram Ban, Sinae Song, Hong Woon Lee",Hee Taik Kim (khtaik@hanyang.ac.kr),Effect of Acidity Levels and Feed Rate on the Porosity of Aerogel Extracted from Rice Husk under Ambient Pressure,2019.0,29.0,2.0,Sol-gel,,Rice Husk Ash ,,,,,,,,,,,,,,HCl,1.5,,NaOH,1,,,TMCS,,N-hexane,,,,"Rice Husk Ash, NaOH",,,2,90,,HCl,,,,,,,,,1,,,,,Ambient,24,,,,H2O,1,0.5,Ambient,EtOH,1,0.5,Ambient,"TMCS, N-hexane",1,1,Ambient,,,,,,,,,,Ambient Pressure Drying,,60,Ambient,3,,80,Ambient,3,,120,2,,Ambient,150,2,Ambient,,,,,,,,,,Yes,,,,,,Yes,,,No,,,,Yes,,,,,,,,Yes,,No,,,,Yes,,,,,,,,,,Yes,,,,,,Yes,,,,,,No,,,No,,,,No,,,No,,,,,,No,,,,,No,,,,No,,,No,,,Yes,No,,,,,,Mesoporous,,2.5361,13.103,774.2045,,,,,,,,,,,,,,,411
"SA- pH 1, HCl feed rate 5mL/min","Garram Ban, Sinae Song, Hong Woon Lee",Hee Taik Kim (khtaik@hanyang.ac.kr),Effect of Acidity Levels and Feed Rate on the Porosity of Aerogel Extracted from Rice Husk under Ambient Pressure,2019.0,29.0,2.0,Sol-gel,,Rice Husk Ash ,,,,,,,,,,,,,,HCl,1.5,,NaOH,1,,,TMCS,,N-hexane,,,,"Rice Husk Ash, NaOH",,,2,90,,HCl,,,,,,,,,1,,,,,Ambient,24,,,,H2O,1,0.5,Ambient,EtOH,1,0.5,Ambient,"TMCS, N-hexane",1,1,Ambient,,,,,,,,,,Ambient Pressure Drying,,60,Ambient,3,,80,Ambient,3,,120,2,,Ambient,150,2,Ambient,,,,,,,,,,Yes,,,,,,Yes,,,No,,,,Yes,,,,,,,,Yes,,No,,,,Yes,,,,,,,,,,Yes,,,,,,Yes,,,,,,No,,,No,,,,No,,,No,,,,,,No,,,,,No,,,,No,,,No,,,Yes,No,,,,,,Mesoporous,,2.7676,15.8025,700.5603,,,,,,,,,,,,,,,412
