Repository: andreshyer/Ferri_Aerogel_Neo4j

File: files/zr_aerogels.csv (part 8 of 13)
"ZrO2 aerogel, with core-shell, dried at 300",Zu et al.,"Robust, highly thermally stable, core−shell nanostructured metal oxide aerogels as high-temperature thermal superinsulators, adsorbents, and catalysts",2014,69,75,sol-gel,,zirconium(IV) butoxide,0.547,,,ethanol,10.96,water,"aniline, acetone, n-butanol",,tetraethoxysilane,,,,nitric acid,0.089,,20,,180,,,"ethanol, water, zirconium(IV) butoxide, nitric acid ",1,0.5,,ethanol,1,0.17,,"ethanol, water, zirconium(IV) butoxide, nitric acid, tetraethoxysilane",1,0.5,,"ethanol, water, nitric acid, tetraethoxysilane",1,0.5,,,supercritical drying,ethanol,260,2,10,2,nitrogen,,,,,,,,,,,as-dried,Yes with EDX,"XL30FEG, Netherland",Morphology,,,,Yes,JEOL-1230,Morphology,No,,,,Yes,"TriStar 3000, USA",Pore size distribution and specific surface area,,,,,,"Yes, BET",Pore size distribution and specific surface area,Yes,"PHI-5000C ESCA, USA",,Surface concentrations,Yes,Rigata/max-C diffractometer,Cu Kα,Crystalline phase,,,,,,,No,,,,,,No,,,,,,No,,,No,,,,No,,,No,,,,,,No,,,,,Yes,"Room Temp: hot disk thermal analyzer (TPS2500, Sweden); High-Temp: flat thermal conductivity (Pbd-02p, China",,,No,,,No ,,,No,,,,,,,,,19.4,9-Apr,387,0.245,,tetragonal,,308
"ZrO2 aerogel, without core-shell @ 1000C",Zu et al.,"Robust, highly thermally stable, core−shell nanostructured metal oxide aerogels as high-temperature thermal superinsulators, adsorbents, and catalysts",2014,69,75,sol-gel,,zirconium(IV) butoxide,0.547,,,ethanol,10.96,water,"aniline, acetone, n-butanol",,,,,,nitric acid,0.089,,20,,180,,,,,,,,,,,,,,,,,,,,supercritical drying,ethanol,260,2,10,2,nitrogen,,,,,,,1000,120,,,,Yes with EDX,"XL30FEG, Netherland",Morphology,,,,Yes,JEOL-1230,Morphology,No,,,,Yes,"TriStar 3000, USA",Pore size distribution and specific surface area,,,,,,"Yes, BET",Pore size distribution and specific surface area,Yes,"PHI-5000C ESCA, USA",,Surface concentrations,Yes,Rigata/max-C diffractometer,Cu Kα,Crystalline phase,,,,,,,No,,,,,,No,,,,,,No,,,No,,,,No,,,No,,,,,,No,,,,,Yes,"Room Temp: hot disk thermal analyzer (TPS2500, Sweden); High-Temp: flat thermal conductivity (Pbd-02p, China",,,No,,,No ,,,No,,,,,,,,0.19,19,57.3,40,,,"tetragonal, monoclinic",,309
"ZrO2 aerogel, with core-shell @ 1000C",Zu et al.,"Robust, highly thermally stable, core−shell nanostructured metal oxide aerogels as high-temperature thermal superinsulators, adsorbents, and catalysts",2014,69,75,sol-gel,,zirconium(IV) butoxide,0.547,,,ethanol,10.96,water,"aniline, acetone, n-butanol",,tetraethoxysilane,,,,nitric acid,0.089,,20,,180,,,"ethanol, water, zirconium(IV) butoxide, nitric acid ",1,0.5,,ethanol,1,0.17,,"ethanol, water, zirconium(IV) butoxide, nitric acid, tetraethoxysilane",1,0.5,,"ethanol, water, nitric acid, tetraethoxysilane",1,0.5,,,supercritical drying,ethanol,260,2,10,2,nitrogen,,,,,,,1000,120,,,,Yes with EDX,"XL30FEG, Netherland",Morphology,,,,Yes,JEOL-1230,Morphology,No,,,,Yes,"TriStar 3000, USA",Pore size distribution and specific surface area,,,,,,"Yes, BET",Pore size distribution and specific surface area,Yes,"PHI-5000C ESCA, USA",,Surface concentrations,Yes,Rigata/max-C diffractometer,Cu Kα,Crystalline phase,,,,,,,No,,,,,,No,,,,,,No,,,No,,,,No,,,No,,,,,,No,,,,,Yes,"Room Temp: hot disk thermal analyzer (TPS2500, Sweden); High-Temp: flat thermal conductivity (Pbd-02p, China",,,No,,,No ,,,No,,,,,,,,0.97,20.9,8.2,186,,,tetragonal,,310
"ZrO2-SiO2 hybrid aerogel, aged at 60 C",Yu et al.,High thermal stability of SiO2–ZrO2 aerogels using solvent-thermal aging,2020,52,0,sol-gel,,zirconyl chloride octahydrate,,,,ethanol,,water,"ammonium hydroxide, nitric acid",tetraethoxysilane,,,,,propylene oxide,,,,,,,,"ethanol, tetraethoxysilane",1,2,60,ethanol,4,0.125,,"ethanol, ammonium hydroxide",1,0.25,60,,,,,Wash #3 is solvent-thermal aging,supercritical drying,ethanol,,,,,,,,,,,,,,,,as-dried,Yes, TDCLS-4800,Morphology,,,,Yes,JEOL-200CX,Morphology,No,,,,No,,,,,,,,"Yes, both","Pore size distribution and specific surface area(BET), and Pore size distributions (BJH)",No,,,,Yes, D/Max-2500 Rigaku,,aerogel phase analysis,,,,,,,Yes,"FT-IR, TENSOR24",ZSA groups,,,,No,,,,,,No,,,No,,,,No,,,No,,,,,,No,,,,,Yes,"XIATECH, TC2998",,,No,,,No ,,,No,,,,,,mesoporous,,1.8,16.3,10-May,441.9,0.2,0.0285,amorphous,thermal conductivity = aerogels incorporated in ZrO2 fibrofelt,311
"ZrO2-SiO2 hybrid aerogel, aged at 60 C @ 800C",Yu et al.,High thermal stability of SiO2–ZrO2 aerogels using solvent-thermal aging,2020,52,0,sol-gel,,zirconyl chloride octahydrate,,,,ethanol,,water,"ammonium hydroxide, nitric acid",tetraethoxysilane,,,,,propylene oxide,,,,,,,,"ethanol, tetraethoxysilane",1,2,60,ethanol,4,0.125,,"ethanol, ammonium hydroxide",1,0.25,60,,,,,Wash #3 is solvent-thermal aging,supercritical drying,ethanol,,,,,,,,,,,,800,60,2,air,,Yes, TDCLS-4800,Morphology,,,,Yes,JEOL-200CX,Morphology,No,,,,No,,,,,,,,"Yes, both","Pore size distribution and specific surface area(BET), and Pore size distributions (BJH)",No,,,,Yes, D/Max-2500 Rigaku,,aerogel phase analysis,,,,,,,Yes,"FT-IR, TENSOR24",ZSA groups,,,,No,,,,,,No,,,No,,,,No,,,No,,,,,,No,,,,,Yes,"XIATECH, TC2998",,,No,,,No ,,,No,,,,,,mesoporous,,,,,,,0.0405,amorphous,thermal conductivity = aerogels incorporated in ZrO2 fibrofelt,312
"ZrO2-SiO2 hybrid aerogel, aged at 60 C @ 900C",Yu et al.,High thermal stability of SiO2–ZrO2 aerogels using solvent-thermal aging,2020,52,0,sol-gel,,zirconyl chloride octahydrate,,,,ethanol,,water,"ammonium hydroxide, nitric acid",tetraethoxysilane,,,,,propylene oxide,,,,,,,,"ethanol, tetraethoxysilane",1,2,60,ethanol,4,0.125,,"ethanol, ammonium hydroxide",1,0.25,60,,,,,Wash #3 is solvent-thermal aging,supercritical drying,ethanol,,,,,,,,,,,,900,60,2,air,,Yes, TDCLS-4800,Morphology,,,,Yes,JEOL-200CX,Morphology,No,,,,No,,,,,,,,"Yes, both","Pore size distribution and specific surface area(BET), and Pore size distributions (BJH)",No,,,,Yes, D/Max-2500 Rigaku,,aerogel phase analysis,,,,,,,Yes,"FT-IR, TENSOR24",ZSA groups,,,,No,,,,,,No,,,No,,,,No,,,No,,,,,,No,,,,,Yes,"XIATECH, TC2998",,,No,,,No ,,,No,,,,,,mesoporous,,,,,,,,tetragonal,thermal conductivity = aerogels incorporated in ZrO2 fibrofelt,313
"ZrO2-SiO2 hybrid aerogel, aged at 60 C @ 1000C",Yu et al.,High thermal stability of SiO2–ZrO2 aerogels using solvent-thermal aging,2020,52,0,sol-gel,,zirconyl chloride octahydrate,,,,ethanol,,water,"ammonium hydroxide, nitric acid",tetraethoxysilane,,,,,propylene oxide,,,,,,,,"ethanol, tetraethoxysilane",1,2,60,ethanol,4,0.125,,"ethanol, ammonium hydroxide",1,0.25,60,,,,,Wash #3 is solvent-thermal aging,supercritical drying,ethanol,,,,,,,,,,,,1000,60,2,air,,Yes, TDCLS-4800,Morphology,,,,Yes,JEOL-200CX,Morphology,No,,,,No,,,,,,,,"Yes, both","Pore size distribution and specific surface area(BET), and Pore size distributions (BJH)",No,,,,Yes, D/Max-2500 Rigaku,,aerogel phase analysis,,,,,,,Yes,"FT-IR, TENSOR24",ZSA groups,,,,No,,,,,,No,,,No,,,,No,,,No,,,,,,No,,,,,Yes,"XIATECH, TC2998",,,No,,,No ,,,No,,,,,,mesoporous,,0.4,,10,95.2,,"0,.0501",tetragonal,thermal conductivity = aerogels incorporated in ZrO2 fibrofelt,314
"ZrO2-SiO2 hybrid aerogels, aged at 110 C ",Yu et al.,High thermal stability of SiO2–ZrO2 aerogels using solvent-thermal aging,2020,52,0,sol-gel,,zirconyl chloride octahydrate,,,,ethanol,,water,"ammonium hydroxide, nitric acid",tetraethoxysilane,,,,,propylene oxide,,,,,,,,"ethanol, tetraethoxysilane",1,2,61,ethanol,4,0.125,,"ethanol, ammonium hydroxide",1,0.25,110,,,,,Wash #3 is solvent-thermal aging,supercritical drying,ethanol,,,,,,,,,,,,,,,,as-dried,Yes, TDCLS-4800,Morphology,,,,Yes,JEOL-200CX,Morphology,No,,,,No,,,,,,,,"Yes, both","Pore size distribution and specific surface area(BET), and Pore size distributions (BJH)",No,,,,Yes, D/Max-2500 Rigaku,,aerogel phase analysis,,,,,,,Yes,"FT-IR, TENSOR24",ZSA groups,,,,No,,,,,,No,,,No,,,,No,,,No,,,,,,No,,,,,Yes,"XIATECH, TC2998",,,No,,,No ,,,No,,,,,,mesoporous,,1.24,16.8,15-Oct,295.5,0.21,0.0288,,thermal conductivity = aerogels incorporated in ZrO2 fibrofelt,315
"ZrO2-SiO2 hybrid aerogel, aged at 110 C @ 800C",Yu et al.,High thermal stability of SiO2–ZrO2 aerogels using solvent-thermal aging,2020,52,0,sol-gel,,zirconyl chloride octahydrate,,,,ethanol,,water,"ammonium hydroxide, nitric acid",tetraethoxysilane,,,,,propylene oxide,,,,,,,,"ethanol, tetraethoxysilane",1,2,61,ethanol,4,0.125,,"ethanol, ammonium hydroxide",1,0.25,110,,,,,Wash #3 is solvent-thermal aging,supercritical drying,ethanol,,,,,,,,,,,,800,60,2,air,,Yes, TDCLS-4800,Morphology,,,,Yes,JEOL-200CX,Morphology,No,,,,No,,,,,,,,"Yes, both","Pore size distribution and specific surface area(BET), and Pore size distributions (BJH)",No,,,,Yes, D/Max-2500 Rigaku,,aerogel phase analysis,,,,,,,Yes,"FT-IR, TENSOR24",ZSA groups,,,,No,,,,,,No,,,No,,,,No,,,No,,,,,,No,,,,,Yes,"XIATECH, TC2998",,,No,,,No ,,,No,,,,,,mesoporous,,,,,,,0.0381,,thermal conductivity = aerogels incorporated in ZrO2 fibrofelt,316
"ZrO2-SiO2 hybrid aerogel, aged at 110 C @ 1000C",Yu et al.,High thermal stability of SiO2–ZrO2 aerogels using solvent-thermal aging,2020,52,0,sol-gel,,zirconyl chloride octahydrate,,,,ethanol,,water,"ammonium hydroxide, nitric acid",tetraethoxysilane,,,,,propylene oxide,,,,,,,,"ethanol, tetraethoxysilane",1,2,61,ethanol,4,0.125,,"ethanol, ammonium hydroxide",1,0.25,110,,,,,Wash #3 is solvent-thermal aging,supercritical drying,ethanol,,,,,,,,,,,,1000,60,2,air,,Yes, TDCLS-4800,Morphology,,,,Yes,JEOL-200CX,Morphology,No,,,,No,,,,,,,,"Yes, both","Pore size distribution and specific surface area(BET), and Pore size distributions (BJH)",No,,,,Yes, D/Max-2500 Rigaku,,aerogel phase analysis,,,,,,,Yes,"FT-IR, TENSOR24",ZSA groups,,,,No,,,,,,No,,,No,,,,No,,,No,,,,,,No,,,,,Yes,"XIATECH, TC2998",,,No,,,No ,,,No,,,,,,mesoporous,,0.49,,,125.3,,0.0492,,thermal conductivity = aerogels incorporated in ZrO2 fibrofelt,317
"ZrO2-SiO2 hybrid aerogel, aged at 170 C",Yu et al.,High thermal stability of SiO2–ZrO2 aerogels using solvent-thermal aging,2020,52,0,sol-gel,,zirconyl chloride octahydrate,,,,ethanol,,water,"ammonium hydroxide, nitric acid",tetraethoxysilane,,,,,propylene oxide,,,,,,,,"ethanol, tetraethoxysilane",1,2,62,ethanol,4,0.125,,"ethanol, ammonium hydroxide",1,0.25,170,,,,,Wash #3 is solvent-thermal aging,supercritical drying,ethanol,,,,,,,,,,,,,,,,as-dried,Yes, TDCLS-4800,Morphology,,,,Yes,JEOL-200CX,Morphology,No,,,,No,,,,,,,,"Yes, both","Pore size distribution and specific surface area(BET), and Pore size distributions (BJH)",No,,,,Yes, D/Max-2500 Rigaku,,aerogel phase analysis,,,,,,,Yes,"FT-IR, TENSOR24",ZSA groups,,,,No,,,,,,No,,,No,,,,No,,,No,,,,,,No,,,,,Yes,"XIATECH, TC2998",,,No,,,No ,,,No,,,,,,mesoporous,,0.94,17.2,15 - 20,232.2,0.22,0.0296,,thermal conductivity = aerogels incorporated in ZrO2 fibrofelt,318
"ZrO2-SiO2 hybrid aerogel, aged at 170 C @ 800C",Yu et al.,High thermal stability of SiO2–ZrO2 aerogels using solvent-thermal aging,2020,52,0,sol-gel,,zirconyl chloride octahydrate,,,,ethanol,,water,"ammonium hydroxide, nitric acid",tetraethoxysilane,,,,,propylene oxide,,,,,,,,"ethanol, tetraethoxysilane",1,2,62,ethanol,4,0.125,,"ethanol, ammonium hydroxide",1,0.25,170,,,,,Wash #3 is solvent-thermal aging,supercritical drying,ethanol,,,,,,,,,,,,800,60,2,air,,Yes, TDCLS-4800,Morphology,,,,Yes,JEOL-200CX,Morphology,No,,,,No,,,,,,,,"Yes, both","Pore size distribution and specific surface area(BET), and Pore size distributions (BJH)",No,,,,Yes, D/Max-2500 Rigaku,,aerogel phase analysis,,,,,,,Yes,"FT-IR, TENSOR24",ZSA groups,,,,No,,,,,,No,,,No,,,,No,,,No,,,,,,No,,,,,Yes,"XIATECH, TC2998",,,No,,,No ,,,No,,,,,,mesoporous,,,,,,,0.0343,,thermal conductivity = aerogels incorporated in ZrO2 fibrofelt,319
"ZrO2-SiO2 hybrid aerogel, aged at 170 C @ 1000C",Yu et al.,High thermal stability of SiO2–ZrO2 aerogels using solvent-thermal aging,2020,52,0,sol-gel,,zirconyl chloride octahydrate,,,,ethanol,,water,"ammonium hydroxide, nitric acid",tetraethoxysilane,,,,,propylene oxide,,,,,,,,"ethanol, tetraethoxysilane",1,2,62,ethanol,4,0.125,,"ethanol, ammonium hydroxide",1,0.25,170,,,,,Wash #3 is solvent-thermal aging,supercritical drying,ethanol,,,,,,,,,,,,1000,60,2,air,,Yes, TDCLS-4800,Morphology,,,,Yes,JEOL-200CX,Morphology,No,,,,No,,,,,,,,"Yes, both","Pore size distribution and specific surface area(BET), and Pore size distributions (BJH)",No,,,,Yes, D/Max-2500 Rigaku,,aerogel phase analysis,,,,,,,Yes,"FT-IR, TENSOR24",ZSA groups,,,,No,,,,,,No,,,No,,,,No,,,No,,,,,,No,,,,,Yes,"XIATECH, TC2998",,,No,,,No ,,,No,,,,,,mesoporous,,0.48,,,111,,0.0477,,thermal conductivity = aerogels incorporated in ZrO2 fibrofelt,320
"ZrO2-SiO2 hybrid aerogel, aged at 210 C",Yu et al.,High thermal stability of SiO2–ZrO2 aerogels using solvent-thermal aging,2020,52,0,sol-gel,,zirconyl chloride octahydrate,,,,ethanol,,water,"ammonium hydroxide, nitric acid",tetraethoxysilane,,,,,propylene oxide,,,,,,,,"ethanol, tetraethoxysilane",1,2,63,ethanol,4,0.125,,"ethanol, ammonium hydroxide",1,0.25,210,,,,,Wash #3 is solvent-thermal aging,supercritical drying,ethanol,,,,,,,,,,,,,,,,as-dried,Yes, TDCLS-4800,Morphology,,,,Yes,JEOL-200CX,Morphology,No,,,,No,,,,,,,,"Yes, both","Pore size distribution and specific surface area(BET), and Pore size distributions (BJH)",No,,,,Yes, D/Max-2500 Rigaku,,aerogel phase analysis,,,,,,,Yes,"FT-IR, TENSOR24",ZSA groups,,,,No,,,,,,No,,,No,,,,No,,,No,,,,,,No,,,,,Yes,"XIATECH, TC2998",,,No,,,No ,,,No,,,,,,mesoporous,,0.87,17.8,25 - 30,220.3,0.24,0.0308,amorphous,thermal conductivity = aerogels incorporated in ZrO2 fibrofelt,321
"ZrO2-SiO2 hybrid aerogel, aged at 210 C @ 800C",Yu et al.,High thermal stability of SiO2–ZrO2 aerogels using solvent-thermal aging,2020,52,0,sol-gel,,zirconyl chloride octahydrate,,,,ethanol,,water,"ammonium hydroxide, nitric acid",tetraethoxysilane,,,,,propylene oxide,,,,,,,,"ethanol, tetraethoxysilane",1,2,63,ethanol,4,0.125,,"ethanol, ammonium hydroxide",1,0.25,210,,,,,Wash #3 is solvent-thermal aging,supercritical drying,ethanol,,,,,,,,,,,,800,60,2,air,,Yes, TDCLS-4800,Morphology,,,,Yes,JEOL-200CX,Morphology,No,,,,No,,,,,,,,"Yes, both","Pore size distribution and specific surface area(BET), and Pore size distributions (BJH)",No,,,,Yes, D/Max-2500 Rigaku,,aerogel phase analysis,,,,,,,Yes,"FT-IR, TENSOR24",ZSA groups,,,,No,,,,,,No,,,No,,,,No,,,No,,,,,,No,,,,,Yes,"XIATECH, TC2998",,,No,,,No ,,,No,,,,,,mesoporous,,,,,,,0.0328,amorphous,thermal conductivity = aerogels incorporated in ZrO2 fibrofelt,322
"ZrO2-SiO2 hybrid aerogel, aged at 210 C @ 1000C",Yu et al.,High thermal stability of SiO2–ZrO2 aerogels using solvent-thermal aging,2020,52,0,sol-gel,,zirconyl chloride octahydrate,,,,ethanol,,water,"ammonium hydroxide, nitric acid",tetraethoxysilane,,,,,propylene oxide,,,,,,,,"ethanol, tetraethoxysilane",1,2,63,ethanol,4,0.125,,"ethanol, ammonium hydroxide",1,0.25,210,,,,,Wash #3 is solvent-thermal aging,supercritical drying,ethanol,,,,,,,,,,,,1000,60,2,air,,Yes, TDCLS-4800,Morphology,,,,Yes,JEOL-200CX,Morphology,No,,,,No,,,,,,,,"Yes, both","Pore size distribution and specific surface area(BET), and Pore size distributions (BJH)",No,,,,Yes, D/Max-2500 Rigaku,,aerogel phase analysis,,,,,,,Yes,"FT-IR, TENSOR24",ZSA groups,,,,No,,,,,,No,,,No,,,,No,,,No,,,,,,No,,,,,Yes,"XIATECH, TC2998",,,No,,,No ,,,No,,,,,,mesoporous,,0.79,,,130.5,,0.0456,amorphous,thermal conductivity = aerogels incorporated in ZrO2 fibrofelt; weakly crystalline,323
"ZrB2 xerogel, post-borothermal reduction",Cahill et al. ,Ultrahigh-temperature ceramic aerogels,2019,33,4,sol-gel,,zirconium(IV) chloride,,,,ethanol,,water,boron,,,,,,propylene oxide,,,0,,,,,acetone,1,,,,,,,,,,,,,,,gelation occurred in matter of minutes,direct air drying,,,,,,,,,,,,,,,,,,Yes,JEOL 7401-F,,,,20,Yes, JEOL 2010 electron microscope,,No,,,,No,,,,,,,,yes,determine textural properties,No,,,,Yes,Bruker AXS D8,,,Oct-80,0.02,,,,,No,,,,,,No,,,,,,No,,,No,,,,No,,,No,,,,,,No,,,,,No,,,,No,,,No,,,No,,,,,,,,,,,,0.881,0.328,,post-borothermal reduction,324
"ZrB2 aerogel, post-borothermal reduction",Cahill et al. ,Ultrahigh-temperature ceramic aerogels,2019,33,4,sol-gel,,zirconium(IV) chloride,,,,ethanol,,water,boron,,,,,,propylene oxide,,,0,,,,,acetone,1,,,,,,,,,,,,,,,gelation occurred in matter of minutes,supercritical drying,,1050,2,,2,helium,1600,10,,1,helium,borothermal reduction,,,,,,Yes,JEOL 7401-F,,,,20,Yes, JEOL 2010 electron microscope,,No,,,,No,,,,,,,,yes,determine textural properties,No,,,,Yes,Bruker AXS D8,,,Oct-80,0.02,,,,,No,,,,,,No,,,,,,No,,,No,,,,No,,,No,,,,,,No,,,,,No,,,,No,,,No,,,No,,,,,,,,,,50,19,0.413,0.184,,post-borothermal reduction,325
"PAZ-ZrO2 aerogel, as-dried",Liu et al.,"High-strength, thermal-stable ZrO2aerogel from polyacetylacetonatozirconium",2019,32,8,sol-gel,,polyacetylacetonatozirconium,0.022,,,ethanol,11.07,water,formamide,,,,,,propylene oxide,1.85,,70,,60,,,ethanol,3,0.5,20,"ethanol, tetraethoxysilane",1,1.5,,ethanol,1,,,,,,,11.96 M water concentration,supercritical drying,ethanol,270,,9,2,nitrogen,,,,,,,,,,,as-dried,Yes,SUPRA™ 55 Thermal Field Emission Scanning Electron Microscope,determine morphologies,,,,Yes, JEM-200CX electron microscope,,No,,,,No,,,,,,,,No,,No,,,,Yes,Bruker D8 advance X-ray diffractometer ,,,Oct-80,,5,1.54,40,100,Yes,Nicolet 5DX-FTIR spectrometer ,, 4000–375,,,No,,,,,,No,,,No,,,,No,,,No,,,,,,No,,,,,No,,,,No,,,No,,,No,,,,,,"macroporous, mesoporous",,2.157,Feb-50,,416,0.12,,amorphous,,326
PAZ-ZrO2 aerogel @ 1000C,Liu et al.,"High-strength, thermal-stable ZrO2aerogel from polyacetylacetonatozirconium",2019,32,8,sol-gel,,polyacetylacetonatozirconium,0.022,,,ethanol,11.07,water,formamide,,,,,,propylene oxide,1.85,,70,,60,,,ethanol,3,0.5,20,"ethanol, tetraethoxysilane",1,1.5,,ethanol,1,,,,,,,11.96 M water concentration,supercritical drying,ethanol,270,,9,2,nitrogen,,,,,,,1000,120,,,,Yes,SUPRA™ 55 Thermal Field Emission Scanning Electron Microscope,determine morphologies,,,,Yes, JEM-200CX electron microscope,,No,,,,No,,,,,,,,No,,No,,,,Yes,Bruker D8 advance X-ray diffractometer ,,,Oct-80,,5,1.54,40,100,Yes,Nicolet 5DX-FTIR spectrometer ,, 4000–375,,,No,,,,,,No,,,No,,,,No,,,No,,,,,,No,,,,,No,,,,No,,,No,,,No,,,,,,mesoporous,,1.568,,,236,,,tetragonal,,327
"ZOC-ZrO2 aerogel, as-dried",Liu et al.,"High-strength, thermal-stable ZrO2aerogel from polyacetylacetonatozirconium",2019,32,8,sol-gel,,zirconyl chloride octahydrate,0.022,,,ethanol,11.07,water,formamide,,,,,,propylene oxide,1.85,,20,,30,,,ethanol,3,0.5,20,"ethanol, tetraethoxysilane",1,1.5,,ethanol,1,,,,,,,11.96 M water concentration,supercritical drying,ethanol,270,,9,2,nitrogen,,,,,,,,,,,as-dried,Yes,SUPRA™ 55 Thermal Field Emission Scanning Electron Microscope,determine morphologies,,,,Yes, JEM-200CX electron microscope,,No,,,,No,,,,,,,,No,,No,,,,Yes,Bruker D8 advance X-ray diffractometer ,,,Oct-80,,5,1.54,40,100,Yes,Nicolet 5DX-FTIR spectrometer ,, 4000–375,,,No,,,,,,No,,,No,,,,No,,,No,,,,,,No,,,,,No,,,,No,,,No,,,No,,,,,,"macroporous, mesoporous",,1.58,1,,477,0.156,,amorphous,,328
ZOC-ZrO2 aerogel @ 1000C,Liu et al.,"High-strength, thermal-stable ZrO2aerogel from polyacetylacetonatozirconium",2019,32,8,sol-gel,,zirconyl chloride octahydrate,0.022,,,ethanol,11.07,water,formamide,,,,,,propylene oxide,1.85,,20,,30,,,ethanol,3,0.5,20,"ethanol, tetraethoxysilane",1,1.5,,ethanol,1,,,,,,,11.96 M water concentration,supercritical drying,ethanol,270,,9,2,nitrogen,,,,,,,1000,120,,,,Yes,SUPRA™ 55 Thermal Field Emission Scanning Electron Microscope,determine morphologies,,,,Yes, JEM-200CX electron microscope,,No,,,,No,,,,,,,,No,,No,,,,Yes,Bruker D8 advance X-ray diffractometer ,,,Oct-80,,5,1.54,40,100,Yes,Nicolet 5DX-FTIR spectrometer ,, 4000–375,,,No,,,,,,No,,,No,,,,No,,,No,,,,,,No,,,,,No,,,,No,,,No,,,No,,,,,,mesoporous,,1.299,,,210,,,tetragonal,,329
"ZON-ZrO2 aerogel, as-dried",Liu et al.,"High-strength, thermal-stable ZrO2aerogel from polyacetylacetonatozirconium",2019,32,8,sol-gel,,zirconium(IV) oxynitrate hydrate,0.022,,,ethanol,11.07,water,formamide,,,,,,propylene oxide,1.85,,20,,30,,,ethanol,3,0.5,20,"ethanol, tetraethoxysilane",1,1.5,,ethanol,1,,,,,,,11.96 M water concentration,supercritical drying,ethanol,270,,9,2,nitrogen,,,,,,,,,,,as-dried,Yes,SUPRA™ 55 Thermal Field Emission Scanning Electron Microscope,determine morphologies,,,,Yes, JEM-200CX electron microscope,,No,,,,No,,,,,,,,No,,No,,,,Yes,Bruker D8 advance X-ray diffractometer ,,,Oct-80,,5,1.54,40,100,Yes,Nicolet 5DX-FTIR spectrometer ,, 4000–375,,,No,,,,,,No,,,No,,,,No,,,No,,,,,,No,,,,,No,,,,No,,,No,,,No,,,,,,"macroporous, mesoporous",,1.33,1,,455,0.156,,amorphous,,330
ZON-ZrO2 aerogel @ 1000C,Liu et al.,"High-strength, thermal-stable ZrO2aerogel from polyacetylacetonatozirconium",2019,32,8,sol-gel,,zirconium(IV) oxynitrate hydrate,0.022,,,ethanol,11.07,water,formamide,,,,,,propylene oxide,1.85,,20,,30,,,ethanol,3,0.5,20,"ethanol, tetraethoxysilane",1,1.5,,ethanol,1,,,,,,,11.96 M water concentration,supercritical drying,ethanol,270,,9,2,nitrogen,,,,,,,1000,120,,,,Yes,SUPRA™ 55 Thermal Field Emission Scanning Electron Microscope,determine morphologies,,,,Yes, JEM-200CX electron microscope,,No,,,,No,,,,,,,,No,,No,,,,Yes,Bruker D8 advance X-ray diffractometer ,,,Oct-80,,5,1.54,40,100,Yes,Nicolet 5DX-FTIR spectrometer ,, 4000–375,,,No,,,,,,No,,,No,,,,No,,,No,,,,,,No,,,,,No,,,,No,,,No,,,No,,,,,,,,0.444,,,223,,,tetragonal,,331
"ZrO2-SiO2 composite aerogel, MVS-10, as-dried",Wang et al.,"Synthesis of high temperature resistant ZrO2-SiO2 composite aerogels via ""thiol-ene"" click reaction",2018,33,4,sol-gel,,zirconyl chloride octahydrate,0.39,,,ethanol,14.69,,,,,,,,"mercaptosuccinic acid, triethoxyvinylsilane, 2,2-dimethoxy-2-phenylacetophenone, ethanol",0.14,,60,,,,,,,,,,,,,,,,,,,,,10mL gelation agent,supercritical drying,ethanol,260,,7,1,,,,,,,,,,,,as-dried,Yes,HITACHI S-4800,,Morphology,,,Yes,Tecnai G2 F20 S-TWINFEI,Morphology,No,,,,Yes,Quantachrome Instrument Corp,,-196.15,,,,,Yes,Surface area and pore size distributions,No,,,,Yes,X’Pert PRO,,,Oct-90,,4,1.5418,,,Yes,Nicolet 5700 spectrophotometer,,,,,Yes, TA-Q 500,,,,,No,,,No,,,,No,,,No,,,,,,No,,,,,No,,,,No,,,No,,,No,,,,,,macroporous,,0.8,40 - 100,,305,,,,,332
"ZrO2-SiO2 composite aerogel, MVS-10 @ 1000C",Wang et al.,"Synthesis of high temperature resistant ZrO2-SiO2 composite aerogels via ""thiol-ene"" click reaction",2018,33,4,sol-gel,,zirconyl chloride octahydrate,0.39,,,ethanol,14.69,,,,,,,,"mercaptosuccinic acid, triethoxyvinylsilane, 2,2-dimethoxy-2-phenylacetophenone, ethanol",0.14,,60,,,,,,,,,,,,,,,,,,,,,10mL gelation agent,supercritical drying,ethanol,260,,7,1,,,,,,,,1000,,,,,Yes,HITACHI S-4800,,Morphology,,,Yes,Tecnai G2 F20 S-TWINFEI,Morphology,No,,,,Yes,Quantachrome Instrument Corp,,-196.15,,,,,Yes,Surface area and pore size distributions,No,,,,Yes,X’Pert PRO,,,Oct-90,,4,1.5418,,,Yes,Nicolet 5700 spectrophotometer,,,,,Yes, TA-Q 500,,,,,No,,,No,,,,No,,,No,,,,,,No,,,,,No,,,,No,,,No,,,No,,,,,,,,0.3,,,46,,,,,333
"ZrO2-SiO2 composite aerogel, MVS-15, as-dried",Wang et al.,"Synthesis of high temperature resistant ZrO2-SiO2 composite aerogels via ""thiol-ene"" click reaction",2018,33,4,sol-gel,,zirconyl chloride octahydrate,0.368,,,ethanol,13.7,,,,,,,,"mercaptosuccinic acid, triethoxyvinylsilane, 2,2-dimethoxy-2-phenylacetophenone, ethanol",0.2,,60,,,,,,,,,,,,,,,,,,,,,15mL gelation agent,supercritical drying,ethanol,260,,7,1,,,,,,,,,,,,as-dried,Yes,HITACHI S-4800,,Morphology,,,Yes,Tecnai G2 F20 S-TWINFEI,Morphology,No,,,,Yes,Quantachrome Instrument Corp,,-196.15,,,,,Yes,Surface area and pore size distributions,No,,,,Yes,X’Pert PRO,,,Oct-90,,4,1.5418,,,Yes,Nicolet 5700 spectrophotometer,,,,,Yes, TA-Q 500,,,,,No,,,No,,,,No,,,No,,,,,,No,,,,,No,,,,No,,,No,,,No,,,,,,macroporous,,1.2,40 - 100,,293,,,,,334
"ZrO2-SiO2 composite aerogel, MVS-15 @ 1000C",Wang et al.,"Synthesis of high temperature resistant ZrO2-SiO2 composite aerogels via ""thiol-ene"" click reaction",2018,33,4,sol-gel,,zirconyl chloride octahydrate,0.368,,,ethanol,13.7,,,,,,,,"mercaptosuccinic acid, triethoxyvinylsilane, 2,2-dimethoxy-2-phenylacetophenone, ethanol",0.2,,60,,,,,,,,,,,,,,,,,,,,,15mL gelation agent,supercritical drying,ethanol,260,,7,1,,,,,,,,1000,,,,,Yes,HITACHI S-4800,,Morphology,,,Yes,Tecnai G2 F20 S-TWINFEI,Morphology,No,,,,Yes,Quantachrome Instrument Corp,,-196.15,,,,,Yes,Surface area and pore size distributions,No,,,,Yes,X’Pert PRO,,,Oct-90,,4,1.5418,,,Yes,Nicolet 5700 spectrophotometer,,,,,Yes, TA-Q 500,,,,,No,,,No,,,,No,,,No,,,,,,No,,,,,No,,,,No,,,No,,,No,,,,,,,,0.3,,,54,,,,,335
"ZrO2-SiO2 composite aerogel, MVS-20, as-dried",Wang et al.,"Synthesis of high temperature resistant ZrO2-SiO2 composite aerogels via ""thiol-ene"" click reaction",2018,33,4,sol-gel,,zirconyl chloride octahydrate,0.345,,,ethanol,12.85,,,,,,,,"mercaptosuccinic acid, triethoxyvinylsilane, 2,2-dimethoxy-2-phenylacetophenone, ethanol",0.25,,60,,,,,,,,,,,,,,,,,,,,,20mL gelation agent,supercritical drying,ethanol,260,,7,1,,,,,,,,,,,,as-dried,Yes,HITACHI S-4800,,Morphology,,,Yes,Tecnai G2 F20 S-TWINFEI,Morphology,No,,,,Yes,Quantachrome Instrument Corp,,-196.15,,,,,Yes,Surface area and pore size distributions,No,,,,Yes,X’Pert PRO,,,Oct-90,,4,1.5418,,,Yes,Nicolet 5700 spectrophotometer,,,,,Yes, TA-Q 500,,,,,No,,,No,,,,No,,,No,,,,,,No,,,,,No,,,,No,,,No,,,No,,,,,,"macroporous, mesoporous",,1.3,40 - 100,,291,,,amorphous,,336
"ZrO2-SiO2 composite aerogel, MVS-20 @ 450C",Wang et al.,"Synthesis of high temperature resistant ZrO2-SiO2 composite aerogels via ""thiol-ene"" click reaction",2018,33,4,sol-gel,,zirconyl chloride octahydrate,0.345,,,ethanol,12.85,,,,,,,,"mercaptosuccinic acid, triethoxyvinylsilane, 2,2-dimethoxy-2-phenylacetophenone, ethanol",0.25,,60,,,,,,,,,,,,,,,,,,,,,20mL gelation agent,supercritical drying,ethanol,260,,7,1,,,,,,,,450,,,,,Yes,HITACHI S-4800,,Morphology,,,Yes,Tecnai G2 F20 S-TWINFEI,Morphology,No,,,,Yes,Quantachrome Instrument Corp,,-196.15,,,,,Yes,Surface area and pore size distributions,No,,,,Yes,X’Pert PRO,,,Oct-90,,4,1.5418,,,Yes,Nicolet 5700 spectrophotometer,,,,,Yes, TA-Q 500,,,,,No,,,No,,,,No,,,No,,,,,,No,,,,,No,,,,No,,,No,,,No,,,,,,,,,,,,,,amorphous,,337
"ZrO2-SiO2 composite aerogel, MVS-20 @ 600C",Wang et al.,"Synthesis of high temperature resistant ZrO2-SiO2 composite aerogels via ""thiol-ene"" click reaction",2018,33,4,sol-gel,,zirconyl chloride octahydrate,0.345,,,ethanol,12.85,,,,,,,,"mercaptosuccinic acid, triethoxyvinylsilane, 2,2-dimethoxy-2-phenylacetophenone, ethanol",0.25,,60,,,,,,,,,,,,,,,,,,,,,20mL gelation agent,supercritical drying,ethanol,260,,7,1,,,,,,,,600,,,,,Yes,HITACHI S-4800,,Morphology,,,Yes,Tecnai G2 F20 S-TWINFEI,Morphology,No,,,,Yes,Quantachrome Instrument Corp,,-196.15,,,,,Yes,Surface area and pore size distributions,No,,,,Yes,X’Pert PRO,,,Oct-90,,4,1.5418,,,Yes,Nicolet 5700 spectrophotometer,,,,,Yes, TA-Q 500,,,,,No,,,No,,,,No,,,No,,,,,,No,,,,,No,,,,No,,,No,,,No,,,,,,,,,,,,,,amorphous,,338
"ZrO2-SiO2 composite aerogel, MVS-20 @ 800C",Wang et al.,"Synthesis of high temperature resistant ZrO2-SiO2 composite aerogels via ""thiol-ene"" click reaction",2018,33,4,sol-gel,,zirconyl chloride octahydrate,0.345,,,ethanol,12.85,,,,,,,,"mercaptosuccinic acid, triethoxyvinylsilane, 2,2-dimethoxy-2-phenylacetophenone, ethanol",0.25,,60,,,,,,,,,,,,,,,,,,,,,20mL gelation agent,supercritical drying,ethanol,260,,7,1,,,,,,,,800,,,,,Yes,HITACHI S-4800,,Morphology,,,Yes,Tecnai G2 F20 S-TWINFEI,Morphology,No,,,,Yes,Quantachrome Instrument Corp,,-196.15,,,,,Yes,Surface area and pore size distributions,No,,,,Yes,X’Pert PRO,,,Oct-90,,4,1.5418,,,Yes,Nicolet 5700 spectrophotometer,,,,,Yes, TA-Q 500,,,,,No,,,No,,,,No,,,No,,,,,,No,,,,,No,,,,No,,,No,,,No,,,,,,,,,,,,,,tetragonal,,339
"ZrO2-SiO2 composite aerogel, MVS-20 @ 1000C",Wang et al.,"Synthesis of high temperature resistant ZrO2-SiO2 composite aerogels via ""thiol-ene"" click reaction",2018,33,4,sol-gel,,zirconyl chloride octahydrate,0.345,,,ethanol,12.85,,,,,,,,"mercaptosuccinic acid, triethoxyvinylsilane, 2,2-dimethoxy-2-phenylacetophenone, ethanol",0.25,,60,,,,,,,,,,,,,,,,,,,,,20mL gelation agent,supercritical drying,ethanol,260,,7,1,,,,,,,,1000,,,,,Yes,HITACHI S-4800,,Morphology,,,Yes,Tecnai G2 F20 S-TWINFEI,Morphology,No,,,,Yes,Quantachrome Instrument Corp,,-196.15,,,,,Yes,Surface area and pore size distributions,No,,,,Yes,X’Pert PRO,,,Oct-90,,4,1.5418,,,Yes,Nicolet 5700 spectrophotometer,,,,,Yes, TA-Q 500,,,,,No,,,No,,,,No,,,No,,,,,,No,,,,,No,,,,No,,,No,,,No,,,,,,,,0.3,30 - 100,10,59,,,tetragonal,,340
"ZrO2-SiO2 composite aerogel, MVS-25, as-dried",Wang et al.,"Synthesis of high temperature resistant ZrO2-SiO2 composite aerogels via ""thiol-ene"" click reaction",2018,33,4,sol-gel,,zirconyl chloride octahydrate,0.325,,,ethanol,12.09,,,,,,,,"mercaptosuccinic acid, triethoxyvinylsilane, 2,2-dimethoxy-2-phenylacetophenone, ethanol",0.29,,60,,,,,,,,,,,,,,,,,,,,,25mL gelation agent,supercritical drying,ethanol,260,,7,1,,,,,,,,,,,,as-dried,Yes,HITACHI S-4800,,Morphology,,,Yes,Tecnai G2 F20 S-TWINFEI,Morphology,No,,,,Yes,Quantachrome Instrument Corp,,-196.15,,,,,Yes,Surface area and pore size distributions,No,,,,Yes,X’Pert PRO,,,Oct-90,,4,1.5418,,,Yes,Nicolet 5700 spectrophotometer,,,,,Yes, TA-Q 500,,,,,No,,,No,,,,No,,,No,,,,,,No,,,,,No,,,,No,,,No,,,No,,,,,,macroporous,,0.7,40 - 100,,272,,,,,341
"ZrO2-SiO2 composite aerogel, MVS-25 @ 1000C",Wang et al.,"Synthesis of high temperature resistant ZrO2-SiO2 composite aerogels via ""thiol-ene"" click reaction",2018,33,4,sol-gel,,zirconyl chloride octahydrate,0.325,,,ethanol,12.09,,,,,,,,"mercaptosuccinic acid, triethoxyvinylsilane, 2,2-dimethoxy-2-phenylacetophenone, ethanol",0.29,,60,,,,,,,,,,,,,,,,,,,,,25mL gelation agent,supercritical drying,ethanol,260,,7,1,,,,,,,,1000,,,,,Yes,HITACHI S-4800,,Morphology,,,Yes,Tecnai G2 F20 S-TWINFEI,Morphology,No,,,,Yes,Quantachrome Instrument Corp,,-196.15,,,,,Yes,Surface area and pore size distributions,No,,,,Yes,X’Pert PRO,,,Oct-90,,4,1.5418,,,Yes,Nicolet 5700 spectrophotometer,,,,,Yes, TA-Q 500,,,,,No,,,No,,,,No,,,No,,,,,,No,,,,,No,,,,No,,,No,,,No,,,,,,,,0.3,,,53,,,,,342
"Pristine ZrO2 aerogel, MSA-8, as-dried",Wang et al.,"Synthesis of high temperature resistant ZrO2-SiO2 composite aerogels via ""thiol-ene"" click reaction",2018,33,4,sol-gel,,zirconyl chloride octahydrate,0.41,,,ethanol,15.12,,,,,,,,mercaptosuccinic acid,0.12,,60,,,,,,,,,,,,,,,,,,,,,8mL gelation agent,supercritical drying,ethanol,260,,7,1,,,,,,,,,,,,as-dried,Yes,HITACHI S-4800,,Morphology,,,Yes,Tecnai G2 F20 S-TWINFEI,Morphology,No,,,,Yes,Quantachrome Instrument Corp,,-196.15,,,,,Yes,Surface area and pore size distributions,No,,,,Yes,X’Pert PRO,,,Oct-90,,4,1.5418,,,Yes,Nicolet 5700 spectrophotometer,,,,,Yes, TA-Q 500,,,,,No,,,No,,,,No,,,No,,,,,,No,,,,,No,,,,No,,,No,,,No,,,,,,"macroporous, mesoporous",,0.7,40 - 100,,222,,,tetragonal,,343
"Pristine ZrO2 aerogel, MSA-8 @ 450C",Wang et al.,"Synthesis of high temperature resistant ZrO2-SiO2 composite aerogels via ""thiol-ene"" click reaction",2018,33,4,sol-gel,,zirconyl chloride octahydrate,0.41,,,ethanol,15.12,,,,,,,,mercaptosuccinic acid,0.12,,60,,,,,,,,,,,,,,,,,,,,,8mL gelation agent,supercritical drying,ethanol,260,,7,1,,,,,,,,450,,,,,Yes,HITACHI S-4800,,Morphology,,,Yes,Tecnai G2 F20 S-TWINFEI,Morphology,No,,,,Yes,Quantachrome Instrument Corp,,-196.15,,,,,Yes,Surface area and pore size distributions,No,,,,Yes,X’Pert PRO,,,Oct-90,,4,1.5418,,,Yes,Nicolet 5700 spectrophotometer,,,,,Yes, TA-Q 500,,,,,No,,,No,,,,No,,,No,,,,,,No,,,,,No,,,,No,,,No,,,No,,,,,,,,,,,,,,tetragonal,,344
"Pristine ZrO2 aerogel, MSA-8 @ 600C",Wang et al.,"Synthesis of high temperature resistant ZrO2-SiO2 composite aerogels via ""thiol-ene"" click reaction",2018,33,4,sol-gel,,zirconyl chloride octahydrate,0.41,,,ethanol,15.12,,,,,,,,mercaptosuccinic acid,0.12,,60,,,,,,,,,,,,,,,,,,,,,8mL gelation agent,supercritical drying,ethanol,260,,7,1,,,,,,,,600,,,,,Yes,HITACHI S-4800,,Morphology,,,Yes,Tecnai G2 F20 S-TWINFEI,Morphology,No,,,,Yes,Quantachrome Instrument Corp,,-196.15,,,,,Yes,Surface area and pore size distributions,No,,,,Yes,X’Pert PRO,,,Oct-90,,4,1.5418,,,Yes,Nicolet 5700 spectrophotometer,,,,,Yes, TA-Q 500,,,,,No,,,No,,,,No,,,No,,,,,,No,,,,,No,,,,No,,,No,,,No,,,,,,,,,,,,,,"tetragonal, monoclinic",,345
"Pristine ZrO2 aerogel, MSA-8 800C",Wang et al.,"Synthesis of high temperature resistant ZrO2-SiO2 composite aerogels via ""thiol-ene"" click reaction",2018,33,4,sol-gel,,zirconyl chloride octahydrate,0.41,,,ethanol,15.12,,,,,,,,mercaptosuccinic acid,0.12,,60,,,,,,,,,,,,,,,,,,,,,8mL gelation agent,supercritical drying,ethanol,260,,7,1,,,,,,,,800,,,,,Yes,HITACHI S-4800,,Morphology,,,Yes,Tecnai G2 F20 S-TWINFEI,Morphology,No,,,,Yes,Quantachrome Instrument Corp,,-196.15,,,,,Yes,Surface area and pore size distributions,No,,,,Yes,X’Pert PRO,,,Oct-90,,4,1.5418,,,Yes,Nicolet 5700 spectrophotometer,,,,,Yes, TA-Q 500,,,,,No,,,No,,,,No,,,No,,,,,,No,,,,,No,,,,No,,,No,,,No,,,,,,,,,,,,,,"tetragonal, monoclinic",,346
"Pristine ZrO2 aerogel, MSA-8 @ 1000C",Wang et al.,"Synthesis of high temperature resistant ZrO2-SiO2 composite aerogels via ""thiol-ene"" click reaction",2018,33,4,sol-gel,,zirconyl chloride octahydrate,0.41,,,ethanol,15.12,,,,,,,,mercaptosuccinic acid,0.12,,60,,,,,,,,,,,,,,,,,,,,,8mL gelation agent,supercritical drying,ethanol,260,,7,1,,,,,,,,1000,,,,,Yes,HITACHI S-4800,,Morphology,,,Yes,Tecnai G2 F20 S-TWINFEI,Morphology,No,,,,Yes,Quantachrome Instrument Corp,,-196.15,,,,,Yes,Surface area and pore size distributions,No,,,,Yes,X’Pert PRO,,,Oct-90,,4,1.5418,,,Yes,Nicolet 5700 spectrophotometer,,,,,Yes, TA-Q 500,,,,,No,,,No,,,,No,,,No,,,,,,No,,,,,No,,,,No,,,No,,,No,,,,,,,,0.03,,100,8,,,monoclinic,,347
"Pristine ZrO2 aerogel, MSA-10, as-dried",Wang et al.,"Synthesis of high temperature resistant ZrO2-SiO2 composite aerogels via ""thiol-ene"" click reaction",2018,33,4,sol-gel,,zirconyl chloride octahydrate,0.39,,,ethanol,14.69,,,,,,,,mercaptosuccinic acid,0.14,,60,,,,,,,,,,,,,,,,,,,,,10mL gelation agent,supercritical drying,ethanol,260,,7,1,,,,,,,,,,,,as-dried,Yes,HITACHI S-4800,,Morphology,,,Yes,Tecnai G2 F20 S-TWINFEI,Morphology,No,,,,Yes,Quantachrome Instrument Corp,,-196.15,,,,,Yes,Surface area and pore size distributions,No,,,,Yes,X’Pert PRO,,,Oct-90,,4,1.5418,,,Yes,Nicolet 5700 spectrophotometer,,,,,Yes, TA-Q 500,,,,,No,,,No,,,,No,,,No,,,,,,No,,,,,No,,,,No,,,No,,,No,,,,,,,,,,,,,,,,348
"Pristine ZrO2 aerogel, MSA-10 @ 1000C",Wang et al.,"Synthesis of high temperature resistant ZrO2-SiO2 composite aerogels via ""thiol-ene"" click reaction",2018,33,4,sol-gel,,zirconyl chloride octahydrate,0.39,,,ethanol,14.69,,,,,,,,mercaptosuccinic acid,0.14,,60,,,,,,,,,,,,,,,,,,,,,10mL gelation agent,supercritical drying,ethanol,260,,7,1,,,,,,,,1000,,,,,Yes,HITACHI S-4800,,Morphology,,,Yes,Tecnai G2 F20 S-TWINFEI,Morphology,No,,,,Yes,Quantachrome Instrument Corp,,-196.15,,,,,Yes,Surface area and pore size distributions,No,,,,Yes,X’Pert PRO,,,Oct-90,,4,1.5418,,,Yes,Nicolet 5700 spectrophotometer,,,,,Yes, TA-Q 500,,,,,No,,,No,,,,No,,,No,,,,,,No,,,,,No,,,,No,,,No,,,No,,,,,,,,,,,,,,,,349
"ZrO2/SiO2 hybrid aerogel, ZOC-PO-0, as-dried",Liu et al.,Thermally stable nanoporous ZrO2/SiO2 hybrid aerogels for thermal insulation,2019,52,2,sol-gel,,zirconyl chloride octahydrate,0.408,,,ethanol,10.71,water,"formamide, hydrochloric acid",tetraethoxysilane,,,,,propylene oxide,2.26,,20,,5,,,ethanol,3,1,,"ethanol, tetraethoxysilane",3,1,,ethanol,3,1,,,,,,,supercritical drying,ethanol,275,,9,2,nitrogen,,,,,,,,,,,as-dried,No,,,,,,Yes,JEM-200CX e,,No,,,,Yes,JW-BK112,,-196.15,,,,,Yes,pore size distribution and pore volume ( BJH),No,,,,Yes,Bruker D8 advance X-ray diffractometer,,,,,,,,,Yes,Nicolet 5DX-FTIR spectrometer,ZSA groups,,,,No,,,,,,No,,,No,,,,No,,,No,,,,,,No,,,,,No,,,,No,,,No,,,No,,,,,,"macroporous, mesoporous",,,,,,,,,,350
"ZrO2/SiO2 hybrid aerogel, ZOC-PO-5.7, as-dried",Liu et al.,Thermally stable nanoporous ZrO2/SiO2 hybrid aerogels for thermal insulation,2019,52,2,sol-gel,,zirconyl chloride octahydrate,0.398,,,ethanol,10.45,water,"formamide, hydrochloric acid",tetraethoxysilane,,,,,propylene oxide,2.21,,20,,5,,,ethanol,3,1,,"ethanol, tetraethoxysilane",3,1,,ethanol,3,1,,,,,,,supercritical drying,ethanol,275,,9,2,nitrogen,,,,,,,,,,,as-dried,No,,,,,,Yes,JEM-200CX e,,No,,,,Yes,JW-BK112,,-196.15,,,,,Yes,pore size distribution and pore volume ( BJH),No,,,,Yes,Bruker D8 advance X-ray diffractometer,,,,,,,,,Yes,Nicolet 5DX-FTIR spectrometer,ZSA groups,,,,No,,,,,,No,,,No,,,,No,,,No,,,,,,No,,,,,No,,,,No,,,No,,,No,,,,,,"macroporous, mesoporous",,,,,,,,,,351
"ZrO2/SiO2 hybrid aerogel, ZOC-PO-10.9, as-dried",Liu et al.,Thermally stable nanoporous ZrO2/SiO2 hybrid aerogels for thermal insulation,2019,52,2,sol-gel,,zirconyl chloride octahydrate,0.389,,,ethanol,10.2,water,"formamide, hydrochloric acid",tetraethoxysilane,,,,,propylene oxide,2.15,,20,,5,,,ethanol,3,1,,"ethanol, tetraethoxysilane",3,1,,ethanol,3,1,,,,,,,supercritical drying,ethanol,275,,9,2,nitrogen,,,,,,,,,,,as-dried,No,,,,,,Yes,JEM-200CX e,,No,,,,Yes,JW-BK112,,-196.15,,,,,Yes,pore size distribution and pore volume ( BJH),No,,,,Yes,Bruker D8 advance X-ray diffractometer,,,,,,,,,Yes,Nicolet 5DX-FTIR spectrometer,ZSA groups,,,,No,,,,,,No,,,No,,,,No,,,No,,,,,,No,,,,,No,,,,No,,,No,,,No,,,,,,"macroporous, mesoporous",,,,,,,,,,352
"ZrO2/SiO2 hybrid aerogel, ZOC-PO-14, as-dried",Liu et al.,Thermally stable nanoporous ZrO2/SiO2 hybrid aerogels for thermal insulation,2019,52,2,sol-gel,,zirconyl chloride octahydrate,0.381,,,ethanol,10,water,"formamide, hydrochloric acid",tetraethoxysilane,,,,,propylene oxide,2.11,,20,,5,,,ethanol,3,1,,"ethanol, tetraethoxysilane",3,1,,ethanol,3,1,,,,,,,supercritical drying,ethanol,275,,9,2,nitrogen,,,,,,,,,,,as-dried,No,,,,,,Yes,JEM-200CX e,,No,,,,Yes,JW-BK112,,-196.15,,,,,Yes,pore size distribution and pore volume ( BJH),No,,,,Yes,Bruker D8 advance X-ray diffractometer,,,,,,,,,Yes,Nicolet 5DX-FTIR spectrometer,ZSA groups,,,,No,,,,,,No,,,No,,,,No,,,No,,,,,,No,,,,,No,,,,No,,,No,,,No,,,,,,"macroporous, mesoporous",,2.52,19.2,,526,,,amorphous,,353
"ZrO2/SiO2 hybrid aerogel, ZOC-PO-14 @ 1000C",Liu et al.,Thermally stable nanoporous ZrO2/SiO2 hybrid aerogels for thermal insulation,2019,52,2,sol-gel,,zirconyl chloride octahydrate,0.381,,,ethanol,10,water,"formamide, hydrochloric acid",tetraethoxysilane,,,,,propylene oxide,2.11,,20,,5,,,ethanol,3,1,,"ethanol, tetraethoxysilane",3,1,,ethanol,3,1,,,,,,,supercritical drying,ethanol,275,,9,2,nitrogen,,,,,,,1000,120,,,,No,,,,,,Yes,JEM-200CX e,,No,,,,Yes,JW-BK112,,-196.15,,,,,Yes,pore size distribution and pore volume ( BJH),No,,,,Yes,Bruker D8 advance X-ray diffractometer,,,,,,,,,Yes,Nicolet 5DX-FTIR spectrometer,ZSA groups,,,,No,,,,,,No,,,No,,,,No,,,No,,,,,,No,,,,,No,,,,No,,,No,,,No,,,,,,"macroporous, mesoporous",,1.06,24.5,,173,,,"tetragonal, cubic",,354
"ZrO2/SiO2 hybrid aerogel, ZOC-PO-19.6, as-dried",Liu et al.,Thermally stable nanoporous ZrO2/SiO2 hybrid aerogels for thermal insulation,2019,52,2,sol-gel,,zirconyl chloride octahydrate,0.37,,,ethanol,9.7,water,"formamide, hydrochloric acid",tetraethoxysilane,,,,,propylene oxide,2.05,,20,,5,,,ethanol,3,1,,"ethanol, tetraethoxysilane",3,1,,ethanol,3,1,,,,,,,supercritical drying,ethanol,275,,9,2,nitrogen,,,,,,,,,,,as-dried,No,,,,,,Yes,JEM-200CX e,,No,,,,Yes,JW-BK112,,-196.15,,,,,Yes,pore size distribution and pore volume ( BJH),No,,,,Yes,Bruker D8 advance X-ray diffractometer,,,,,,,,,Yes,Nicolet 5DX-FTIR spectrometer,ZSA groups,,,,No,,,,,,No,,,No,,,,No,,,No,,,,,,No,,,,,No,,,,No,,,No,,,No,,,,,,"macroporous, mesoporous",,,,,,,,,,355
