Repository: andreshyer/Ferri_Aerogel_Neo4j

File: files/zr_aerogels.csv (part 9 of 13)
"ZrO2/SiO2 hybrid aerogel, ZOC-PO-32.8, as-dried",Liu et al.,Thermally stable nanoporous ZrO2/SiO2 hybrid aerogels for thermal insulation,2019,52,2,sol-gel,,zirconyl chloride octahydrate,0.338,,,ethanol,8.86,water,"formamide, hydrochloric acid",tetraethoxysilane,,,,,propylene oxide,1.87,,20,,5,,,ethanol,3,1,,"ethanol, tetraethoxysilane",3,1,,ethanol,3,1,,,,,,,supercritical drying,ethanol,275,,9,2,nitrogen,,,,,,,,,,,as-dried,No,,,,,,Yes,JEM-200CX e,,No,,,,Yes,JW-BK112,,-196.15,,,,,Yes,pore size distribution and pore volume ( BJH),No,,,,Yes,Bruker D8 advance X-ray diffractometer,,,,,,,,,Yes,Nicolet 5DX-FTIR spectrometer,ZSA groups,,,,No,,,,,,No,,,No,,,,No,,,No,,,,,,No,,,,,No,,,,No,,,No,,,No,,,,,,"macroporous, mesoporous",,,,,,,,,,356
"ZrO2/SiO2 hybrid aerogel, PAZ-PO-0, as-dried",Liu et al.,Thermally stable nanoporous ZrO2/SiO2 hybrid aerogels for thermal insulation,2019,52,2,sol-gel,,polyacetylacetonatozirconium,0.408,,,ethanol,10.71,water,"formamide, hydrochloric acid",tetraethoxysilane,,,,,propylene oxide,2.26,,70,,75,,,ethanol,3,1,,"ethanol, tetraethoxysilane",3,1,,ethanol,3,1,,,,,,PAZ synthesized by study as it is not commercially available,supercritical drying,ethanol,275,,9,2,nitrogen,,,,,,,,,,,as-dried,No,,,,,,Yes,JEM-200CX e,,No,,,,Yes,JW-BK112,,-196.15,,,,,Yes,pore size distribution and pore volume ( BJH),No,,,,Yes,Bruker D8 advance X-ray diffractometer,,,,,,,,,Yes,Nicolet 5DX-FTIR spectrometer,ZSA groups,,,,No,,,,,,No,,,No,,,,No,,,No,,,,,,No,,,,,No,,,,No,,,No,,,No,,,,,,"macroporous, mesoporous",,3.9,23.9,,651,,,amorphous,,357
"ZrO2/SiO2 hybrid aerogel, PAZ-PO-0 @ 1000C",Liu et al.,Thermally stable nanoporous ZrO2/SiO2 hybrid aerogels for thermal insulation,2019,52,2,sol-gel,,polyacetylacetonatozirconium,0.408,,,ethanol,10.71,water,"formamide, hydrochloric acid",tetraethoxysilane,,,,,propylene oxide,2.26,,70,,75,,,ethanol,3,1,,"ethanol, tetraethoxysilane",3,1,,ethanol,3,1,,,,,,PAZ synthesized by study as it is not commercially available,supercritical drying,ethanol,275,,9,2,nitrogen,,,,,,,1000,120,,,,No,,,,,,Yes,JEM-200CX e,,No,,,,Yes,JW-BK112,,-196.15,,,,,Yes,pore size distribution and pore volume ( BJH),No,,,,Yes,Bruker D8 advance X-ray diffractometer,,,,,,,,,Yes,Nicolet 5DX-FTIR spectrometer,ZSA groups,,,,No,,,,,,No,,,No,,,,No,,,No,,,,,,No,,,,,No,,,,No,,,No,,,No,,,,,,"macroporous, mesoporous",,0.39,12.4,,124,,,"tetragonal, cubic",,358
"ZrO2/SiO2 hybrid aerogel, PAZ-PO-5.7, as-dried",Liu et al.,Thermally stable nanoporous ZrO2/SiO2 hybrid aerogels for thermal insulation,2019,52,2,sol-gel,,polyacetylacetonatozirconium,0.398,,,ethanol,10.45,water,"formamide, hydrochloric acid",tetraethoxysilane,,,,,propylene oxide,2.21,,70,,60,,,ethanol,3,1,,"ethanol, tetraethoxysilane",3,1,,ethanol,3,1,,,,,,PAZ synthesized by study as it is not commercially available,supercritical drying,ethanol,275,,9,2,nitrogen,,,,,,,,,,,as-dried,No,,,,,,Yes,JEM-200CX e,,No,,,,Yes,JW-BK112,,-196.15,,,,,Yes,pore size distribution and pore volume ( BJH),No,,,,Yes,Bruker D8 advance X-ray diffractometer,,,,,,,,,Yes,Nicolet 5DX-FTIR spectrometer,ZSA groups,,,,No,,,,,,No,,,No,,,,No,,,No,,,,,,No,,,,,No,,,,No,,,No,,,No,,,,,,"macroporous, mesoporous",,,,,,,,,,359
"ZrO2/SiO2 hybrid aerogel, PAZ-PO-10.9, as-dried",Liu et al.,Thermally stable nanoporous ZrO2/SiO2 hybrid aerogels for thermal insulation,2019,52,2,sol-gel,,polyacetylacetonatozirconium,0.389,,,ethanol,10.2,water,"formamide, hydrochloric acid",tetraethoxysilane,,,,,propylene oxide,2.15,,70,,45,,,ethanol,3,1,,"ethanol, tetraethoxysilane",3,1,,ethanol,3,1,,,,,,PAZ synthesized by study as it is not commercially available,supercritical drying,ethanol,275,,9,2,nitrogen,,,,,,,,,,,as-dried,No,,,,,,Yes,JEM-200CX e,,No,,,,Yes,JW-BK112,,-196.15,,,,,Yes,pore size distribution and pore volume ( BJH),No,,,,Yes,Bruker D8 advance X-ray diffractometer,,,,,,,,,Yes,Nicolet 5DX-FTIR spectrometer,ZSA groups,,,,No,,,,,,No,,,No,,,,No,,,No,,,,,,No,,,,,No,,,,No,,,No,,,No,,,,,,"macroporous, mesoporous",,,,,,,,,,360
"ZrO2/SiO2 hybrid aerogel, PAZ-PO-14, as-dried",Liu et al.,Thermally stable nanoporous ZrO2/SiO2 hybrid aerogels for thermal insulation,2019,52,2,sol-gel,,polyacetylacetonatozirconium,0.381,,,ethanol,10,water,"formamide, hydrochloric acid",tetraethoxysilane,,,,,propylene oxide,2.11,,70,,35,,,ethanol,3,1,,"ethanol, tetraethoxysilane",3,1,,ethanol,3,1,,,,,,PAZ synthesized by study as it is not commercially available,supercritical drying,ethanol,275,,9,2,nitrogen,,,,,,,,,,,as-dried,No,,,,,,Yes,JEM-200CX e,,No,,,,Yes,JW-BK112,,-196.15,,,,,Yes,pore size distribution and pore volume ( BJH),No,,,,Yes,Bruker D8 advance X-ray diffractometer,,,,,,,,,Yes,Nicolet 5DX-FTIR spectrometer,ZSA groups,,,,No,,,,,,No,,,No,,,,No,,,No,,,,,,No,,,,,No,,,,No,,,No,,,No,,,,,,"macroporous, mesoporous",,1.68,12,,560,,,amorphous,,361
"ZrO2/SiO2 hybrid aerogel, PAZ-PO-14 @ 600C",Liu et al.,Thermally stable nanoporous ZrO2/SiO2 hybrid aerogels for thermal insulation,2019,52,2,sol-gel,,polyacetylacetonatozirconium,0.381,,,ethanol,10,water,"formamide, hydrochloric acid",tetraethoxysilane,,,,,propylene oxide,2.11,,70,,35,,,ethanol,3,1,,"ethanol, tetraethoxysilane",3,1,,ethanol,3,1,,,,,,PAZ synthesized by study as it is not commercially available,supercritical drying,ethanol,275,,9,2,nitrogen,,,,,,,600,120,,,,No,,,,,,Yes,JEM-200CX e,,No,,,,Yes,JW-BK112,,-196.15,,,,,Yes,pore size distribution and pore volume ( BJH),No,,,,Yes,Bruker D8 advance X-ray diffractometer,,,,,,,,,Yes,Nicolet 5DX-FTIR spectrometer,ZSA groups,,,,No,,,,,,No,,,No,,,,No,,,No,,,,,,No,,,,,No,,,,No,,,No,,,No,,,,,,,,,,,,,0.026,,thermal conductivity when incorporated in mullite fibers,362
"ZrO2/SiO2 hybrid aerogel, PAZ-PO-14 @ 800C",Liu et al.,Thermally stable nanoporous ZrO2/SiO2 hybrid aerogels for thermal insulation,2019,52,2,sol-gel,,polyacetylacetonatozirconium,0.381,,,ethanol,10,water,"formamide, hydrochloric acid",tetraethoxysilane,,,,,propylene oxide,2.11,,70,,35,,,ethanol,3,1,,"ethanol, tetraethoxysilane",3,1,,ethanol,3,1,,,,,,PAZ synthesized by study as it is not commercially available,supercritical drying,ethanol,275,,9,2,nitrogen,,,,,,,800,120,,,,No,,,,,,Yes,JEM-200CX e,,No,,,,Yes,JW-BK112,,-196.15,,,,,Yes,pore size distribution and pore volume ( BJH),No,,,,Yes,Bruker D8 advance X-ray diffractometer,,,,,,,,,Yes,Nicolet 5DX-FTIR spectrometer,ZSA groups,,,,No,,,,,,No,,,No,,,,No,,,No,,,,,,No,,,,,No,,,,No,,,No,,,No,,,,,,,,,,,,,0.037,,thermal conductivity when incorporated in mullite fibers,363
"ZrO2/SiO2 hybrid aerogel, PAZ-PO-14 @ 1000C",Liu et al.,Thermally stable nanoporous ZrO2/SiO2 hybrid aerogels for thermal insulation,2019,52,2,sol-gel,,polyacetylacetonatozirconium,0.381,,,ethanol,10,water,"formamide, hydrochloric acid",tetraethoxysilane,,,,,propylene oxide,2.11,,70,,35,,,ethanol,3,1,,"ethanol, tetraethoxysilane",3,1,,ethanol,3,1,,,,,,PAZ synthesized by study as it is not commercially available,supercritical drying,ethanol,275,,9,2,nitrogen,,,,,,,1000,120,,,,No,,,,,,Yes,JEM-200CX e,,No,,,,Yes,JW-BK112,,-196.15,,,,,Yes,pore size distribution and pore volume ( BJH),No,,,,Yes,Bruker D8 advance X-ray diffractometer,,,,,,,,,Yes,Nicolet 5DX-FTIR spectrometer,ZSA groups,,,,No,,,,,,No,,,No,,,,No,,,No,,,,,,No,,,,,No,,,,No,,,No,,,No,,,,,,"macroporous, mesoporous",,1.27,23.8,,214,,0.058,"tetragonal, cubic",thermal conductivity when incorporated in mullite fibers,364
"ZrO2/SiO2 hybrid aerogel, PAZ-PO-19.6, as-dried",Liu et al.,Thermally stable nanoporous ZrO2/SiO2 hybrid aerogels for thermal insulation,2019,52,2,sol-gel,,polyacetylacetonatozirconium,0.37,,,ethanol,9.7,water,"formamide, hydrochloric acid",tetraethoxysilane,,,,,propylene oxide,2.05,,70,,15,,,ethanol,3,1,,"ethanol, tetraethoxysilane",3,1,,ethanol,3,1,,,,,,PAZ synthesized by study as it is not commercially available,supercritical drying,ethanol,275,,9,2,nitrogen,,,,,,,,,,,as-dried,No,,,,,,Yes,JEM-200CX e,,No,,,,Yes,JW-BK112,,-196.15,,,,,Yes,pore size distribution and pore volume ( BJH),No,,,,Yes,Bruker D8 advance X-ray diffractometer,,,,,,,,,Yes,Nicolet 5DX-FTIR spectrometer,ZSA groups,,,,No,,,,,,No,,,No,,,,No,,,No,,,,,,No,,,,,No,,,,No,,,No,,,No,,,,,,"macroporous, mesoporous",,,,,,,,,,365
"ZrO2/SiO2 hybrid aerogel, PAZ-PO-32.8, as-dried",Liu et al.,Thermally stable nanoporous ZrO2/SiO2 hybrid aerogels for thermal insulation,2019,52,2,sol-gel,,polyacetylacetonatozirconium,0.338,,,ethanol,8.86,water,"formamide, hydrochloric acid",tetraethoxysilane,,,,,propylene oxide,1.87,,70,,5,,,ethanol,3,1,,"ethanol, tetraethoxysilane",3,1,,ethanol,3,1,,,,,,PAZ synthesized by study as it is not commercially available,supercritical drying,ethanol,275,,9,2,nitrogen,,,,,,,,,,,as-dried,No,,,,,,Yes,JEM-200CX e,,No,,,,Yes,JW-BK112,,-196.15,,,,,Yes,pore size distribution and pore volume ( BJH),No,,,,Yes,Bruker D8 advance X-ray diffractometer,,,,,,,,,Yes,Nicolet 5DX-FTIR spectrometer,ZSA groups,,,,No,,,,,,No,,,No,,,,No,,,No,,,,,,No,,,,,No,,,,No,,,No,,,No,,,,,,"macroporous, mesoporous",,3.38,22.4,,603,,,amorphous,,366
"ZrO2/SiO2 hybrid aerogel, PAZ-PO-32.8 @ 1000C",Liu et al.,Thermally stable nanoporous ZrO2/SiO2 hybrid aerogels for thermal insulation,2019,52,2,sol-gel,,polyacetylacetonatozirconium,0.338,,,ethanol,8.86,water,"formamide, hydrochloric acid",tetraethoxysilane,,,,,propylene oxide,1.87,,70,,5,,,ethanol,3,1,,"ethanol, tetraethoxysilane",3,1,,ethanol,3,1,,,,,,PAZ synthesized by study as it is not commercially available,supercritical drying,ethanol,275,,9,2,nitrogen,,,,,,,1000,120,,,,No,,,,,,Yes,JEM-200CX e,,No,,,,Yes,JW-BK112,,-196.15,,,,,Yes,pore size distribution and pore volume ( BJH),No,,,,Yes,Bruker D8 advance X-ray diffractometer,,,,,,,,,Yes,Nicolet 5DX-FTIR spectrometer,ZSA groups,,,,No,,,,,,No,,,No,,,,No,,,No,,,,,,No,,,,,No,,,,No,,,No,,,No,,,,,,"macroporous, mesoporous",,0.5,13.8,,147,,,"tetragonal, cubic",,367
"ZrO2/SiO2 hybrid aerogel, PAZ-NH3-0, as-dried",Liu et al.,Thermally stable nanoporous ZrO2/SiO2 hybrid aerogels for thermal insulation,2019,52,2,sol-gel,,polyacetylacetonatozirconium,0.408,,,ethanol,10.71,water,"formamide, hydrochloric acid",tetraethoxysilane,,,,,ammonium hydroxide,0.25,,70,,30,,,ethanol,3,1,,"ethanol, tetraethoxysilane",3,1,,ethanol,3,1,,,,,,"Estimated same molar concentration of PAZ, TEOS, EtOH, but new conc with NH3",supercritical drying,ethanol,275,,9,2,nitrogen,,,,,,,,,,,as-dried,No,,,,,,Yes,JEM-200CX e,,No,,,,Yes,JW-BK112,,-196.15,,,,,Yes,pore size distribution and pore volume ( BJH),No,,,,Yes,Bruker D8 advance X-ray diffractometer,,,,,,,,,Yes,Nicolet 5DX-FTIR spectrometer,ZSA groups,,,,No,,,,,,No,,,No,,,,No,,,No,,,,,,No,,,,,No,,,,No,,,No,,,No,,,,,,"macroporous, mesoporous",,,,,,,,amorphous,,368
"ZrO2/SiO2 hybrid aerogel, PAZ-NH3-5.7, as-dried",Liu et al.,Thermally stable nanoporous ZrO2/SiO2 hybrid aerogels for thermal insulation,2019,52,2,sol-gel,,polyacetylacetonatozirconium,0.398,,,ethanol,10.45,water,"formamide, hydrochloric acid",tetraethoxysilane,,,,,ammonium hydroxide,0.24,,70,,20,,,ethanol,3,1,,"ethanol, tetraethoxysilane",3,1,,ethanol,3,1,,,,,,"Estimated same molar concentration of PAZ, TEOS, EtOH, but new conc with NH4",supercritical drying,ethanol,275,,9,2,nitrogen,,,,,,,,,,,as-dried,No,,,,,,Yes,JEM-200CX e,,No,,,,Yes,JW-BK112,,-196.15,,,,,Yes,pore size distribution and pore volume ( BJH),No,,,,Yes,Bruker D8 advance X-ray diffractometer,,,,,,,,,Yes,Nicolet 5DX-FTIR spectrometer,ZSA groups,,,,No,,,,,,No,,,No,,,,No,,,No,,,,,,No,,,,,No,,,,No,,,No,,,No,,,,,,"macroporous, mesoporous",,,,,,,,,,369
"ZrO2/SiO2 hybrid aerogel, PAZ-NH3-10.9, as-dried",Liu et al.,Thermally stable nanoporous ZrO2/SiO2 hybrid aerogels for thermal insulation,2019,52,2,sol-gel,,polyacetylacetonatozirconium,0.389,,,ethanol,10.2,water,"formamide, hydrochloric acid",tetraethoxysilane,,,,,ammonium hydroxide,0.24,,70,,15,,,ethanol,3,1,,"ethanol, tetraethoxysilane",3,1,,ethanol,3,1,,,,,,"Estimated same molar concentration of PAZ, TEOS, EtOH, but new conc with NH5",supercritical drying,ethanol,275,,9,2,nitrogen,,,,,,,,,,,as-dried,No,,,,,,Yes,JEM-200CX e,,No,,,,Yes,JW-BK112,,-196.15,,,,,Yes,pore size distribution and pore volume ( BJH),No,,,,Yes,Bruker D8 advance X-ray diffractometer,,,,,,,,,Yes,Nicolet 5DX-FTIR spectrometer,ZSA groups,,,,No,,,,,,No,,,No,,,,No,,,No,,,,,,No,,,,,No,,,,No,,,No,,,No,,,,,,"macroporous, mesoporous",,,,,,,,,,370
"ZrO2/SiO2 hybrid aerogel, PAZ-NH3-14, as-dried",Liu et al.,Thermally stable nanoporous ZrO2/SiO2 hybrid aerogels for thermal insulation,2019,52,2,sol-gel,,polyacetylacetonatozirconium,0.381,,,ethanol,10,water,"formamide, hydrochloric acid",tetraethoxysilane,,,,,ammonium hydroxide,0.23,,70,,10,,,ethanol,3,1,,"ethanol, tetraethoxysilane",3,1,,ethanol,3,1,,,,,,"Estimated same molar concentration of PAZ, TEOS, EtOH, but new conc with NH6",supercritical drying,ethanol,275,,9,2,nitrogen,,,,,,,,,,,as-dried,No,,,,,,Yes,JEM-200CX e,,No,,,,Yes,JW-BK112,,-196.15,,,,,Yes,pore size distribution and pore volume ( BJH),No,,,,Yes,Bruker D8 advance X-ray diffractometer,,,,,,,,,Yes,Nicolet 5DX-FTIR spectrometer,ZSA groups,,,,No,,,,,,No,,,No,,,,No,,,No,,,,,,No,,,,,No,,,,No,,,No,,,No,,,,,,"macroporous, mesoporous",,1.69,11.2,,600,,,amorphous,,371
"ZrO2/SiO2 hybrid aerogel, PAZ-NH3-14 @ 1000C",Liu et al.,Thermally stable nanoporous ZrO2/SiO2 hybrid aerogels for thermal insulation,2019,52,2,sol-gel,,polyacetylacetonatozirconium,0.381,,,ethanol,10,water,"formamide, hydrochloric acid",tetraethoxysilane,,,,,ammonium hydroxide,0.23,,70,,10,,,ethanol,3,1,,"ethanol, tetraethoxysilane",3,1,,ethanol,3,1,,,,,,"Estimated same molar concentration of PAZ, TEOS, EtOH, but new conc with NH7",supercritical drying,ethanol,275,,9,2,nitrogen,,,,,,,1000,120,,,,No,,,,,,Yes,JEM-200CX e,,No,,,,Yes,JW-BK112,,-196.15,,,,,Yes,pore size distribution and pore volume ( BJH),No,,,,Yes,Bruker D8 advance X-ray diffractometer,,,,,,,,,Yes,Nicolet 5DX-FTIR spectrometer,ZSA groups,,,,No,,,,,,No,,,No,,,,No,,,No,,,,,,No,,,,,No,,,,No,,,No,,,No,,,,,,"macroporous, mesoporous",,0.54,15.1,,144,,,,,372
"ZrO2/SiO2 hybrid aerogel, PAZ-NH3-19.6, as-dried",Liu et al.,Thermally stable nanoporous ZrO2/SiO2 hybrid aerogels for thermal insulation,2019,52,2,sol-gel,,polyacetylacetonatozirconium,0.37,,,ethanol,9.7,water,"formamide, hydrochloric acid",tetraethoxysilane,,,,,ammonium hydroxide,0.22,,70,,5,,,ethanol,3,1,,"ethanol, tetraethoxysilane",3,1,,ethanol,3,1,,,,,,"Estimated same molar concentration of PAZ, TEOS, EtOH, but new conc with NH8",supercritical drying,ethanol,275,,9,2,nitrogen,,,,,,,,,,,as-dried,No,,,,,,Yes,JEM-200CX e,,No,,,,Yes,JW-BK112,,-196.15,,,,,Yes,pore size distribution and pore volume ( BJH),No,,,,Yes,Bruker D8 advance X-ray diffractometer,,,,,,,,,Yes,Nicolet 5DX-FTIR spectrometer,ZSA groups,,,,No,,,,,,No,,,No,,,,No,,,No,,,,,,No,,,,,No,,,,No,,,No,,,No,,,,,,"macroporous, mesoporous",,,,,,,,,,373
"ZrO2/SiO2 hybrid aerogel, PAZ-NH3-32.8, as-dried",Liu et al.,Thermally stable nanoporous ZrO2/SiO2 hybrid aerogels for thermal insulation,2019,52,2,sol-gel,,polyacetylacetonatozirconium,0.338,,,ethanol,8.86,water,"formamide, hydrochloric acid",tetraethoxysilane,,,,,ammonium hydroxide,0.2,,70,,5,,,ethanol,3,1,,"ethanol, tetraethoxysilane",3,1,,ethanol,3,1,,,,,,"Estimated same molar concentration of PAZ, TEOS, EtOH, but new conc with NH9",supercritical drying,ethanol,275,,9,2,nitrogen,,,,,,,,,,,as-dried,No,,,,,,Yes,JEM-200CX e,,No,,,,Yes,JW-BK112,,-196.15,,,,,Yes,pore size distribution and pore volume ( BJH),No,,,,Yes,Bruker D8 advance X-ray diffractometer,,,,,,,,,Yes,Nicolet 5DX-FTIR spectrometer,ZSA groups,,,,No,,,,,,No,,,No,,,,No,,,No,,,,,,No,,,,,No,,,,No,,,No,,,No,,,,,,"macroporous, mesoporous",,,,,,,,,,374
"Zirconia fibrofelt/ZrO2-SiO2 aerogels, as-dried",He et al.,Large-scale and ultra-low thermal conductivity of ZrO2 fibrofelt/ZrO2-SiO2 aerogels composites for thermal insulation,2018,35,9,sol-gel,,zirconyl chloride octahydrate,,,,ethanol,,water,nitric acid,tetraethoxysilane,,,,,propylene oxide,,,,,,,,"ethanol, water",1,,,,,,,,,,,,,,,,supercritical drying,,,,,,,,,,,,,,,,,as-dried,Yes,"TDCLS-4800, Japan",morphology,,,,No,,,No,,,,Yes,Micrometrics Quantachrome NOVA 2200e syste,,-196.15,,150,240,,Yes,Pore size distribution,No,,,,Yes,"D/Max-2500, Rigaku, Japan",,Phases,,,,,,,Yes,,investigate groups,,,,No,,,,,,No,,,No,,,,No ,,,No,,,,,,No,,,,,Yes,stationary plank method with GB/T10294,500-1100,,No,,,No,,,No,,,,,,mesoporous,89,,Feb-60,,,0.302,0.0341,tetragonal,,375
Zirconia fibrofelt/ZrO2-SiO2 aerogels @ 1100C,He et al.,Large-scale and ultra-low thermal conductivity of ZrO2 fibrofelt/ZrO2-SiO2 aerogels composites for thermal insulation,2018,35,9,sol-gel,,zirconyl chloride octahydrate,,,,ethanol,,water,nitric acid,tetraethoxysilane,,,,,propylene oxide,,,,,,,,"ethanol, water",1,,,,,,,,,,,,,,,,supercritical drying,,,,,,,,,,,,,1100,,,,,Yes,"TDCLS-4800, Japan",morphology,,,,No,,,No,,,,Yes,Micrometrics Quantachrome NOVA 2200e syste,,-196.15,,150,240,,Yes,Pore size distribution,No,,,,Yes,"D/Max-2500, Rigaku, Japan",,Phases,,,,,,,Yes,,investigate groups,,,,No,,,,,,No,,,No,,,,No ,,,No,,,,,,No,,,,,Yes,stationary plank method with GB/T10294,500-1100,,No,,,No,,,No,,,,,,,,,,,,,0.096,,,376
"Yttria stabilized ZrO2-Al2O aerogel, ZA-1, as-dried",Shi et al.,One-step synthesis of monolithic micro-nano yttria stabilized ZrO2-Al2O3 composite aerogel,2018,31,9,sol-gel,,zirconyl chloride octahydrate,0.073,yttrium(III) nitrate hexahydrate,0.016,ethanol,,water,"formamide, polyethylene oxide",aluminum chloride hexahydrate,,,polyethylene glycol 600,0.014,propylene oxide,4.96,,35,,5,,,isopropanol,1,1,40,"isopropanol, tetraethoxysilane",1,3,,isopropanol,3,,,,,,,,supercritical drying,ethanol,260,,7.5,1,,,,,,,,,,,,as-dried,Yes,"S-4800, Hitachi",morphology,,,,Yes,JEM-1200EX,morphology,No,,,,Yes,OMNI-SORP100CX,surface areas and pore structures,,,,,,Yes,detail data analysis,,,,,Yes,Empyrean 200895,,,Oct-90,,4,1.5418,,,No,,,,,,No,,,,,,No,,,No,,,,No ,,,No,,,,,,No,,,,,Yes,"TC3000, Transient hot wire technology",,,No,,,No,,,No,,,,,,mesoporous,,0.283,,,391.96,0.141,0.029,tetragonal,,377
"Yttria stabilized ZrO2-Al2O composite aerogel, ZA-1 @ 600",Shi et al.,One-step synthesis of monolithic micro-nano yttria stabilized ZrO2-Al2O3 composite aerogel,2018,31,9,sol-gel,,zirconyl chloride octahydrate,0.073,yttrium(III) nitrate hexahydrate,0.016,ethanol,,water,"formamide, polyethylene oxide",aluminum chloride hexahydrate,,,polyethylene glycol 600,0.014,propylene oxide,4.96,,35,,5,,,isopropanol,1,1,40,"isopropanol, tetraethoxysilane",1,3,,isopropanol,3,,,,,,,,supercritical drying,ethanol,260,,7.5,1,,,,,,,,600,,,,,Yes,"S-4800, Hitachi",morphology,,,,Yes,JEM-1200EX,morphology,No,,,,Yes,OMNI-SORP100CX,surface areas and pore structures,,,,,,Yes,detail data analysis,,,,,Yes,Empyrean 200895,,,Oct-90,,4,1.5418,,,No,,,,,,No,,,,,,No,,,No,,,,No ,,,No,,,,,,No,,,,,Yes,"TC3000, Transient hot wire technology",,,No,,,No,,,No,,,,,,mesoporous,,,,,,,0.032,,,378
"Yttria stabilized ZrO2-Al2O composite aerogel, ZA-1 @ 800",Shi et al.,One-step synthesis of monolithic micro-nano yttria stabilized ZrO2-Al2O3 composite aerogel,2018,31,9,sol-gel,,zirconyl chloride octahydrate,0.073,yttrium(III) nitrate hexahydrate,0.016,ethanol,,water,"formamide, polyethylene oxide",aluminum chloride hexahydrate,,,polyethylene glycol 600,0.014,propylene oxide,4.96,,35,,5,,,isopropanol,1,1,40,"isopropanol, tetraethoxysilane",1,3,,isopropanol,3,,,,,,,,supercritical drying,ethanol,260,,7.5,1,,,,,,,,800,,,,,Yes,"S-4800, Hitachi",morphology,,,,Yes,JEM-1200EX,morphology,No,,,,Yes,OMNI-SORP100CX,surface areas and pore structures,,,,,,Yes,detail data analysis,,,,,Yes,Empyrean 200895,,,Oct-90,,4,1.5418,,,No,,,,,,No,,,,,,No,,,No,,,,No ,,,No,,,,,,No,,,,,Yes,"TC3000, Transient hot wire technology",,,No,,,No,,,No,,,,,,,,,,,,,,,,379
"Yttria stabilized ZrO2-Al2O composite aerogel, ZA-1 @ 1200",Shi et al.,One-step synthesis of monolithic micro-nano yttria stabilized ZrO2-Al2O3 composite aerogel,2018,31,9,sol-gel,,zirconyl chloride octahydrate,0.073,yttrium(III) nitrate hexahydrate,0.016,ethanol,,water,"formamide, polyethylene oxide",aluminum chloride hexahydrate,,,polyethylene glycol 600,0.014,propylene oxide,4.96,,35,,5,,,isopropanol,1,1,40,"isopropanol, tetraethoxysilane",1,3,,isopropanol,3,,,,,,,,supercritical drying,ethanol,260,,7.5,1,,,,,,,,1200,,,,,Yes,"S-4800, Hitachi",morphology,,,,Yes,JEM-1200EX,morphology,No,,,,Yes,OMNI-SORP100CX,surface areas and pore structures,,,,,,Yes,detail data analysis,,,,,Yes,Empyrean 200895,,,Oct-90,,4,1.5418,,,No,,,,,,No,,,,,,No,,,No,,,,No ,,,No,,,,,,No,,,,,Yes,"TC3000, Transient hot wire technology",,,No,,,No,,,No,,,,,,,,,,,,,0.035,monoclinic,,380
"Yttria stabilized ZrO2-Al2O composite aerogel, ZA-2, as-dried",Shi et al.,One-step synthesis of monolithic micro-nano yttria stabilized ZrO2-Al2O3 composite aerogel,2018,31,9,sol-gel,,zirconyl chloride octahydrate,0.112,yttrium(III) nitrate hexahydrate,0.025,ethanol,,water,"formamide, polyethylene oxide",aluminum chloride hexahydrate,,,polyethylene glycol 600,0.0224,propylene oxide,4.38,,35,,5,,,isopropanol,1,1,40,"isopropanol, tetraethoxysilane",1,3,,isopropanol,3,,,,,,,,supercritical drying,ethanol,260,,7.5,1,,,,,,,,,,,,as-dried,Yes,"S-4800, Hitachi",morphology,,,,Yes,JEM-1200EX,morphology,No,,,,Yes,OMNI-SORP100CX,surface areas and pore structures,,,,,,Yes,detail data analysis,,,,,Yes,Empyrean 200895,,,Oct-90,,4,1.5418,,,No,,,,,,No,,,,,,No,,,No,,,,No ,,,No,,,,,,No,,,,,Yes,"TC3000, Transient hot wire technology",,,No,,,No,,,No,,,,,,mesoporous,,0.269,7,,412.6,0.152,0.026,cubic,,381
"Yttria stabilized ZrO2-Al2O composite aerogel, ZA-2 @ 600",Shi et al.,One-step synthesis of monolithic micro-nano yttria stabilized ZrO2-Al2O3 composite aerogel,2018,31,9,sol-gel,,zirconyl chloride octahydrate,0.112,yttrium(III) nitrate hexahydrate,0.025,ethanol,,water,"formamide, polyethylene oxide",aluminum chloride hexahydrate,,,polyethylene glycol 600,0.0224,propylene oxide,4.38,,35,,5,,,isopropanol,1,1,40,"isopropanol, tetraethoxysilane",1,3,,isopropanol,3,,,,,,,,supercritical drying,ethanol,260,,7.5,1,,,,,,,,600,,,,,Yes,"S-4800, Hitachi",morphology,,,,Yes,JEM-1200EX,morphology,No,,,,Yes,OMNI-SORP100CX,surface areas and pore structures,,,,,,Yes,detail data analysis,,,,,Yes,Empyrean 200895,,,Oct-90,,4,1.5418,,,No,,,,,,No,,,,,,No,,,No,,,,No ,,,No,,,,,,No,,,,,Yes,"TC3000, Transient hot wire technology",,,No,,,No,,,No,,,,,,mesoporous,,0.294,20,,310.5,,0.027,cubic,,382
"Yttria stabilized ZrO2-Al2O composite aerogel, ZA-2 @ 800",Shi et al.,One-step synthesis of monolithic micro-nano yttria stabilized ZrO2-Al2O3 composite aerogel,2018,31,9,sol-gel,,zirconyl chloride octahydrate,0.112,yttrium(III) nitrate hexahydrate,0.025,ethanol,,water,"formamide, polyethylene oxide",aluminum chloride hexahydrate,,,polyethylene glycol 600,0.0224,propylene oxide,4.38,,35,,5,,,isopropanol,1,1,40,"isopropanol, tetraethoxysilane",1,3,,isopropanol,3,,,,,,,,supercritical drying,ethanol,260,,7.5,1,,,,,,,,800,,,,,Yes,"S-4800, Hitachi",morphology,,,,Yes,JEM-1200EX,morphology,No,,,,Yes,OMNI-SORP100CX,surface areas and pore structures,,,,,,Yes,detail data analysis,,,,,Yes,Empyrean 200895,,,Oct-90,,4,1.5418,,,No,,,,,,No,,,,,,No,,,No,,,,No ,,,No,,,,,,No,,,,,Yes,"TC3000, Transient hot wire technology",,,No,,,No,,,No,,,,,,mesoporous,,,,,,,,cubic,,383
"Yttria stabilized ZrO2-Al2O composite aerogel, ZA-2 @ 1200",Shi et al.,One-step synthesis of monolithic micro-nano yttria stabilized ZrO2-Al2O3 composite aerogel,2018,31,9,sol-gel,,zirconyl chloride octahydrate,0.112,yttrium(III) nitrate hexahydrate,0.025,ethanol,,water,"formamide, polyethylene oxide",aluminum chloride hexahydrate,,,polyethylene glycol 600,0.0224,propylene oxide,4.38,,35,,5,,,isopropanol,1,1,40,"isopropanol, tetraethoxysilane",1,3,,isopropanol,3,,,,,,,,supercritical drying,ethanol,260,,7.5,1,,,,,,,,1200,,,,,Yes,"S-4800, Hitachi",morphology,,,,Yes,JEM-1200EX,morphology,No,,,,Yes,OMNI-SORP100CX,surface areas and pore structures,,,,,,Yes,detail data analysis,,,,,Yes,Empyrean 200895,,,Oct-90,,4,1.5418,,,No,,,,,,No,,,,,,No,,,No,,,,No ,,,No,,,,,,No,,,,,Yes,"TC3000, Transient hot wire technology",,,No,,,No,,,No,,,,,,mesoporous,,0.11,50,,27.1,,0.032,cubic,,384
"Yttria stabilized ZrO2-Al2O composite aerogel, ZA-3, as-dried",Shi et al.,One-step synthesis of monolithic micro-nano yttria stabilized ZrO2-Al2O3 composite aerogel,2018,31,9,sol-gel,,zirconyl chloride octahydrate,0.136,yttrium(III) nitrate hexahydrate,0.03,ethanol,,water,"formamide, polyethylene oxide",aluminum chloride hexahydrate,,,polyethylene glycol 600,0.027,propylene oxide,3.97,,35,,5,,,isopropanol,1,1,40,"isopropanol, tetraethoxysilane",1,3,,isopropanol,3,,,,,,,,supercritical drying,ethanol,260,,7.5,1,,,,,,,,,,,,as-dried,Yes,"S-4800, Hitachi",morphology,,,,Yes,JEM-1200EX,morphology,No,,,,Yes,OMNI-SORP100CX,surface areas and pore structures,,,,,,Yes,detail data analysis,,,,,Yes,Empyrean 200895,,,Oct-90,,4,1.5418,,,No,,,,,,No,,,,,,No,,,No,,,,No ,,,No,,,,,,No,,,,,Yes,"TC3000, Transient hot wire technology",,,No,,,No,,,No,,,,,,sintering,,,,,,,,,,385
"Yttria stabilized ZrO2-Al2O composite aerogel, ZA-3 @ 600C",Shi et al.,One-step synthesis of monolithic micro-nano yttria stabilized ZrO2-Al2O3 composite aerogel,2018,31,9,sol-gel,,zirconyl chloride octahydrate,0.136,yttrium(III) nitrate hexahydrate,0.03,ethanol,,water,"formamide, polyethylene oxide",aluminum chloride hexahydrate,,,polyethylene glycol 600,0.027,propylene oxide,3.97,,35,,5,,,isopropanol,1,1,40,"isopropanol, tetraethoxysilane",1,3,,isopropanol,3,,,,,,,,supercritical drying,ethanol,260,,7.5,1,,,,,,,,600,,,,,Yes,"S-4800, Hitachi",morphology,,,,Yes,JEM-1200EX,morphology,No,,,,Yes,OMNI-SORP100CX,surface areas and pore structures,,,,,,Yes,detail data analysis,,,,,Yes,Empyrean 200895,,,Oct-90,,4,1.5418,,,No,,,,,,No,,,,,,No,,,No,,,,No ,,,No,,,,,,No,,,,,Yes,"TC3000, Transient hot wire technology",,,No,,,No,,,No,,,,,,,,,,,,,,,,386
"Yttria stabilized ZrO2-Al2O composite aerogel, ZA-3 @ 800C",Shi et al.,One-step synthesis of monolithic micro-nano yttria stabilized ZrO2-Al2O3 composite aerogel,2018,31,9,sol-gel,,zirconyl chloride octahydrate,0.136,yttrium(III) nitrate hexahydrate,0.03,ethanol,,water,"formamide, polyethylene oxide",aluminum chloride hexahydrate,,,polyethylene glycol 600,0.027,propylene oxide,3.97,,35,,5,,,isopropanol,1,1,40,"isopropanol, tetraethoxysilane",1,3,,isopropanol,3,,,,,,,,supercritical drying,ethanol,260,,7.5,1,,,,,,,,800,,,,,Yes,"S-4800, Hitachi",morphology,,,,Yes,JEM-1200EX,morphology,No,,,,Yes,OMNI-SORP100CX,surface areas and pore structures,,,,,,Yes,detail data analysis,,,,,Yes,Empyrean 200895,,,Oct-90,,4,1.5418,,,No,,,,,,No,,,,,,No,,,No,,,,No ,,,No,,,,,,No,,,,,Yes,"TC3000, Transient hot wire technology",,,No,,,No,,,No,,,,,,,,,,,,,,,,387
"Yttria stabilized ZrO2-Al2O composite aerogel, ZA-3 @ 1200C",Shi et al.,One-step synthesis of monolithic micro-nano yttria stabilized ZrO2-Al2O3 composite aerogel,2018,31,9,sol-gel,,zirconyl chloride octahydrate,0.136,yttrium(III) nitrate hexahydrate,0.03,ethanol,,water,"formamide, polyethylene oxide",aluminum chloride hexahydrate,,,polyethylene glycol 600,0.027,propylene oxide,3.97,,35,,5,,,isopropanol,1,1,40,"isopropanol, tetraethoxysilane",1,3,,isopropanol,3,,,,,,,,supercritical drying,ethanol,260,,7.5,1,,,,,,,,1200,,,,,Yes,"S-4800, Hitachi",morphology,,,,Yes,JEM-1200EX,morphology,No,,,,Yes,OMNI-SORP100CX,surface areas and pore structures,,,,,,Yes,detail data analysis,,,,,Yes,Empyrean 200895,,,Oct-90,,4,1.5418,,,No,,,,,,No,,,,,,No,,,No,,,,No ,,,No,,,,,,No,,,,,Yes,"TC3000, Transient hot wire technology",,,No,,,No,,,No,,,,,,,,,,,,,,,,388
"ZrO2 aerogel, annealed at 300C",Benad et al.,Mechanical properties of metal oxide aerogels,2018,49,21,sol-gel,,zirconium(IV) chloride,0.278,,,water,9.25,ethanol,,,,,,,propylene oxide,3.97,,20,,,,,acetone,8,,,,,,,,,,,,,,,,supercritical drying,carbon dioxide,37,,8.5,,,,,,,,,300,180,5,air,,Yes,Hitachi SU8020,morphology,,,,No,,,No,,,,Yes,Nova3000e from Quantachrome,surface areas and pore volumes,-196.15,14.69,,,,No,,,,,,Yes,Bruker Phaser 2D,,Crystallinity and phases,,,,1.5406,,,No,,,,,,Yes,,,,,,No,,,No,,,,No ,,,No,,,,,,No,,,,,No,,,,No,,,No,,,No,,,,,,mesoporous,,0.89,,,351,0.202,,amorphous,,389
"YSZ3 aerogel, annealed at 300C",Benad et al.,Mechanical properties of metal oxide aerogels,2018,49,21,sol-gel,,zirconium(IV) chloride,0.269,yttrium(III) chloride hexahydrate,0.0083,water,9.25,ethanol,,,,,,,propylene oxide,3.97,,20,,,,,acetone,8,,,,,,,,,,,,,,,,supercritical drying,carbon dioxide,37,,8.5,,,,,,,,,300,180,5,air,,Yes,Hitachi SU8020,morphology,,,,No,,,No,,,,Yes,Nova3000e from Quantachrome,surface areas and pore volumes,-196.15,14.69,,,,No,,,,,,Yes,Bruker Phaser 2D,,Crystallinity and phases,,,,1.5406,,,No,,,,,,Yes,,,,,,No,,,No,,,,No ,,,No,,,,,,No,,,,,No,,,,No,,,No,,,No,,,,,,mesoporous,,0.72,,,359,0.1694,,amorphous,,390
"YSZ6 aerogel, annealed at 300C",Benad et al.,Mechanical properties of metal oxide aerogels,2018,49,21,sol-gel,,zirconium(IV) chloride,0.261,yttrium(III) chloride hexahydrate,0.017,water,9.25,ethanol,,,,,,,propylene oxide,3.97,,20,,,,,acetone,8,,,,,,,,,,,,,,,,supercritical drying,carbon dioxide,37,,8.5,,,,,,,,,300,180,5,air,,Yes,Hitachi SU8020,morphology,,,,No,,,No,,,,Yes,Nova3000e from Quantachrome,surface areas and pore volumes,-196.15,14.69,,,,No,,,,,,Yes,Bruker Phaser 2D,,Crystallinity and phases,,,,1.5406,,,No,,,,,,Yes,,,,,,No,,,No,,,,No ,,,No,,,,,,No,,,,,No,,,,No,,,No,,,No,,,,,,mesoporous,,0.67,,,356,0.1584,,amorphous,,391
"Alumina-zirconia aerogel, 0% Zr, annealed at 300C",Benad et al.,Mechanical properties of metal oxide aerogels,2018,49,21,sol-gel,,zirconium(IV) chloride,0,,,water,9.25,ethanol,,aluminum chloride hexahydrate,,,,,propylene oxide,3.97,,20,,,,,acetone,8,,,,,,,,,,,,,,,,supercritical drying,carbon dioxide,37,,8.5,,,,,,,,,300,180,5,air,,Yes,Hitachi SU8020,morphology,,,,No,,,No,,,,Yes,Nova3000e from Quantachrome,surface areas and pore volumes,-196.15,14.69,,,,No,,,,,,Yes,Bruker Phaser 2D,,Crystallinity and phases,,,,1.5406,,,No,,,,,,Yes,,,,,,No,,,No,,,,No ,,,No,,,,,,No,,,,,No,,,,No,,,No,,,No,,,,,,mesoporous,,1.25,,,709,0.0498,,,,392
"Alumina-zirconia aerogel, 5% Zr, annealed at 300C",Benad et al.,Mechanical properties of metal oxide aerogels,2018,49,21,sol-gel,,zirconium(IV) chloride,0.014,,,water,9.25,ethanol,,aluminum chloride hexahydrate,,,,,propylene oxide,3.97,,20,,,,,acetone,8,,,,,,,,,,,,,,,,supercritical drying,carbon dioxide,37,,8.5,,,,,,,,,300,180,5,air,,Yes,Hitachi SU8020,morphology,,,,No,,,No,,,,Yes,Nova3000e from Quantachrome,surface areas and pore volumes,-196.15,14.69,,,,No,,,,,,Yes,Bruker Phaser 2D,,Crystallinity and phases,,,,1.5406,,,No,,,,,,Yes,,,,,,No,,,No,,,,No ,,,No,,,,,,No,,,,,No,,,,No,,,No,,,No,,,,,,mesoporous,,1.34,,,696,0.0659,,,,393
"Alumina-zirconia aerogel, 10% Zr, annealed at 300C",Benad et al.,Mechanical properties of metal oxide aerogels,2018,49,21,sol-gel,,zirconium(IV) chloride,0.028,,,water,9.25,ethanol,,aluminum chloride hexahydrate,,,,,propylene oxide,3.97,,20,,,,,acetone,8,,,,,,,,,,,,,,,,supercritical drying,carbon dioxide,37,,8.5,,,,,,,,,300,180,5,air,,Yes,Hitachi SU8020,morphology,,,,No,,,No,,,,Yes,Nova3000e from Quantachrome,surface areas and pore volumes,-196.15,14.69,,,,No,,,,,,Yes,Bruker Phaser 2D,,Crystallinity and phases,,,,1.5406,,,No,,,,,,Yes,,,,,,No,,,No,,,,No ,,,No,,,,,,No,,,,,No,,,,No,,,No,,,No,,,,,,mesoporous,,1.36,,,602,0.0858,,,,394
"Alumina-zirconia aerogel, 15% Zr, annealed at 300C",Benad et al.,Mechanical properties of metal oxide aerogels,2018,49,21,sol-gel,,zirconium(IV) chloride,0.042,,,water,9.25,ethanol,,aluminum chloride hexahydrate,,,,,propylene oxide,3.97,,20,,,,,acetone,8,,,,,,,,,,,,,,,,supercritical drying,carbon dioxide,37,,8.5,,,,,,,,,300,180,5,air,,Yes,Hitachi SU8020,morphology,,,,No,,,No,,,,Yes,Nova3000e from Quantachrome,surface areas and pore volumes,-196.15,14.69,,,,No,,,,,,Yes,Bruker Phaser 2D,,Crystallinity and phases,,,,1.5406,,,No,,,,,,Yes,,,,,,No,,,No,,,,No ,,,No,,,,,,No,,,,,No,,,,No,,,No,,,No,,,,,,mesoporous,,1.29,,,599,0.0948,,,,395
"Alumina-zirconia aerogel, 20% Zr, annealed at 300C",Benad et al.,Mechanical properties of metal oxide aerogels,2018,49,21,sol-gel,,zirconium(IV) chloride,0.056,,,water,9.25,ethanol,,aluminum chloride hexahydrate,,,,,propylene oxide,3.97,,20,,,,,acetone,8,,,,,,,,,,,,,,,,supercritical drying,carbon dioxide,37,,8.5,,,,,,,,,300,180,5,air,,Yes,Hitachi SU8020,morphology,,,,No,,,No,,,,Yes,Nova3000e from Quantachrome,surface areas and pore volumes,-196.15,14.69,,,,No,,,,,,Yes,Bruker Phaser 2D,,Crystallinity and phases,,,,1.5406,,,No,,,,,,Yes,,,,,,No,,,No,,,,No ,,,No,,,,,,No,,,,,No,,,,No,,,No,,,No,,,,,,mesoporous,,1.16,,,508,0.0866,,,,396
"ZrO2 aerogel, NH3-1, as-dried",Liu et al.,"Monolithic zirconia aerogel from polyacetylacetonatozirconium precursor and ammonia hydroxide gel initiator: formation mechanism, mechanical strength and thermal properties",2018,38,2,sol-gel,,polyacetylacetonatozirconium,0.0256,,,ethanol,12.65,water,formamide,,,,,,ammonium hydroxide,0.126,,70,,,,,ethanol,3,0.5,20,TEOS/EtOH,1,3,,ethanol,1,,,,,,,,supercritical drying,ethanol,270,,9,2,nitrogen,,,,,,,,,,,as-dried,Yes,JEM-200CX,morphologies,,20,,No,,,No,,,,Yes,JW-BK112,,-196.15,,,,,Yes,pore size distributions and pore volumes,No,,,,Yes,Bruker D8 advance X-ray diffractometer,,Crystallinity and phases,Oct-80,,5,1.54,40,100,Yes,Nicolet 5DX-FTIR spectrometer,,4000-375,,,No,,,,,,No,,,No,,,,No ,,,No,,,,,,No,,,,,No,,,,No,,,No,,,No,,,,,,"macroporous, mesoporous",,4.78,20,,576.37,,,,,397
"ZrO2 aerogel, NH3-1 @ 1000C",Liu et al.,"Monolithic zirconia aerogel from polyacetylacetonatozirconium precursor and ammonia hydroxide gel initiator: formation mechanism, mechanical strength and thermal properties",2018,38,2,sol-gel,,polyacetylacetonatozirconium,0.0256,,,ethanol,12.65,water,formamide,,,,,,ammonium hydroxide,0.126,,70,,,,,ethanol,3,0.5,20,"ethanol, tetraethoxysilane",1,3,,ethanol,1,,,,,,,,supercritical drying,ethanol,270,,9,2,nitrogen,,,,,,,1000,120,,,,Yes,JEM-200CX,morphologies,,20,,No,,,No,,,,Yes,JW-BK112,,-196.15,,,,,Yes,pore size distributions and pore volumes,No,,,,Yes,Bruker D8 advance X-ray diffractometer,,Crystallinity and phases,Oct-80,,5,1.54,40,100,Yes,Nicolet 5DX-FTIR spectrometer,,4000-375,,,No,,,,,,No,,,No,,,,No ,,,No,,,,,,No,,,,,No,,,,No,,,No,,,No,,,,,,"macroporous, mesoporous",,0.78,20,,169.82,,,,,398
"ZrO2 aerogel, NH3-2, as-dried",Liu et al.,"Monolithic zirconia aerogel from polyacetylacetonatozirconium precursor and ammonia hydroxide gel initiator: formation mechanism, mechanical strength and thermal properties",2018,38,2,sol-gel,,polyacetylacetonatozirconium,0.0255,,,ethanol,12.6,water,formamide,,,,,,ammonium hydroxide,0.252,,70,,,,,ethanol,3,0.5,20,"ethanol, tetraethoxysilane",1,3,,ethanol,1,,,,,,,,supercritical drying,ethanol,270,,9,2,nitrogen,,,,,,,,,,,as-dried,Yes,JEM-200CX,morphologies,,20,,No,,,No,,,,Yes,JW-BK112,,-196.15,,,,,Yes,pore size distributions and pore volumes,No,,,,Yes,Bruker D8 advance X-ray diffractometer,,Crystallinity and phases,Oct-80,,5,1.54,40,100,Yes,Nicolet 5DX-FTIR spectrometer,,4000-375,,,No,,,,,,No,,,No,,,,No ,,,No,,,,,,No,,,,,No,,,,No,,,No,,,No,,,,,,"macroporous, mesoporous",,5.12,20,,630.72,,,,,399
"ZrO2 aerogel, NH3-2 @ 1000C",Liu et al.,"Monolithic zirconia aerogel from polyacetylacetonatozirconium precursor and ammonia hydroxide gel initiator: formation mechanism, mechanical strength and thermal properties",2018,38,2,sol-gel,,polyacetylacetonatozirconium,0.0255,,,ethanol,12.6,water,formamide,,,,,,ammonium hydroxide,0.252,,70,,,,,ethanol,3,0.5,20,"ethanol, tetraethoxysilane",1,3,,ethanol,1,,,,,,,,supercritical drying,ethanol,270,,9,2,nitrogen,,,,,,,1000,120,,,,Yes,JEM-200CX,morphologies,,20,,No,,,No,,,,Yes,JW-BK112,,-196.15,,,,,Yes,pore size distributions and pore volumes,No,,,,Yes,Bruker D8 advance X-ray diffractometer,,Crystallinity and phases,Oct-80,,5,1.54,40,100,Yes,Nicolet 5DX-FTIR spectrometer,,4000-375,,,No,,,,,,No,,,No,,,,No ,,,No,,,,,,No,,,,,No,,,,No,,,No,,,No,,,,,,"macroporous, mesoporous",,0.93,30,,188.62,,,,,400
"ZrO2 aerogel, NH3-3, as-dried",Liu et al.,"Monolithic zirconia aerogel from polyacetylacetonatozirconium precursor and ammonia hydroxide gel initiator: formation mechanism, mechanical strength and thermal properties",2018,38,2,sol-gel,,polyacetylacetonatozirconium,0.0252,,,ethanol,12.48,water,formamide,,,,,,ammonium hydroxide,0.499,,70,,,,,ethanol,3,0.5,20,"ethanol, tetraethoxysilane",1,3,,ethanol,1,,,,,,,,supercritical drying,ethanol,270,,9,2,nitrogen,,,,,,,,,,,as-dried,Yes,JEM-200CX,morphologies,,20,,No,,,No,,,,Yes,JW-BK112,,-196.15,,,,,Yes,pore size distributions and pore volumes,No,,,,Yes,Bruker D8 advance X-ray diffractometer,,Crystallinity and phases,Oct-80,,5,1.54,40,100,Yes,Nicolet 5DX-FTIR spectrometer,,4000-375,,,No,,,,,,No,,,No,,,,No ,,,No,,,,,,No,,,,,No,,,,No,,,No,,,No,,,,,,"macroporous, mesoporous",,4.78,20,,589.1,,,,,401
"ZrO2 aerogel, NH3-3 @ 1000C",Liu et al.,"Monolithic zirconia aerogel from polyacetylacetonatozirconium precursor and ammonia hydroxide gel initiator: formation mechanism, mechanical strength and thermal properties",2018,38,2,sol-gel,,polyacetylacetonatozirconium,0.0252,,,ethanol,12.48,water,formamide,,,,,,ammonium hydroxide,0.499,,70,,,,,ethanol,3,0.5,20,"ethanol, tetraethoxysilane",1,3,,ethanol,1,,,,,,,,supercritical drying,ethanol,270,,9,2,nitrogen,,,,,,,1000,120,,,,Yes,JEM-200CX,morphologies,,20,,No,,,No,,,,Yes,JW-BK112,,-196.15,,,,,Yes,pore size distributions and pore volumes,No,,,,Yes,Bruker D8 advance X-ray diffractometer,,Crystallinity and phases,Oct-80,,5,1.54,40,100,Yes,Nicolet 5DX-FTIR spectrometer,,4000-375,,,No,,,,,,No,,,No,,,,No ,,,No,,,,,,No,,,,,No,,,,No,,,No,,,No,,,,,,"macroporous, mesoporous",,0.91,30,,163.93,,,,,402
"Amine hybrid zirconia/silica composite aerogel (AHZSA), as-dried",Kong et al. ,Amine hybrid zirconia/silica composite aerogel for low-concentration CO2 capture,2016,58,15,sol-gel,,zirconium(IV) propoxide,,,,ethanol,,water,,3-aminopropyltriethoxysilane,,,,,(3-aminopropyl)triethoxysilane,,,0,,10,,,,,,,,,,,,,,,,,,,,supercritical drying,carbon dioxide,,,,,,,,,,,,,,,,as-dried,Yes,"LEO-
1530VP",,,,,No,,,No,,,,Yes, Quantachrome Autosorb-iQ,pore structure,,,,,,Yes,pore volume and pore size distributions,Yes,Physical Electronics PE5800 ESCA/AES ,45 degree photoelectron takeoff angle,,No,,,,,,,,,,Yes,Nicolet Nexus 670,,,,,Yes,SDT Q600 thermogravimetric analyzer.,,,,,No,,,No,,,,No,,,No,,,,,,No,,,,,No,,,,No,,,No,,,No,,,,,,"macroporous, mesoporous",,6.76,,,54.6,0.139,,,density is apparent density,403
"Zirconia aerogel, without supercritical deposition (ZA), as-dried",Zu et al.,Highly thermally stable zirconia/silica composite aerogels prepared by supercritical deposition,2017,16,20,in-situ water formation,,zirconium(IV) butoxide,0.454,,,ethanol,9.1,,"aniline, acetone",,,,,,nitric acid,0.0796,,,,120,,,ethanol,1,2,,,,,,,,,,,,,,,supercritical drying,ethanol,255,1,10,1,nitrogen,,,,,,,,,,,as-dried,Yes,XL30FEG,morphology,,,,Yes,JEOL-1230,morphology,No,,,,Yes,TriStar 3000,"pore size distribution, mean pore diameter, total pore volume and SSA",,,,,,Yes,"pore size distribution, mean pore diameter, total pore volume and SSA",No,,,,Yes,DX-2700,,,,,,,,,Yes,TENSOR27,,,,,No,,,,,,No,,,No,,,,No,,,No,,,,,,No,,,,,No,,,,No,,,No,,,No,,,,,,mesoporous,,1.42,28,9-Mar,262,,,tetragonal,,404
