Repository: andreshyer/Ferri_Aerogel_Neo4j

File: files/zr_aerogels.csv (part 10 of 13)
"Zirconia/silica composite aerogels , without supercritical deposition (ZSA), as-dried",Zu et al.,Highly thermally stable zirconia/silica composite aerogels prepared by supercritical deposition,2017,16,20,in-situ water formation,,zirconium(IV) butoxide,0.414,,,ethanol,8.28,,"aniline, acetone",tetraethoxysilane,,,,,nitric acid,0.0725,,,,120,,,ethanol,1,2,,,,,,,,,,,,,,,supercritical drying,ethanol,255,1,10,1,nitrogen,,,,,,,,,,,as-dried,Yes,XL30FEG,morphology,,,,Yes,JEOL-1230,morphology,No,,,,Yes,TriStar 3000,"pore size distribution, mean pore diameter, total pore volume and SSA",,,,,,Yes,"pore size distribution, mean pore diameter, total pore volume and SSA",No,,,,Yes,DX-2700,,,,,,,,,Yes,TENSOR27,,,,,No,,,,,,No,,,No,,,,No,,,No,,,,,,No,,,,,No,,,,No,,,No,,,No,,,,,,mesoporous,,1.27,20.3,7-Feb,324,,,tetragonal,,405
"Zirconia/silica composite aerogels , with supercritical deposition (ZSA-SD), as-dried",Zu et al.,Highly thermally stable zirconia/silica composite aerogels prepared by supercritical deposition,2017,16,20,in-situ water formation,,zirconium(IV) butoxide,0.414,,,ethanol,8.28,,"aniline, acetone",tetraethoxysilane,,,,,nitric acid,0.0725,,,,120,,,ethanol,1,2,,,,,,,,,,,,,,,supercritical drying,"ethanol, zirconium(IV) butoxide, tetraethoxysilane, water, nitric acid",255,1,10,1,nitrogen,,,,,,,,,,,as-dried,Yes,XL30FEG,morphology,,,,Yes,JEOL-1230,morphology,No,,,,Yes,TriStar 3000,"pore size distribution, mean pore diameter, total pore volume and SSA",,,,,,Yes,"pore size distribution, mean pore diameter, total pore volume and SSA",No,,,,Yes,DX-2700,,,,,,,,,Yes,TENSOR27,,,,,No,,,,,,No,,,No,,,,No,,,No,,,,,,No,,,,,No,,,,No,,,No,,,No,,,,,,mesoporous,,1.09,10.9,7-Feb,395,,,tetragonal,,406
"Zirconia aerogel, without supercritical deposition (ZA) @ 1000C",Zu et al.,Highly thermally stable zirconia/silica composite aerogels prepared by supercritical deposition,2017,16,20,in-situ water formation,,zirconium(IV) butoxide,0.454,,,ethanol,9.1,,"aniline, acetone",,,,,,nitric acid,0.0796,,,,120,,,ethanol,1,2,,,,,,,,,,,,,,,supercritical drying,ethanol,255,1,10,1,nitrogen,,,,,,,1000,120,,,,Yes,XL30FEG,morphology,,,,Yes,JEOL-1230,morphology,No,,,,Yes,TriStar 3000,"pore size distribution, mean pore diameter, total pore volume and SSA",,,,,,Yes,"pore size distribution, mean pore diameter, total pore volume and SSA",No,,,,Yes,DX-2700,,,,,,,,,Yes,TENSOR27,,,,,No,,,,,,No,,,No,,,,No,,,No,,,,,,No,,,,,No,,,,No,,,No,,,No,,,,,,mesoporous,,0.19,19.4,25 - 120,41,,,"tetragonal, monoclinic",,407
"Zirconia/silica composite aerogels , without supercritical deposition (ZSA) @ 1000C",Zu et al.,Highly thermally stable zirconia/silica composite aerogels prepared by supercritical deposition,2017,16,20,in-situ water formation,,zirconium(IV) butoxide,0.414,,,ethanol,8.28,,"aniline, acetone",tetraethoxysilane,,,,,nitric acid,0.0725,,,,120,,,ethanol,1,2,,,,,,,,,,,,,,,supercritical drying,ethanol,255,1,10,1,nitrogen,,,,,,,1000,120,,,,Yes,XL30FEG,morphology,,,,Yes,JEOL-1230,morphology,No,,,,Yes,TriStar 3000,"pore size distribution, mean pore diameter, total pore volume and SSA",,,,,,Yes,"pore size distribution, mean pore diameter, total pore volume and SSA",No,,,,Yes,DX-2700,,,,,,,,,Yes,TENSOR27,,,,,No,,,,,,No,,,No,,,,No,,,No,,,,,,No,,,,,No,,,,No,,,No,,,No,,,,,,mesoporous,,0.55,18.7,30-Oct,113,,,tetragonal,,408
"Zirconia/silica composite aerogels , with supercritical deposition (ZSA-SD) @ 1000C",Zu et al.,Highly thermally stable zirconia/silica composite aerogels prepared by supercritical deposition,2017,16,20,in-situ water formation,,zirconium(IV) butoxide,0.414,,,ethanol,8.28,,"aniline, acetone",tetraethoxysilane,,,,,nitric acid,0.0725,,,,120,,,ethanol,1,2,,,,,,,,,,,,,,,supercritical drying,"ethanol, zirconium(IV) butoxide, tetraethoxysilane, water, nitric acid",255,1,10,1,nitrogen,,,,,,,1000,120,,,,Yes,XL30FEG,morphology,,,,Yes,JEOL-1230,morphology,No,,,,Yes,TriStar 3000,"pore size distribution, mean pore diameter, total pore volume and SSA",,,,,,Yes,"pore size distribution, mean pore diameter, total pore volume and SSA",No,,,,Yes,DX-2700,,,,,,,,,Yes,TENSOR27,,,,,No,,,,,,No,,,No,,,,No,,,No,,,,,,No,,,,,No,,,,No,,,No,,,No,,,,,,mesoporous,,0.97,20.6,4.5 - 11,172,,,tetragonal,,409
"ZY1 xerogel, as-dried",Guo et al. ,Facile preparation of well-defined macroporous yttria-stabilized zirconia monoliths via sol–gel process accompanied by phase separation,2016,34,7,sol-gel,,zirconyl chloride octahydrate,0.867,yttrium(III) chloride hexahydrate,0.151,ethanol,10.7,water,"formamide, ethylene glycol",,,,polyethylene oxide,0,propylene oxide,0.893,,40,,,40,24,ethanol,2,1,,"ethanol, tetraethoxysilane",2,1,,ethanol,3,0.5,,,,,,,oven drying,,40,,,72,,,,,,,,,,,,as-dried,Yes,"SU-70, HITACHI Co.",morphologies,,,,No,,,No,,,,Yes,"Autosorb-1-C, Quantachrome Instruments",,,,200,,,Yes,pore size distributions and surface areas,No,,,,Yes,XRD6000 ,,,,,,0.154,,,Yes,Nicolet 5700,,,,,No,,,,,,No,,,No,,,,No,,,No,,,,,,No,,,,,No,,,,No,,,No,,,No,,,,,,nonporous,,,,,,,,,,410
"ZY2 xerogel, as-dried",Guo et al. ,Facile preparation of well-defined macroporous yttria-stabilized zirconia monoliths via sol–gel process accompanied by phase separation,2016,34,7,sol-gel,,zirconyl chloride octahydrate,0.867,yttrium(III) chloride hexahydrate,0.151,ethanol,10.7,water,"formamide, ethylene glycol",,,,polyethylene oxide,1.16E-05,propylene oxide,0.893,,40,,,40,24,ethanol,2,1,,"ethanol, tetraethoxysilane",2,1,,ethanol,3,0.5,,,,,,,oven drying,,40,,,72,,,,,,,,,,,,as-dried,Yes,"SU-70, HITACHI Co.",morphologies,,,,No,,,No,,,,Yes,"Autosorb-1-C, Quantachrome Instruments",,,,200,,,Yes,pore size distributions and surface areas,No,,,,Yes,XRD6000 ,,,,,,0.154,,,Yes,Nicolet 5700,,,,,No,,,,,,No,,,No,,,,No,,,No,,,,,,No,,,,,No,,,,No,,,No,,,No,,,,,,,,,,,,,,,,411
"ZY3 xerogel, as-dried",Guo et al. ,Facile preparation of well-defined macroporous yttria-stabilized zirconia monoliths via sol–gel process accompanied by phase separation,2016,34,7,sol-gel,,zirconyl chloride octahydrate,0.867,yttrium(III) chloride hexahydrate,0.151,ethanol,10.7,water,"formamide, ethylene glycol",,,,polyethylene oxide,3.47E-05,propylene oxide,0.893,,40,,,40,24,ethanol,2,1,,"ethanol, tetraethoxysilane",2,1,,ethanol,3,0.5,,,,,,,oven drying,,40,,,72,,,,,,,,,,,,as-dried,Yes,"SU-70, HITACHI Co.",morphologies,,,,No,,,No,,,,Yes,"Autosorb-1-C, Quantachrome Instruments",,,,200,,,Yes,pore size distributions and surface areas,No,,,,Yes,XRD6000,,,,,,0.154,,,Yes,Nicolet 5700,,,,,No,,,,,,No,,,No,,,,No,,,No,,,,,,No,,,,,No,,,,No,,,No,,,No,,,,,,macroporous,64,0.84,1700,,287,0.76,,amorphous,Density is bulk density,412
ZY3 xerogel@ 400C,Guo et al. ,Facile preparation of well-defined macroporous yttria-stabilized zirconia monoliths via sol–gel process accompanied by phase separation,2016,34,7,sol-gel,,zirconyl chloride octahydrate,0.867,yttrium(III) chloride hexahydrate,0.151,ethanol,10.7,water,"formamide, ethylene glycol",,,,polyethylene oxide,3.47E-05,propylene oxide,0.893,,40,,,40,24,ethanol,2,1,,"ethanol, tetraethoxysilane",2,1,,ethanol,3,0.5,,,,,,,oven drying,,40,,,72,,,,,,,,400,120,5,,,Yes,"SU-70, HITACHI Co.",morphologies,,,,No,,,No,,,,Yes,"Autosorb-1-C, Quantachrome Instruments",,,,200,,,Yes,pore size distributions and surface areas,No,,,,Yes,XRD6000,,,,,,0.154,,,Yes,Nicolet 5700,,,,,No,,,,,,No,,,No,,,,No,,,No,,,,,,No,,,,,No,,,,No,,,No,,,No,,,,,,,,,,,,,,tetragonal,,413
ZY3 xerogel @ 600C,Guo et al. ,Facile preparation of well-defined macroporous yttria-stabilized zirconia monoliths via sol–gel process accompanied by phase separation,2016,34,7,sol-gel,,zirconyl chloride octahydrate,0.867,yttrium(III) chloride hexahydrate,0.151,ethanol,10.7,water,"formamide, ethylene glycol",,,,polyethylene oxide,3.47E-05,propylene oxide,0.893,,40,,,40,24,ethanol,2,1,,"ethanol, tetraethoxysilane",2,1,,ethanol,3,0.5,,,,,,,oven drying,,40,,,72,,,,,,,,600,120,5,,,Yes,"SU-70, HITACHI Co.",morphologies,,,,No,,,No,,,,Yes,"Autosorb-1-C, Quantachrome Instruments",,,,200,,,Yes,pore size distributions and surface areas,No,,,,Yes,XRD6000,,,,,,0.154,,,Yes,Nicolet 5700,,,,,No,,,,,,No,,,No,,,,No,,,No,,,,,,No,,,,,No,,,,No,,,No,,,No,,,,,,,,,,,,,,tetragonal,,414
ZY3 xerogel @ 800C,Guo et al. ,Facile preparation of well-defined macroporous yttria-stabilized zirconia monoliths via sol–gel process accompanied by phase separation,2016,34,7,sol-gel,,zirconyl chloride octahydrate,0.867,yttrium(III) chloride hexahydrate,0.151,ethanol,10.7,water,"formamide, ethylene glycol",,,,polyethylene oxide,3.47E-05,propylene oxide,0.893,,40,,,40,24,ethanol,2,1,,"ethanol, tetraethoxysilane",2,1,,ethanol,3,0.5,,,,,,,oven drying,,40,,,72,,,,,,,,800,120,5,,,Yes,"SU-70, HITACHI Co.",morphologies,,,,No,,,No,,,,Yes,"Autosorb-1-C, Quantachrome Instruments",,,,200,,,Yes,pore size distributions and surface areas,No,,,,Yes,XRD6000,,,,,,0.154,,,Yes,Nicolet 5700,,,,,No,,,,,,No,,,No,,,,No,,,No,,,,,,No,,,,,No,,,,No,,,No,,,No,,,,,,macroporous,56,0.35,800,,34,,,tetragonal,,415
ZY3 xerogel @ 1200C,Guo et al. ,Facile preparation of well-defined macroporous yttria-stabilized zirconia monoliths via sol–gel process accompanied by phase separation,2016,34,7,sol-gel,,zirconyl chloride octahydrate,0.867,yttrium(III) chloride hexahydrate,0.151,ethanol,10.7,water,"formamide, ethylene glycol",,,,polyethylene oxide,3.47E-05,propylene oxide,0.893,,40,,,40,24,ethanol,2,1,,"ethanol, tetraethoxysilane",2,1,,ethanol,3,0.5,,,,,,,oven drying,,40,,,72,,,,,,,,1200,120,5,,,Yes,"SU-70, HITACHI Co.",morphologies,,,,No,,,No,,,,Yes,"Autosorb-1-C, Quantachrome Instruments",,,,200,,,Yes,pore size distributions and surface areas,No,,,,Yes,XRD6000,,,,,,0.154,,,Yes,Nicolet 5700,,,,,No,,,,,,No,,,No,,,,No,,,No,,,,,,No,,,,,No,,,,No,,,No,,,No,,,,,,,,,,,,,,tetragonal,,416
"ZY4 xerogel, as-dried",Guo et al. ,Facile preparation of well-defined macroporous yttria-stabilized zirconia monoliths via sol–gel process accompanied by phase separation,2016,34,7,sol-gel,,zirconyl chloride octahydrate,0.867,yttrium(III) chloride hexahydrate,0.151,ethanol,10.7,water,"formamide, ethylene glycol",,,,polyethylene oxide,4.05E-05,propylene oxide,0.893,,40,,,40,24,ethanol,2,1,,"ethanol, tetraethoxysilane",2,1,,ethanol,3,0.5,,,,,,,oven drying,,40,,,72,,,,,,,,,,,,as-dried,Yes,"SU-70, HITACHI Co.",morphologies,,,,No,,,No,,,,Yes,"Autosorb-1-C, Quantachrome Instruments",,,,200,,,Yes,pore size distributions and surface areas,No,,,,Yes,XRD6000,,,,,,0.154,,,Yes,Nicolet 5700,,,,,No,,,,,,No,,,No,,,,No,,,No,,,,,,No,,,,,No,,,,No,,,No,,,No,,,,,,macroporous,,,,,,,,,,417
"ZY5 xerogel, as-dried",Guo et al. ,Facile preparation of well-defined macroporous yttria-stabilized zirconia monoliths via sol–gel process accompanied by phase separation,2016,34,7,sol-gel,,zirconyl chloride octahydrate,0.867,yttrium(III) chloride hexahydrate,0.151,ethanol,10.7,water,"formamide, ethylene glycol",,,,polyethylene oxide,5.21E-05,propylene oxide,0.893,,40,,,40,24,ethanol,2,1,,"ethanol, tetraethoxysilane",2,1,,ethanol,3,0.5,,,,,,,oven drying,,40,,,72,,,,,,,,,,,,as-dried,Yes,"SU-70, HITACHI Co.",morphologies,,,,No,,,No,,,,Yes,"Autosorb-1-C, Quantachrome Instruments",,,,200,,,Yes,pore size distributions and surface areas,No,,,,Yes,XRD6000,,,,,,0.154,,,Yes,Nicolet 5700,,,,,No,,,,,,No,,,No,,,,No,,,No,,,,,,No,,,,,No,,,,No,,,No,,,No,,,,,,macroporous,,,,,,,,,,418
"ZY6 xerogel, as-dried",Guo et al. ,Facile preparation of well-defined macroporous yttria-stabilized zirconia monoliths via sol–gel process accompanied by phase separation,2016,34,7,sol-gel,,zirconyl chloride octahydrate,0.867,yttrium(III) chloride hexahydrate,0.151,ethanol,10.7,water,"formamide, ethylene glycol",,,,polyethylene oxide,5.79E-05,propylene oxide,0.893,,40,,,40,24,ethanol,2,1,,"ethanol, tetraethoxysilane",2,1,,ethanol,3,0.5,,,,,,,oven drying,,40,,,72,,,,,,,,,,,,as-dried,Yes,"SU-70, HITACHI Co.",morphologies,,,,No,,,No,,,,Yes,"Autosorb-1-C, Quantachrome Instruments",,,,200,,,Yes,pore size distributions and surface areas,No,,,,Yes,XRD6000,,,,,,0.154,,,Yes,Nicolet 5700,,,,,No,,,,,,No,,,No,,,,No,,,No,,,,,,No,,,,,No,,,,No,,,No,,,No,,,,,,macroporous,59,,920,,,,,,,419
"ZY7 xerogel, as-dried",Guo et al. ,Facile preparation of well-defined macroporous yttria-stabilized zirconia monoliths via sol–gel process accompanied by phase separation,2016,34,7,sol-gel,,zirconyl chloride octahydrate,0.867,yttrium(III) chloride hexahydrate,0.151,ethanol,10.7,water,"formamide, ethylene glycol",,,,polyethylene oxide,6.94E-05,propylene oxide,0.893,,40,,,40,24,ethanol,2,1,,"ethanol, tetraethoxysilane",2,1,,ethanol,3,0.5,,,,,,,oven drying,,40,,,72,,,,,,,,,,,,as-dried,Yes,"SU-70, HITACHI Co.",morphologies,,,,No,,,No,,,,Yes,"Autosorb-1-C, Quantachrome Instruments",,,,200,,,Yes,pore size distributions and surface areas,No,,,,Yes,XRD6000,,,,,,0.154,,,Yes,Nicolet 5700,,,,,No,,,,,,No,,,No,,,,No,,,No,,,,,,No,,,,,No,,,,No,,,No,,,No,,,,,,aggregation,,,,,,,,,,420
"ZY8 xerogel, as-dried",Guo et al. ,Facile preparation of well-defined macroporous yttria-stabilized zirconia monoliths via sol–gel process accompanied by phase separation,2016,34,7,sol-gel,,zirconyl chloride octahydrate,0.867,yttrium(III) chloride hexahydrate,0.151,ethanol,10.7,water,"formamide, ethylene glycol",,,,polyethylene oxide,8.68E-05,propylene oxide,0.893,,40,,,40,24,ethanol,2,1,,"ethanol, tetraethoxysilane",2,1,,ethanol,3,0.5,,,,,,,oven drying,,40,,,72,,,,,,,,,,,,as-dried,Yes,"SU-70, HITACHI Co.",morphologies,,,,No,,,No,,,,Yes,"Autosorb-1-C, Quantachrome Instruments",,,,200,,,Yes,pore size distributions and surface areas,No,,,,Yes,XRD6000,,,,,,0.154,,,Yes,Nicolet 5700,,,,,No,,,,,,No,,,No,,,,No,,,No,,,,,,No,,,,,No,,,,No,,,No,,,No,,,,,,aggregation,,,,,,,,,,421
"ZY9 xerogel, as-dried",Guo et al. ,Facile preparation of well-defined macroporous yttria-stabilized zirconia monoliths via sol–gel process accompanied by phase separation,2016,34,7,sol-gel,,zirconyl chloride octahydrate,0.867,yttrium(III) chloride hexahydrate,0.151,ethanol,9.51,water,"formamide, ethylene glycol",,,,polyethylene oxide,3.47E-05,propylene oxide,0.893,,40,,,40,24,ethanol,2,1,,"ethanol, tetraethoxysilane",2,1,,ethanol,3,0.5,,,,,,,oven drying,,40,,,72,,,,,,,,,,,,as-dried,Yes,"SU-70, HITACHI Co.",morphologies,,,,No,,,No,,,,Yes,"Autosorb-1-C, Quantachrome Instruments",,,,200,,,Yes,pore size distributions and surface areas,No,,,,Yes,XRD6000,,,,,,0.154,,,Yes,Nicolet 5700,,,,,No,,,,,,No,,,No,,,,No,,,No,,,,,,No,,,,,No,,,,No,,,No,,,No,,,,,,,,,,,,,,,,422
"ZY10 xerogel, as-dried",Guo et al. ,Facile preparation of well-defined macroporous yttria-stabilized zirconia monoliths via sol–gel process accompanied by phase separation,2016,34,7,sol-gel,,zirconyl chloride octahydrate,0.867,yttrium(III) chloride hexahydrate,0.151,ethanol,7.14,water,"formamide, ethylene glycol",,,,polyethylene oxide,3.47E-05,propylene oxide,0.893,,40,,,40,24,ethanol,2,1,,"ethanol, tetraethoxysilane",2,1,,ethanol,3,0.5,,,,,,,oven drying,,40,,,72,,,,,,,,,,,,as-dried,Yes,"SU-70, HITACHI Co.",morphologies,,,,No,,,No,,,,Yes,"Autosorb-1-C, Quantachrome Instruments",,,,200,,,Yes,pore size distributions and surface areas,No,,,,Yes,XRD6000,,,,,,0.154,,,Yes,Nicolet 5700,,,,,No,,,,,,No,,,No,,,,No,,,No,,,,,,No,,,,,No,,,,No,,,No,,,No,,,,,,macroporous,58,0.63,480,,,,,,,423
"ZY11 xerogel, as-dried",Guo et al. ,Facile preparation of well-defined macroporous yttria-stabilized zirconia monoliths via sol–gel process accompanied by phase separation,2016,34,7,sol-gel,,zirconyl chloride octahydrate,0.867,yttrium(III) chloride hexahydrate,0.151,ethanol,2.38,water,"formamide, ethylene glycol",,,,polyethylene oxide,3.47E-05,propylene oxide,0.893,,40,,,40,24,ethanol,2,1,,"ethanol, tetraethoxysilane",2,1,,ethanol,3,0.5,,,,,,,oven drying,,40,,,72,,,,,,,,,,,,as-dried,Yes,"SU-70, HITACHI Co.",morphologies,,,,No,,,No,,,,Yes,"Autosorb-1-C, Quantachrome Instruments",,,,200,,,Yes,pore size distributions and surface areas,No,,,,Yes,XRD6000,,,,,,0.154,,,Yes,Nicolet 5700,,,,,No,,,,,,No,,,No,,,,No,,,No,,,,,,No,,,,,No,,,,No,,,No,,,No,,,,,,,,,,,,,,,,424
"ZY12 xerogel, as-dried",Guo et al. ,Facile preparation of well-defined macroporous yttria-stabilized zirconia monoliths via sol–gel process accompanied by phase separation,2016,34,7,sol-gel,,zirconyl chloride octahydrate,0.867,yttrium(III) chloride hexahydrate,0.054,ethanol,10.7,water,"formamide, ethylene glycol",,,,polyethylene oxide,3.47E-05,propylene oxide,0.893,,40,,,40,24,ethanol,2,1,,"ethanol, tetraethoxysilane",2,1,,ethanol,3,0.5,,,,,,,oven drying,,40,,,72,,,,,,,,,,,,as-dried,Yes,"SU-70, HITACHI Co.",morphologies,,,,No,,,No,,,,Yes,"Autosorb-1-C, Quantachrome Instruments",,,,200,,,Yes,pore size distributions and surface areas,No,,,,Yes,XRD6000,,,,,,0.154,,,Yes,Nicolet 5700,,,,,No,,,,,,No,,,No,,,,No,,,No,,,,,,No,,,,,No,,,,No,,,No,,,No,,,,,,macroporous,62,0.69,1500,,,0.89,,,Density is bulk density,425
ZY12 xerogel @ 400C,Guo et al. ,Facile preparation of well-defined macroporous yttria-stabilized zirconia monoliths via sol–gel process accompanied by phase separation,2016,34,7,sol-gel,,zirconyl chloride octahydrate,0.867,yttrium(III) chloride hexahydrate,0.054,ethanol,10.7,water,"formamide, ethylene glycol",,,,polyethylene oxide,3.47E-05,propylene oxide,0.893,,40,,,40,24,ethanol,2,1,,"ethanol, tetraethoxysilane",2,1,,ethanol,3,0.5,,,,,,,oven drying,,40,,,72,,,,,,,,400,120,5,,,Yes,"SU-70, HITACHI Co.",morphologies,,,,No,,,No,,,,Yes,"Autosorb-1-C, Quantachrome Instruments",,,,200,,,Yes,pore size distributions and surface areas,No,,,,Yes,XRD6000,,,,,,0.154,,,Yes,Nicolet 5700,,,,,No,,,,,,No,,,No,,,,No,,,No,,,,,,No,,,,,No,,,,No,,,No,,,No,,,,,,,,,,,,,,,,426
ZY12 xerogel @ 600C,Guo et al. ,Facile preparation of well-defined macroporous yttria-stabilized zirconia monoliths via sol–gel process accompanied by phase separation,2016,34,7,sol-gel,,zirconyl chloride octahydrate,0.867,yttrium(III) chloride hexahydrate,0.054,ethanol,10.7,water,"formamide, ethylene glycol",,,,polyethylene oxide,3.47E-05,propylene oxide,0.893,,40,,,40,24,ethanol,2,1,,"ethanol, tetraethoxysilane",2,1,,ethanol,3,0.5,,,,,,,oven drying,,40,,,72,,,,,,,,600,120,5,,,Yes,"SU-70, HITACHI Co.",morphologies,,,,No,,,No,,,,Yes,"Autosorb-1-C, Quantachrome Instruments",,,,200,,,Yes,pore size distributions and surface areas,No,,,,Yes,XRD6000,,,,,,0.154,,,Yes,Nicolet 5700,,,,,No,,,,,,No,,,No,,,,No,,,No,,,,,,No,,,,,No,,,,No,,,No,,,No,,,,,,,,,,,,,,,,427
ZY12 xerogel @ 800C,Guo et al. ,Facile preparation of well-defined macroporous yttria-stabilized zirconia monoliths via sol–gel process accompanied by phase separation,2016,34,7,sol-gel,,zirconyl chloride octahydrate,0.867,yttrium(III) chloride hexahydrate,0.054,ethanol,10.7,water,"formamide, ethylene glycol",,,,polyethylene oxide,3.47E-05,propylene oxide,0.893,,40,,,40,24,ethanol,2,1,,"ethanol, tetraethoxysilane",2,1,,ethanol,3,0.5,,,,,,,oven drying,,40,,,72,,,,,,,,800,120,5,,,Yes,"SU-70, HITACHI Co.",morphologies,,,,No,,,No,,,,Yes,"Autosorb-1-C, Quantachrome Instruments",,,,200,,,Yes,pore size distributions and surface areas,No,,,,Yes,XRD6000,,,,,,0.154,,,Yes,Nicolet 5700,,,,,No,,,,,,No,,,No,,,,No,,,No,,,,,,No,,,,,No,,,,No,,,No,,,No,,,,,,,,,,,,,,,,428
ZY12 xerogel @ 1200C,Guo et al. ,Facile preparation of well-defined macroporous yttria-stabilized zirconia monoliths via sol–gel process accompanied by phase separation,2016,34,7,sol-gel,,zirconyl chloride octahydrate,0.867,yttrium(III) chloride hexahydrate,0.054,ethanol,10.7,water,"formamide, ethylene glycol",,,,polyethylene oxide,3.47E-05,propylene oxide,0.893,,40,,,40,24,ethanol,2,1,,"ethanol, tetraethoxysilane",2,1,,ethanol,3,0.5,,,,,,,oven drying,,40,,,72,,,,,,,,1200,120,5,,,Yes,"SU-70, HITACHI Co.",morphologies,,,,No,,,No,,,,Yes,"Autosorb-1-C, Quantachrome Instruments",,,,200,,,Yes,pore size distributions and surface areas,No,,,,Yes,XRD6000,,,,,,0.154,,,Yes,Nicolet 5700,,,,,No,,,,,,No,,,No,,,,No,,,No,,,,,,No,,,,,No,,,,No,,,No,,,No,,,,,,,,,,,,,,tetragonal,,429
"ZY13 xerogel, as-dried",Guo et al. ,Facile preparation of well-defined macroporous yttria-stabilized zirconia monoliths via sol–gel process accompanied by phase separation,2016,34,7,sol-gel,,zirconyl chloride octahydrate,0.867,yttrium(III) chloride hexahydrate,0.091,ethanol,10.7,water,"formamide, ethylene glycol",,,,polyethylene oxide,3.47E-05,propylene oxide,0.893,,40,,,40,24,ethanol,2,1,,"ethanol, tetraethoxysilane",2,1,,ethanol,3,0.5,,,,,,,oven drying,,40,,,72,,,,,,,,,,,,as-dried,Yes,"SU-70, HITACHI Co.",morphologies,,,,No,,,No,,,,Yes,"Autosorb-1-C, Quantachrome Instruments",,,,200,,,Yes,pore size distributions and surface areas,No,,,,Yes,XRD6000,,,,,,0.154,,,Yes,Nicolet 5700,,,,,No,,,,,,No,,,No,,,,No,,,No,,,,,,No,,,,,No,,,,No,,,No,,,No,,,,,,macroporous,67,0.94,1600,,,0.71,,,Density is bulk density,430
ZY13 xerogel @ 400C,Guo et al. ,Facile preparation of well-defined macroporous yttria-stabilized zirconia monoliths via sol–gel process accompanied by phase separation,2016,34,7,sol-gel,,zirconyl chloride octahydrate,0.867,yttrium(III) chloride hexahydrate,0.091,ethanol,10.7,water,"formamide, ethylene glycol",,,,polyethylene oxide,3.47E-05,propylene oxide,0.893,,40,,,40,24,ethanol,2,1,,"ethanol, tetraethoxysilane",2,1,,ethanol,3,0.5,,,,,,,oven drying,,40,,,72,,,,,,,,400,120,5,,,Yes,"SU-70, HITACHI Co.",morphologies,,,,No,,,No,,,,Yes,"Autosorb-1-C, Quantachrome Instruments",,,,200,,,Yes,pore size distributions and surface areas,No,,,,Yes,XRD6000,,,,,,0.154,,,Yes,Nicolet 5700,,,,,No,,,,,,No,,,No,,,,No,,,No,,,,,,No,,,,,No,,,,No,,,No,,,No,,,,,,,,,,,,,,,,431
ZY13 xerogel @ 600C,Guo et al. ,Facile preparation of well-defined macroporous yttria-stabilized zirconia monoliths via sol–gel process accompanied by phase separation,2016,34,7,sol-gel,,zirconyl chloride octahydrate,0.867,yttrium(III) chloride hexahydrate,0.091,ethanol,10.7,water,"formamide, ethylene glycol",,,,polyethylene oxide,3.47E-05,propylene oxide,0.893,,40,,,40,24,ethanol,2,1,,"ethanol, tetraethoxysilane",2,1,,ethanol,3,0.5,,,,,,,oven drying,,40,,,72,,,,,,,,600,120,5,,,Yes,"SU-70, HITACHI Co.",morphologies,,,,No,,,No,,,,Yes,"Autosorb-1-C, Quantachrome Instruments",,,,200,,,Yes,pore size distributions and surface areas,No,,,,Yes,XRD6000,,,,,,0.154,,,Yes,Nicolet 5700,,,,,No,,,,,,No,,,No,,,,No,,,No,,,,,,No,,,,,No,,,,No,,,No,,,No,,,,,,,,,,,,,,,,432
ZY13 xerogel @ 800C,Guo et al. ,Facile preparation of well-defined macroporous yttria-stabilized zirconia monoliths via sol–gel process accompanied by phase separation,2016,34,7,sol-gel,,zirconyl chloride octahydrate,0.867,yttrium(III) chloride hexahydrate,0.091,ethanol,10.7,water,"formamide, ethylene glycol",,,,polyethylene oxide,3.47E-05,propylene oxide,0.893,,40,,,40,24,ethanol,2,1,,"ethanol, tetraethoxysilane",2,1,,ethanol,3,0.5,,,,,,,oven drying,,40,,,72,,,,,,,,800,120,5,,,Yes,"SU-70, HITACHI Co.",morphologies,,,,No,,,No,,,,Yes,"Autosorb-1-C, Quantachrome Instruments",,,,200,,,Yes,pore size distributions and surface areas,No,,,,Yes,XRD6000,,,,,,0.154,,,Yes,Nicolet 5700,,,,,No,,,,,,No,,,No,,,,No,,,No,,,,,,No,,,,,No,,,,No,,,No,,,No,,,,,,,,,,,,,,,,433
ZY13 xerogel @ 1200C,Guo et al. ,Facile preparation of well-defined macroporous yttria-stabilized zirconia monoliths via sol–gel process accompanied by phase separation,2016,34,7,sol-gel,,zirconyl chloride octahydrate,0.867,yttrium(III) chloride hexahydrate,0.091,ethanol,10.7,water,"formamide, ethylene glycol",,,,polyethylene oxide,3.47E-05,propylene oxide,0.893,,40,,,40,24,ethanol,2,1,,"ethanol, tetraethoxysilane",2,1,,ethanol,3,0.5,,,,,,,oven drying,,40,,,72,,,,,,,,1200,120,5,,,Yes,"SU-70, HITACHI Co.",morphologies,,,,No,,,No,,,,Yes,"Autosorb-1-C, Quantachrome Instruments",,,,200,,,Yes,pore size distributions and surface areas,No,,,,Yes,XRD6000,,,,,,0.154,,,Yes,Nicolet 5700,,,,,No,,,,,,No,,,No,,,,No,,,No,,,,,,No,,,,,No,,,,No,,,No,,,No,,,,,,,,,,,,,,tetragonal,,434
"ZY14 xerogel, as-dried",Guo et al. ,Facile preparation of well-defined macroporous yttria-stabilized zirconia monoliths via sol–gel process accompanied by phase separation,2016,34,7,sol-gel,,zirconyl chloride octahydrate,0.867,yttrium(III) chloride hexahydrate,0.193,ethanol,10.7,water,"formamide, ethylene glycol",,,,polyethylene oxide,3.47E-05,propylene oxide,0.893,,40,,,40,24,ethanol,2,1,,"ethanol, tetraethoxysilane",2,1,,ethanol,3,0.5,,,,,,,oven drying,,40,,,72,,,,,,,,,,,,as-dried,Yes,"SU-70, HITACHI Co.",morphologies,,,,No,,,No,,,,Yes,"Autosorb-1-C, Quantachrome Instruments",,,,200,,,Yes,pore size distributions and surface areas,No,,,,Yes,XRD6000,,,,,,0.154,,,Yes,Nicolet 5700,,,,,No,,,,,,No,,,No,,,,No,,,No,,,,,,No,,,,,No,,,,No,,,No,,,No,,,,,,macroporous,64,0.77,1700,,,0.83,,,Density is bulk density,435
ZY14 xerogel @ 400C,Guo et al. ,Facile preparation of well-defined macroporous yttria-stabilized zirconia monoliths via sol–gel process accompanied by phase separation,2016,34,7,sol-gel,,zirconyl chloride octahydrate,0.867,yttrium(III) chloride hexahydrate,0.193,ethanol,10.7,water,"formamide, ethylene glycol",,,,polyethylene oxide,3.47E-05,propylene oxide,0.893,,40,,,40,24,ethanol,2,1,,"ethanol, tetraethoxysilane",2,1,,ethanol,3,0.5,,,,,,,oven drying,,40,,,72,,,,,,,,400,120,5,,,Yes,"SU-70, HITACHI Co.",morphologies,,,,No,,,No,,,,Yes,"Autosorb-1-C, Quantachrome Instruments",,,,200,,,Yes,pore size distributions and surface areas,No,,,,Yes,XRD6000,,,,,,0.154,,,Yes,Nicolet 5700,,,,,No,,,,,,No,,,No,,,,No,,,No,,,,,,No,,,,,No,,,,No,,,No,,,No,,,,,,,,,,,,,,,,436
ZY14 xerogel @ 600C,Guo et al. ,Facile preparation of well-defined macroporous yttria-stabilized zirconia monoliths via sol–gel process accompanied by phase separation,2016,34,7,sol-gel,,zirconyl chloride octahydrate,0.867,yttrium(III) chloride hexahydrate,0.193,ethanol,10.7,water,"formamide, ethylene glycol",,,,polyethylene oxide,3.47E-05,propylene oxide,0.893,,40,,,40,24,ethanol,2,1,,"ethanol, tetraethoxysilane",2,1,,ethanol,3,0.5,,,,,,,oven drying,,40,,,72,,,,,,,,600,120,5,,,Yes,"SU-70, HITACHI Co.",morphologies,,,,No,,,No,,,,Yes,"Autosorb-1-C, Quantachrome Instruments",,,,200,,,Yes,pore size distributions and surface areas,No,,,,Yes,XRD6000,,,,,,0.154,,,Yes,Nicolet 5700,,,,,No,,,,,,No,,,No,,,,No,,,No,,,,,,No,,,,,No,,,,No,,,No,,,No,,,,,,,,,,,,,,,,437
ZY14 xerogel @ 800C,Guo et al. ,Facile preparation of well-defined macroporous yttria-stabilized zirconia monoliths via sol–gel process accompanied by phase separation,2016,34,7,sol-gel,,zirconyl chloride octahydrate,0.867,yttrium(III) chloride hexahydrate,0.193,ethanol,10.7,water,"formamide, ethylene glycol",,,,polyethylene oxide,3.47E-05,propylene oxide,0.893,,40,,,40,24,ethanol,2,1,,"ethanol, tetraethoxysilane",2,1,,ethanol,3,0.5,,,,,,,oven drying,,40,,,72,,,,,,,,800,120,5,,,Yes,"SU-70, HITACHI Co.",morphologies,,,,No,,,No,,,,Yes,"Autosorb-1-C, Quantachrome Instruments",,,,200,,,Yes,pore size distributions and surface areas,No,,,,Yes,XRD6000,,,,,,0.154,,,Yes,Nicolet 5700,,,,,No,,,,,,No,,,No,,,,No,,,No,,,,,,No,,,,,No,,,,No,,,No,,,No,,,,,,,,,,,,,,,,438
ZY14 xerogel @ 1200C,Guo et al. ,Facile preparation of well-defined macroporous yttria-stabilized zirconia monoliths via sol–gel process accompanied by phase separation,2016,34,7,sol-gel,,zirconyl chloride octahydrate,0.867,yttrium(III) chloride hexahydrate,0.193,ethanol,10.7,water,"formamide, ethylene glycol",,,,polyethylene oxide,3.47E-05,propylene oxide,0.893,,40,,,40,24,ethanol,2,1,,"ethanol, tetraethoxysilane",2,1,,ethanol,3,0.5,,,,,,,oven drying,,40,,,72,,,,,,,,1200,120,5,,,Yes,"SU-70, HITACHI Co.",morphologies,,,,No,,,No,,,,Yes,"Autosorb-1-C, Quantachrome Instruments",,,,200,,,Yes,pore size distributions and surface areas,No,,,,Yes,XRD6000,,,,,,0.154,,,Yes,Nicolet 5700,,,,,No,,,,,,No,,,No,,,,No,,,No,,,,,,No,,,,,No,,,,No,,,No,,,No,,,,,,,,,,,,,,cubic,,439
"ZrO2–Y2O3–CeO2 aerogel, dried in IPA @ 25C",Koval'ko et al.,"Synthesis and comparative studies of xerogels, aerogels, and powders based on the ZrO2–Y2O3–СeO2 system",2017,20,3,sol-gel,,zirconium(IV) oxynitrate hydrate,,"yttrium(III) nitrate hexahydrate, cerium(III) nitrate hexahydrate",,methanol,,,,,,,,,propylene oxide,,,,,25,20,24,isopropanol,7,1,,,,,,,,,,,,,,,supercritical drying,isopropanol,255,,6.5,0.25,,,,,,,,,,,,as-dried,No,,,,,,No,,,No,,,,Yes,gas sorption analyzer Autosorb-1 and Quantachrome Nova 4200e,,,,,,,No,,No,,,,Yes,D8 Advance Bruker diffractometer,,,15-80,,,,,,Yes,Vertex 70 Fourier transform IR spectrometer,,,,,No,,,,,,No,,,No,,,,No,,,No,,,,,,No,,,,,No,,,,No,,,No,,,No,,,,,,,,4.058,,9.7,878.5,,,amorphous,,440
"ZrO2–Y2O3–CeO2 aerogel, dried in IPA @ 300C",Koval'ko et al.,"Synthesis and comparative studies of xerogels, aerogels, and powders based on the ZrO2–Y2O3–СeO2 system",2017,20,3,sol-gel,,zirconium(IV) oxynitrate hydrate,,"yttrium(III) nitrate hexahydrate, cerium(III) nitrate hexahydrate",,methanol,,,,,,,,,propylene oxide,,,,,25,20,24,isopropanol,7,1,,,,,,,,,,,,,,,supercritical drying,isopropanol,255,,6.5,0.25,,,,,,,,300,,,,,No,,,,,,No,,,No,,,,Yes,gas sorption analyzer Autosorb-1 and Quantachrome Nova 4200e,,,,,,,No,,No,,,,Yes,D8 Advance Bruker diffractometer,,,15-80,,,,,,Yes,Vertex 70 Fourier transform IR spectrometer,,,,,No,,,,,,No,,,No,,,,No,,,No,,,,,,No,,,,,No,,,,No,,,No,,,No,,,,,,,,,,,,,,cubic,,441
"ZrO2–Y2O3–CeO2 aerogel, dried in IPA @ 1000C",Koval'ko et al.,"Synthesis and comparative studies of xerogels, aerogels, and powders based on the ZrO2–Y2O3–СeO2 system",2017,20,3,sol-gel,,zirconium(IV) oxynitrate hydrate,,"yttrium(III) nitrate hexahydrate, cerium(III) nitrate hexahydrate",,methanol,,,,,,,,,propylene oxide,,,,,25,20,24,isopropanol,7,1,,,,,,,,,,,,,,,supercritical drying,isopropanol,255,,6.5,0.25,,,,,,,,1000,,,,,No,,,,,,No,,,No,,,,Yes,gas sorption analyzer Autosorb-1 and Quantachrome Nova 4200e,,,,,,,No,,No,,,,Yes,D8 Advance Bruker diffractometer,,,15-80,,,,,,Yes,Vertex 70 Fourier transform IR spectrometer,,,,,No,,,,,,No,,,No,,,,No,,,No,,,,,,No,,,,,No,,,,No,,,No,,,No,,,,,,,,,,,,,,tetragonal,,442
"ZrO2–Y2O3–CeO2 aerogel, dried in MTBE @ 25C",Koval'ko et al.,"Synthesis and comparative studies of xerogels, aerogels, and powders based on the ZrO2–Y2O3–СeO2 system",2017,20,3,sol-gel,,zirconium(IV) oxynitrate hydrate,,"yttrium(III) nitrate hexahydrate, cerium(III) nitrate hexahydrate",,methanol,,,,,,,,,propylene oxide,,,,,25,20,24,methyltert-butyl ether,7,1,,,,,,,,,,,,,,,supercritical drying,methyltert-butyl ether,240,,6.5,0.25,,,,,,,,,,,,as-dried,No,,,,,,No,,,No,,,,Yes,gas sorption analyzer Autosorb-1 and Quantachrome Nova 4200e,,,,,,,No,,No,,,,Yes,D8 Advance Bruker diffractometer,,,15-80,,,,,,Yes,Vertex 70 Fourier transform IR spectrometer,,,,,No,,,,,,No,,,No,,,,No,,,No,,,,,,No,,,,,No,,,,No,,,No,,,No,,,,,,mesoporous,,3.265,,9.9,815.5,,,amorphous,,443
"ZrO2–Y2O3–CeO2 aerogel, dried in MTBE @ 300C",Koval'ko et al.,"Synthesis and comparative studies of xerogels, aerogels, and powders based on the ZrO2–Y2O3–СeO2 system",2017,20,3,sol-gel,,zirconium(IV) oxynitrate hydrate,,"yttrium(III) nitrate hexahydrate, cerium(III) nitrate hexahydrate",,methanol,,,,,,,,,propylene oxide,,,,,25,20,24,methyltert-butyl ether,7,1,,,,,,,,,,,,,,,supercritical drying,methyltert-butyl ether,240,,6.5,0.25,,,,,,,,300,,,,,No,,,,,,No,,,No,,,,Yes,gas sorption analyzer Autosorb-1 and Quantachrome Nova 4200e,,,,,,,No,,No,,,,Yes,D8 Advance Bruker diffractometer,,,15-80,,,,,,Yes,Vertex 70 Fourier transform IR spectrometer,,,,,No,,,,,,No,,,No,,,,No,,,No,,,,,,No,,,,,No,,,,No,,,No,,,No,,,,,,,,,,,,,,cubic,,444
"ZrO2–Y2O3–CeO2 aerogel, dried in MTBE @ 1000C",Koval'ko et al.,"Synthesis and comparative studies of xerogels, aerogels, and powders based on the ZrO2–Y2O3–СeO2 system",2017,20,3,sol-gel,,zirconium(IV) oxynitrate hydrate,,"yttrium(III) nitrate hexahydrate, cerium(III) nitrate hexahydrate",,methanol,,,,,,,,,propylene oxide,,,,,25,20,24,methyltert-butyl ether,7,1,,,,,,,,,,,,,,,supercritical drying,methyltert-butyl ether,240,,6.5,0.25,,,,,,,,1000,,,,,No,,,,,,No,,,No,,,,Yes,gas sorption analyzer Autosorb-1 and Quantachrome Nova 4200e,,,,,,,No,,No,,,,Yes,D8 Advance Bruker diffractometer,,,15-80,,,,,,Yes,Vertex 70 Fourier transform IR spectrometer,,,,,No,,,,,,No,,,No,,,,No,,,No,,,,,,No,,,,,No,,,,No,,,No,,,No,,,,,,,,,,,,,,tetragonal,,445
"ZrO2–Y2O3–CeO2 aerogel, dried in CO2 @ 25C",Koval'ko et al.,"Synthesis and comparative studies of xerogels, aerogels, and powders based on the ZrO2–Y2O3–СeO2 system",2017,20,3,sol-gel,,zirconium(IV) oxynitrate hydrate,,"yttrium(III) nitrate hexahydrate, cerium(III) nitrate hexahydrate",,methanol,,,,,,,,,propylene oxide,,,,,25,20,24,carbon dioxide,7,1,,,,,,,,,,,,,,,supercritical drying,carbon dioxide,50,,15,0.25,,,,,,,,,,,,as-dried,No,,,,,,No,,,No,,,,Yes,gas sorption analyzer Autosorb-1 and Quantachrome Nova 4200e,,,,,,,No,,No,,,,Yes,D8 Advance Bruker diffractometer,,,15-80,,,,,,Yes,Vertex 70 Fourier transform IR spectrometer,,,,,No,,,,,,No,,,No,,,,No,,,No,,,,,,No,,,,,No,,,,No,,,No,,,No,,,,,,,,1.674,,11.6,436.1,,,amorphous,,446
"ZrO2–Y2O3–CeO2 aerogel, dried in CO2 @ 300C",Koval'ko et al.,"Synthesis and comparative studies of xerogels, aerogels, and powders based on the ZrO2–Y2O3–СeO2 system",2017,20,3,sol-gel,,zirconium(IV) oxynitrate hydrate,,"yttrium(III) nitrate hexahydrate, cerium(III) nitrate hexahydrate",,methanol,,,,,,,,,propylene oxide,,,,,25,20,24,carbon dioxide,7,1,,,,,,,,,,,,,,,supercritical drying,carbon dioxide,50,,15,0.25,,,,,,,,300,,,,,No,,,,,,No,,,No,,,,Yes,gas sorption analyzer Autosorb-1 and Quantachrome Nova 4200e,,,,,,,No,,No,,,,Yes,D8 Advance Bruker diffractometer,,,15-80,,,,,,Yes,Vertex 70 Fourier transform IR spectrometer,,,,,No,,,,,,No,,,No,,,,No,,,No,,,,,,No,,,,,No,,,,No,,,No,,,No,,,,,,,,,,,,,,amorphous,,447
"ZrO2–Y2O3–CeO2 aerogel, dried in CO2 @ 1000C",Koval'ko et al.,"Synthesis and comparative studies of xerogels, aerogels, and powders based on the ZrO2–Y2O3–СeO2 system",2017,20,3,sol-gel,,zirconium(IV) oxynitrate hydrate,,"yttrium(III) nitrate hexahydrate, cerium(III) nitrate hexahydrate",,methanol,,,,,,,,,propylene oxide,,,,,25,20,24,carbon dioxide,7,1,,,,,,,,,,,,,,,supercritical drying,carbon dioxide,50,,15,0.25,,,,,,,,1000,,,,,No,,,,,,No,,,No,,,,Yes,gas sorption analyzer Autosorb-1 and Quantachrome Nova 4200e,,,,,,,No,,No,,,,Yes,D8 Advance Bruker diffractometer,,,15-80,,,,,,Yes,Vertex 70 Fourier transform IR spectrometer,,,,,No,,,,,,No,,,No,,,,No,,,No,,,,,,No,,,,,No,,,,No,,,No,,,No,,,,,,,,,,,,,,tetragonal,,448
ZrO2–Y2O3–CeO2 xerogel @ 25C,Koval'ko et al.,"Synthesis and comparative studies of xerogels, aerogels, and powders based on the ZrO2–Y2O3–СeO2 system",2017,20,3,co-precipitation,,zirconium(IV) oxynitrate hydrate,0.1,"yttrium(III) nitrate hexahydrate, cerium(III) nitrate hexahydrate",0.1,water,,,,,,,,,ammonium hydroxide,1,9,-25,,,,,,,,,,,,,,,,,,,,,cryochemical treatment (freezing at –25°C),,,,,,,,,,,,,,,,,,as-dried,No,,,,,,No,,,No,,,,Yes,gas sorption analyzer Autosorb-1 and Quantachrome Nova 4200e,,,,,,,No,,No,,,,Yes,D8 Advance Bruker diffractometer,,,15-80,,,,,,Yes,Vertex 70 Fourier transform IR spectrometer,,,,,No,,,,,,No,,,No,,,,No,,,No,,,,,,No,,,,,No,,,,No,,,No,,,No,,,,,,microporous,,0.121,,2.9,120.4,,,amorphous,,449
ZrO2–Y2O3–CeO2 xerogel @ 400C,Koval'ko et al.,"Synthesis and comparative studies of xerogels, aerogels, and powders based on the ZrO2–Y2O3–СeO2 system",2017,20,3,co-precipitation,,zirconium(IV) oxynitrate hydrate,0.1,"yttrium(III) nitrate hexahydrate, cerium(III) nitrate hexahydrate",0.1,water,,,,,,,,,ammonium hydroxide,1,9,-25,,,,,,,,,,,,,,,,,,,,,cryochemical treatment (freezing at –25°C),,,,,,,,,,,,,,400,,,,,No,,,,,,No,,,No,,,,Yes,gas sorption analyzer Autosorb-1 and Quantachrome Nova 4200e,,,,,,,No,,No,,,,Yes,D8 Advance Bruker diffractometer,,,15-80,,,,,,Yes,Vertex 70 Fourier transform IR spectrometer,,,,,No,,,,,,No,,,No,,,,No,,,No,,,,,,No,,,,,No,,,,No,,,No,,,No,,,,,,,,0.09,,8.7,84.1,,,cubic,,450
ZrO2–Y2O3–CeO2 xerogel @ 600C,Koval'ko et al.,"Synthesis and comparative studies of xerogels, aerogels, and powders based on the ZrO2–Y2O3–СeO2 system",2017,20,3,co-precipitation,,zirconium(IV) oxynitrate hydrate,0.1,"yttrium(III) nitrate hexahydrate, cerium(III) nitrate hexahydrate",0.1,water,,,,,,,,,ammonium hydroxide,1,9,-25,,,,,,,,,,,,,,,,,,,,,cryochemical treatment (freezing at –25°C),,,,,,,,,,,,,,600,,,,,No,,,,,,No,,,No,,,,Yes,gas sorption analyzer Autosorb-1 and Quantachrome Nova 4200e,,,,,,,No,,No,,,,Yes,D8 Advance Bruker diffractometer,,,15-80,,,,,,Yes,Vertex 70 Fourier transform IR spectrometer,,,,,No,,,,,,No,,,No,,,,No,,,No,,,,,,No,,,,,No,,,,No,,,No,,,No,,,,,,,,0.073,,10.1,64.1,,,tetragonal,,451
"(0% Y) YSZ aerogel, as-dried",Chao et al.,Improvement of thermal stability of zirconia aerogel by addition of yttrium,2016,23,7,sol-gel,,zirconyl chloride octahydrate,0.25,yttrium(III) nitrate hexahydrate,0,water,,ethanol,formamide,,,,,,acetic acid,0.25,,,,,20,24,ethanol,5,1,,,,,,,,,,,,,,,supercritical drying,ethanol,280,,8,2,nitrogen,,,,,,,,,,,as-dried,Yes,FEIQUANTA 200,microstructure,,,,Yes,JEM-2100F,,No,,,,Yes,Tri-star 3020,,-196.85,,,,,Yes,specific surface area ,No,,,,Yes,D8Advance,,crystalline structure,May-85,,8,1.5406,40,40,No,,,,,,No,,,,,,No,,,No,,,,No,,,No,,,,,,No,,,,,No,,,,No,,,No,,,No,,,,,,,,,,,240,,,amorphous,,452
(0% Y) YSZ aerogel @ 400C,Chao et al.,Improvement of thermal stability of zirconia aerogel by addition of yttrium,2016,23,7,sol-gel,,zirconyl chloride octahydrate,0.25,yttrium(III) nitrate hexahydrate,0,water,,ethanol,formamide,,,,,,acetic acid,0.25,,,,,20,24,ethanol,5,1,,,,,,,,,,,,,,,supercritical drying,ethanol,280,,8,2,nitrogen,,,,,,,400,120,,,,Yes,FEIQUANTA 200,microstructure,,,,Yes,JEM-2100F,,No,,,,Yes,Tri-star 3020,,-196.85,,,,,Yes,specific surface area ,No,,,,Yes,D8Advance,,crystalline structure,May-85,,8,1.5406,40,40,No,,,,,,No,,,,,,No,,,No,,,,No,,,No,,,,,,No,,,,,No,,,,No,,,No,,,No,,,,,,,,,,,,,,tetragonal,,453
(0% Y) YSZ aerogel @ 600C,Chao et al.,Improvement of thermal stability of zirconia aerogel by addition of yttrium,2016,23,7,sol-gel,,zirconyl chloride octahydrate,0.25,yttrium(III) nitrate hexahydrate,0,water,,ethanol,formamide,,,,,,acetic acid,0.25,,,,,20,24,ethanol,5,1,,,,,,,,,,,,,,,supercritical drying,ethanol,280,,8,2,nitrogen,,,,,,,600,120,,,,Yes,FEIQUANTA 200,microstructure,,,,Yes,JEM-2100F,,No,,,,Yes,Tri-star 3020,,-196.85,,,,,Yes,specific surface area ,No,,,,Yes,D8Advance,,crystalline structure,May-85,,8,1.5406,40,40,No,,,,,,No,,,,,,No,,,No,,,,No,,,No,,,,,,No,,,,,No,,,,No,,,No,,,No,,,,,,,,,,,,,,"tetragonal, monoclinic",,454
(0% Y) YSZ aerogel @ 1000C,Chao et al.,Improvement of thermal stability of zirconia aerogel by addition of yttrium,2016,23,7,sol-gel,,zirconyl chloride octahydrate,0.25,yttrium(III) nitrate hexahydrate,0,water,,ethanol,formamide,,,,,,acetic acid,0.25,,,,,20,24,ethanol,5,1,,,,,,,,,,,,,,,supercritical drying,ethanol,280,,8,2,nitrogen,,,,,,,1000,120,,,,Yes,FEIQUANTA 200,microstructure,,,,Yes,JEM-2100F,,No,,,,Yes,Tri-star 3020,,-196.85,,,,,Yes,specific surface area ,No,,,,Yes,D8Advance,,crystalline structure,May-85,,8,1.5406,40,40,No,,,,,,No,,,,,,No,,,No,,,,No,,,No,,,,,,No,,,,,No,,,,No,,,No,,,No,,,,,,,,,50,,8,,,"tetragonal, monoclinic",,455
(0% Y) YSZ aerogel @ 1200C,Chao et al.,Improvement of thermal stability of zirconia aerogel by addition of yttrium,2016,23,7,sol-gel,,zirconyl chloride octahydrate,0.25,yttrium(III) nitrate hexahydrate,0,water,,ethanol,formamide,,,,,,acetic acid,0.25,,,,,20,24,ethanol,5,1,,,,,,,,,,,,,,,supercritical drying,ethanol,280,,8,2,nitrogen,,,,,,,1200,120,,,,Yes,FEIQUANTA 200,microstructure,,,,Yes,JEM-2100F,,No,,,,Yes,Tri-star 3020,,-196.85,,,,,Yes,specific surface area ,No,,,,Yes,D8Advance,,crystalline structure,May-85,,8,1.5406,40,40,No,,,,,,No,,,,,,No,,,No,,,,No,,,No,,,,,,No,,,,,No,,,,No,,,No,,,No,,,,,,,,,,80,,,,"tetragonal, monoclinic",,456
