Repository: andreshyer/Ferri_Aerogel_Neo4j

File: files/zr_aerogels.csv (part 11 of 13)
"(4% Y) YSZ aerogel, as-dried",Chao et al.,Improvement of thermal stability of zirconia aerogel by addition of yttrium,2016,23,7,sol-gel,,zirconyl chloride octahydrate,0.25,yttrium(III) nitrate hexahydrate,0.0084,water,,ethanol,formamide,,,,,,acetic acid,0.25,,,,,20,24,ethanol,5,1,,,,,,,,,,,,,,,supercritical drying,ethanol,280,,8,2,nitrogen,,,,,,,,,,,as-dried,Yes,FEIQUANTA 200,microstructure,,,,Yes,JEM-2100F,,No,,,,Yes,Tri-star 3020,,-196.85,,,,,Yes,specific surface area ,No,,,,Yes,D8Advance,,crystalline structure,May-85,,8,1.5406,40,40,No,,,,,,No,,,,,,No,,,No,,,,No,,,No,,,,,,No,,,,,No,,,,No,,,No,,,No,,,,,,,,,,,240,,,amorphous,Similar as-driedsample BET to 0YSZ,457
(4% Y) YSZ aerogel @ 400C,Chao et al.,Improvement of thermal stability of zirconia aerogel by addition of yttrium,2016,23,7,sol-gel,,zirconyl chloride octahydrate,0.25,yttrium(III) nitrate hexahydrate,0.0084,water,,ethanol,formamide,,,,,,acetic acid,0.25,,,,,20,24,ethanol,5,1,,,,,,,,,,,,,,,supercritical drying,ethanol,280,,8,2,nitrogen,,,,,,,400,120,,,,Yes,FEIQUANTA 200,microstructure,,,,Yes,JEM-2100F,,No,,,,Yes,Tri-star 3020,,-196.85,,,,,Yes,specific surface area ,No,,,,Yes,D8Advance,,crystalline structure,May-85,,8,1.5406,40,40,No,,,,,,No,,,,,,No,,,No,,,,No,,,No,,,,,,No,,,,,No,,,,No,,,No,,,No,,,,,,,,,,,,,,tetragonal,,458
(4% Y) YSZ aerogel @ 600C,Chao et al.,Improvement of thermal stability of zirconia aerogel by addition of yttrium,2016,23,7,sol-gel,,zirconyl chloride octahydrate,0.25,yttrium(III) nitrate hexahydrate,0.0084,water,,ethanol,formamide,,,,,,acetic acid,0.25,,,,,20,24,ethanol,5,1,,,,,,,,,,,,,,,supercritical drying,ethanol,280,,8,2,nitrogen,,,,,,,600,120,,,,Yes,FEIQUANTA 200,microstructure,,,,Yes,JEM-2100F,,No,,,,Yes,Tri-star 3020,,-196.85,,,,,Yes,specific surface area ,No,,,,Yes,D8Advance,,crystalline structure,May-85,,8,1.5406,40,40,No,,,,,,No,,,,,,No,,,No,,,,No,,,No,,,,,,No,,,,,No,,,,No,,,No,,,No,,,,,,,,,,,,,,tetragonal,,459
(4% Y) YSZ aerogel @ 1000C,Chao et al.,Improvement of thermal stability of zirconia aerogel by addition of yttrium,2016,23,7,sol-gel,,zirconyl chloride octahydrate,0.25,yttrium(III) nitrate hexahydrate,0.0084,water,,ethanol,formamide,,,,,,acetic acid,0.25,,,,,20,24,ethanol,5,1,,,,,,,,,,,,,,,supercritical drying,ethanol,280,,8,2,nitrogen,,,,,,,1000,120,,,,Yes,FEIQUANTA 200,microstructure,,,,Yes,JEM-2100F,,No,,,,Yes,Tri-star 3020,,-196.85,,,,,Yes,specific surface area ,No,,,,Yes,D8Advance,,crystalline structure,May-85,,8,1.5406,40,40,No,,,,,,No,,,,,,No,,,No,,,,No,,,No,,,,,,No,,,,,No,,,,No,,,No,,,No,,,,,,,,,35,,19,,,"tetragonal, monoclinic",,460
(4% Y) YSZ aerogel @ 1200C,Chao et al.,Improvement of thermal stability of zirconia aerogel by addition of yttrium,2016,23,7,sol-gel,,zirconyl chloride octahydrate,0.25,yttrium(III) nitrate hexahydrate,0.0084,water,,ethanol,formamide,,,,,,acetic acid,0.25,,,,,20,24,ethanol,5,1,,,,,,,,,,,,,,,supercritical drying,ethanol,280,,8,2,nitrogen,,,,,,,1200,120,,,,Yes,FEIQUANTA 200,microstructure,,,,Yes,JEM-2100F,,No,,,,Yes,Tri-star 3020,,-196.85,,,,,Yes,specific surface area ,No,,,,Yes,D8Advance,,crystalline structure,May-85,,8,1.5406,40,40,No,,,,,,No,,,,,,No,,,No,,,,No,,,No,,,,,,No,,,,,No,,,,No,,,No,,,No,,,,,,,,,,25,,,,"tetragonal, monoclinic",,461
"(6% Y) YSZ aerogel, as-dried",Chao et al.,Improvement of thermal stability of zirconia aerogel by addition of yttrium,2016,23,7,sol-gel,,zirconyl chloride octahydrate,0.25,yttrium(III) nitrate hexahydrate,0.0126,water,,ethanol,formamide,,,,,,acetic acid,0.25,,,,,20,24,ethanol,5,1,,,,,,,,,,,,,,,supercritical drying,ethanol,280,,8,2,nitrogen,,,,,,,,,,,as-dried,Yes,FEIQUANTA 200,microstructure,,,,Yes,JEM-2100F,,No,,,,Yes,Tri-star 3020,,-196.85,,,,,Yes,specific surface area ,No,,,,Yes,D8Advance,,crystalline structure,May-85,,8,1.5406,40,40,No,,,,,,No,,,,,,No,,,No,,,,No,,,No,,,,,,No,,,,,No,,,,No,,,No,,,No,,,,,,,,,,,240,,,amorphous,Similar as-driedsample BET to 0YSZ,462
(6% Y) YSZ aerogel @ 400C,Chao et al.,Improvement of thermal stability of zirconia aerogel by addition of yttrium,2016,23,7,sol-gel,,zirconyl chloride octahydrate,0.25,yttrium(III) nitrate hexahydrate,0.0126,water,,ethanol,formamide,,,,,,acetic acid,0.25,,,,,20,24,ethanol,5,1,,,,,,,,,,,,,,,supercritical drying,ethanol,280,,8,2,nitrogen,,,,,,,400,120,,,,Yes,FEIQUANTA 200,microstructure,,,,Yes,JEM-2100F,,No,,,,Yes,Tri-star 3020,,-196.85,,,,,Yes,specific surface area ,No,,,,Yes,D8Advance,,crystalline structure,May-85,,8,1.5406,40,40,No,,,,,,No,,,,,,No,,,No,,,,No,,,No,,,,,,No,,,,,No,,,,No,,,No,,,No,,,,,,,,,,,,,,tetragonal,,463
(6% Y) YSZ aerogel @ 600C,Chao et al.,Improvement of thermal stability of zirconia aerogel by addition of yttrium,2016,23,7,sol-gel,,zirconyl chloride octahydrate,0.25,yttrium(III) nitrate hexahydrate,0.0126,water,,ethanol,formamide,,,,,,acetic acid,0.25,,,,,20,24,ethanol,5,1,,,,,,,,,,,,,,,supercritical drying,ethanol,280,,8,2,nitrogen,,,,,,,600,120,,,,Yes,FEIQUANTA 200,microstructure,,,,Yes,JEM-2100F,,No,,,,Yes,Tri-star 3020,,-196.85,,,,,Yes,specific surface area ,No,,,,Yes,D8Advance,,crystalline structure,May-85,,8,1.5406,40,40,No,,,,,,No,,,,,,No,,,No,,,,No,,,No,,,,,,No,,,,,No,,,,No,,,No,,,No,,,,,,,,,,,,,,tetragonal,,464
(6% Y) YSZ aerogel @ 1000C,Chao et al.,Improvement of thermal stability of zirconia aerogel by addition of yttrium,2016,23,7,sol-gel,,zirconyl chloride octahydrate,0.25,yttrium(III) nitrate hexahydrate,0.0126,water,,ethanol,formamide,,,,,,acetic acid,0.25,,,,,20,24,ethanol,5,1,,,,,,,,,,,,,,,supercritical drying,ethanol,280,,8,2,nitrogen,,,,,,,1000,120,,,,Yes,FEIQUANTA 200,microstructure,,,,Yes,JEM-2100F,,No,,,,Yes,Tri-star 3020,,-196.85,,,,,Yes,specific surface area ,No,,,,Yes,D8Advance,,crystalline structure,May-85,,8,1.5406,40,40,No,,,,,,No,,,,,,No,,,No,,,,No,,,No,,,,,,No,,,,,No,,,,No,,,No,,,No,,,,,,,,,26,,22,,,tetragonal,,465
(6% Y) YSZ aerogel @ 1200C,Chao et al.,Improvement of thermal stability of zirconia aerogel by addition of yttrium,2016,23,7,sol-gel,,zirconyl chloride octahydrate,0.25,yttrium(III) nitrate hexahydrate,0.0126,water,,ethanol,formamide,,,,,,acetic acid,0.25,,,,,20,24,ethanol,5,1,,,,,,,,,,,,,,,supercritical drying,ethanol,280,,8,2,nitrogen,,,,,,,1200,120,,,,Yes,FEIQUANTA 200,microstructure,,,,Yes,JEM-2100F,,No,,,,Yes,Tri-star 3020,,-196.85,,,,,Yes,specific surface area ,No,,,,Yes,D8Advance,,crystalline structure,May-85,,8,1.5406,40,40,No,,,,,,No,,,,,,No,,,No,,,,No,,,No,,,,,,No,,,,,No,,,,No,,,No,,,No,,,,,,,,,,25,,,,"tetragonal, monoclinic",,466
"(8% Y) YSZ aerogel, as-dried",Chao et al.,Improvement of thermal stability of zirconia aerogel by addition of yttrium,2016,23,7,sol-gel,,zirconyl chloride octahydrate,0.25,yttrium(III) nitrate hexahydrate,0.0168,water,,ethanol,formamide,,,,,,acetic acid,0.25,,,,,20,24,ethanol,5,1,,,,,,,,,,,,,,,supercritical drying,ethanol,280,,8,2,nitrogen,,,,,,,,,,,as-dried,Yes,FEIQUANTA 200,microstructure,,,,Yes,JEM-2100F,,No,,,,Yes,Tri-star 3020,,-196.85,,,,,Yes,specific surface area ,No,,,,Yes,D8Advance,,crystalline structure,May-85,,8,1.5406,40,40,No,,,,,,No,,,,,,No,,,No,,,,No,,,No,,,,,,No,,,,,No,,,,No,,,No,,,No,,,,,,,,,,,240,,,amorphous,Similar as-driedsample BET to 0YSZ,467
(8% Y) YSZ aerogel @ 400C,Chao et al.,Improvement of thermal stability of zirconia aerogel by addition of yttrium,2016,23,7,sol-gel,,zirconyl chloride octahydrate,0.25,yttrium(III) nitrate hexahydrate,0.0168,water,,ethanol,formamide,,,,,,acetic acid,0.25,,,,,20,24,ethanol,5,1,,,,,,,,,,,,,,,supercritical drying,ethanol,280,,8,2,nitrogen,,,,,,,400,120,,,,Yes,FEIQUANTA 200,microstructure,,,,Yes,JEM-2100F,,No,,,,Yes,Tri-star 3020,,-196.85,,,,,Yes,specific surface area ,No,,,,Yes,D8Advance,,crystalline structure,May-85,,8,1.5406,40,40,No,,,,,,No,,,,,,No,,,No,,,,No,,,No,,,,,,No,,,,,No,,,,No,,,No,,,No,,,,,,,,,,,,,,tetragonal,,468
(8% Y) YSZ aerogel @ 600C,Chao et al.,Improvement of thermal stability of zirconia aerogel by addition of yttrium,2016,23,7,sol-gel,,zirconyl chloride octahydrate,0.25,yttrium(III) nitrate hexahydrate,0.0168,water,,ethanol,formamide,,,,,,acetic acid,0.25,,,,,20,24,ethanol,5,1,,,,,,,,,,,,,,,supercritical drying,ethanol,280,,8,2,nitrogen,,,,,,,600,120,,,,Yes,FEIQUANTA 200,microstructure,,,,Yes,JEM-2100F,,No,,,,Yes,Tri-star 3020,,-196.85,,,,,Yes,specific surface area ,No,,,,Yes,D8Advance,,crystalline structure,May-85,,8,1.5406,40,40,No,,,,,,No,,,,,,No,,,No,,,,No,,,No,,,,,,No,,,,,No,,,,No,,,No,,,No,,,,,,,,,,,,,,tetragonal,,469
(8% Y) YSZ aerogel @ 1000C,Chao et al.,Improvement of thermal stability of zirconia aerogel by addition of yttrium,2016,23,7,sol-gel,,zirconyl chloride octahydrate,0.25,yttrium(III) nitrate hexahydrate,0.0168,water,,ethanol,formamide,,,,,,acetic acid,0.25,,,,,20,24,ethanol,5,1,,,,,,,,,,,,,,,supercritical drying,ethanol,280,,8,2,nitrogen,,,,,,,1000,120,,,,Yes,FEIQUANTA 200,microstructure,,,,Yes,JEM-2100F,,No,,,,Yes,Tri-star 3020,,-196.85,,,,,Yes,specific surface area ,No,,,,Yes,D8Advance,,crystalline structure,May-85,,8,1.5406,40,40,No,,,,,,No,,,,,,No,,,No,,,,No,,,No,,,,,,No,,,,,No,,,,No,,,No,,,No,,,,,,,,,22,,28,,,tetragonal,,470
(8% Y) YSZ aerogel @ 1200C,Chao et al.,Improvement of thermal stability of zirconia aerogel by addition of yttrium,2016,23,7,sol-gel,,zirconyl chloride octahydrate,0.25,yttrium(III) nitrate hexahydrate,0.0168,water,,ethanol,formamide,,,,,,acetic acid,0.25,,,,,20,24,ethanol,5,1,,,,,,,,,,,,,,,supercritical drying,ethanol,280,,8,2,nitrogen,,,,,,,1200,120,,,,Yes,FEIQUANTA 200,microstructure,,,,Yes,JEM-2100F,,No,,,,Yes,Tri-star 3020,,-196.85,,,,,Yes,specific surface area ,No,,,,Yes,D8Advance,,crystalline structure,May-85,,8,1.5406,40,40,No,,,,,,No,,,,,,No,,,No,,,,No,,,No,,,,,,No,,,,,No,,,,No,,,No,,,No,,,,,,,,,,25,,,,tetragonal,,471
"Hexamethyl disilazane modified ZrO2–SiO2 aerogel, as-dried",He et al.,Super-hydrophobic hexamethyl-disilazane modified ZrO2–SiO2aerogels with excellent thermal stability,2016,33,31,sol-gel,,zirconyl chloride octahydrate,,,,water,,ethanol,"nitric acid, formamide",tetraethoxysilane,hexamethyldisilazane,,polyethylene glycol 600,,propylene oxide,,,,,,,,"ethanol, 
hexamethyldisilazane",1,3,,ethanol,4,0.125,,,,,,,,,,molar ratio of ZrOCl2 : TEOS : HNO3 : H2O : CH3CH2OH was 1 : 1 : 1.6 : 8 : 40,supercritical drying,,260,,7.5,0.5,,,,,,,,,,,,as-dried,Yes,TDCLS-4800,morphology,,,,Yes,JEOL-200CX,morphology,No,,,,Yes,"NOVA, 2200e", pore size distribution and specific surface area,,,150,240,,No,,No,,,,Yes,D/Max-2500 Rigaku,,phases of aerogels,,,,,,,Yes, TENSOR27,,,,,No,,,,,,No,,,No,,,,No,,,No,,,,,,No,,,,,Yes,TC3000,,,No,,,No,,,No,,,,,,mesoporous,92.8,1.07,Feb-60,,537.2,0.29,0.0273,amorphous,,472
Hexamethyl disilazane modified ZrO2–SiO2 aerogel @ 400C,He et al.,Super-hydrophobic hexamethyl-disilazane modified ZrO2–SiO2aerogels with excellent thermal stability,2016,33,31,sol-gel,,zirconyl chloride octahydrate,,,,water,,ethanol,"nitric acid, formamide",tetraethoxysilane,hexamethyldisilazane,,polyethylene glycol 600,,propylene oxide,,,,,,,,"ethanol, 
hexamethyldisilazane",1,3,,ethanol,4,0.125,,,,,,,,,,molar ratio of ZrOCl2 : TEOS : HNO3 : H2O : CH3CH2OH was 1 : 1 : 1.6 : 8 : 41,supercritical drying,,260,,7.5,0.5,,,,,,,,400,,,,,Yes,TDCLS-4800,morphology,,,,Yes,JEOL-200CX,morphology,No,,,,Yes,"NOVA, 2200e", pore size distribution and specific surface area,,,150,240,,No,,No,,,,Yes,D/Max-2500 Rigaku,,phases of aerogels,,,,,,,Yes, TENSOR27,,,,,No,,,,,,No,,,No,,,,No,,,No,,,,,,No,,,,,Yes,TC3000,,,No,,,No,,,No,,,,,,mesoporous,,,,,,,,amorphous,,473
Hexamethyl disilazane modified ZrO2–SiO2 aerogel @ 900C,He et al.,Super-hydrophobic hexamethyl-disilazane modified ZrO2–SiO2aerogels with excellent thermal stability,2016,33,31,sol-gel,,zirconyl chloride octahydrate,,,,water,,ethanol,"nitric acid, formamide",tetraethoxysilane,hexamethyldisilazane,,polyethylene glycol 600,,propylene oxide,,,,,,,,"ethanol, 
hexamethyldisilazane",1,3,,ethanol,4,0.125,,,,,,,,,,molar ratio of ZrOCl2 : TEOS : HNO3 : H2O : CH3CH2OH was 1 : 1 : 1.6 : 8 : 42,supercritical drying,,260,,7.5,0.5,,,,,,,,900,,,,,Yes,TDCLS-4800,morphology,,,,Yes,JEOL-200CX,morphology,No,,,,Yes,"NOVA, 2200e", pore size distribution and specific surface area,,,150,240,,No,,No,,,,Yes,D/Max-2500 Rigaku,,phases of aerogels,,,,,,,Yes, TENSOR27,,,,,No,,,,,,No,,,No,,,,No,,,No,,,,,,No,,,,,Yes,TC3000,,,No,,,No,,,No,,,,,,mesoporous,,,,,,,,amorphous,,474
Hexamethyl disilazane modified ZrO2–SiO2 aerogel @ 1000C,He et al.,Super-hydrophobic hexamethyl-disilazane modified ZrO2–SiO2aerogels with excellent thermal stability,2016,33,31,sol-gel,,zirconyl chloride octahydrate,,,,water,,ethanol,"nitric acid, formamide",tetraethoxysilane,hexamethyldisilazane,,polyethylene glycol 600,,propylene oxide,,,,,,,,"ethanol, 
hexamethyldisilazane",1,3,,ethanol,4,0.125,,,,,,,,,,molar ratio of ZrOCl2 : TEOS : HNO3 : H2O : CH3CH2OH was 1 : 1 : 1.6 : 8 : 43,supercritical drying,,260,,7.5,0.5,,,,,,,,1000,,,,,Yes,TDCLS-4800,morphology,,,,Yes,JEOL-200CX,morphology,No,,,,Yes,"NOVA, 2200e", pore size distribution and specific surface area,,,150,240,,No,,No,,,,Yes,D/Max-2500 Rigaku,,phases of aerogels,,,,,,,Yes, TENSOR27,,,,,No,,,,,,No,,,No,,,,No,,,No,,,,,,No,,,,,Yes,TC3000,,,No,,,No,,,No,,,,,,mesoporous,,,,,,,,tetragonal,,475
"Unmodified ZrO2–SiO2 aerogel, as-dried",He et al.,Super-hydrophobic hexamethyl-disilazane modified ZrO2–SiO2aerogels with excellent thermal stability,2016,33,31,sol-gel,,zirconyl chloride octahydrate,,,,water,,ethanol,"nitric acid, formamide",tetraethoxysilane,,,polyethylene glycol 600,,propylene oxide,,,,,,,,"ethanol, 
hexamethyldisilazane",1,3,,ethanol,4,0.125,,,,,,,,,,molar ratio of ZrOCl2 : TEOS : HNO3 : H2O : CH3CH2OH was 1 : 1 : 1.6 : 8 : 44,supercritical drying,,260,,7.5,0.5,,,,,,,,,,,,as-dried,Yes,TDCLS-4800,morphology,,,,Yes,JEOL-200CX,morphology,No,,,,Yes,"NOVA, 2200e", pore size distribution and specific surface area,,,150,240,,No,,No,,,,Yes,D/Max-2500 Rigaku,,phases of aerogels,,,,,,,Yes, TENSOR27,,,,,No,,,,,,No,,,No,,,,No,,,No,,,,,,No,,,,,Yes,TC3000,,,No,,,No,,,No,,,,,,mesoporous,94,1.31,Feb-60,,616.4,0.24,0.0268,amorphous,,476
Unmodified ZrO2–SiO2 aerogel @ 400C,He et al.,Super-hydrophobic hexamethyl-disilazane modified ZrO2–SiO2aerogels with excellent thermal stability,2016,33,31,sol-gel,,zirconyl chloride octahydrate,,,,water,,ethanol,"nitric acid, formamide",tetraethoxysilane,,,polyethylene glycol 600,,propylene oxide,,,,,,,,"ethanol, 
hexamethyldisilazane",1,3,,ethanol,4,0.125,,,,,,,,,,molar ratio of ZrOCl2 : TEOS : HNO3 : H2O : CH3CH2OH was 1 : 1 : 1.6 : 8 : 45,supercritical drying,,260,,7.5,0.5,,,,,,,,400,,,,,Yes,TDCLS-4800,morphology,,,,Yes,JEOL-200CX,morphology,No,,,,Yes,"NOVA, 2200e", pore size distribution and specific surface area,,,150,240,,No,,No,,,,Yes,D/Max-2500 Rigaku,,phases of aerogels,,,,,,,Yes, TENSOR27,,,,,No,,,,,,No,,,No,,,,No,,,No,,,,,,No,,,,,Yes,TC3000,,,No,,,No,,,No,,,,,,,,,,,,,,amorphous,,477
Unmodified ZrO2–SiO2 aerogel @ 900C,He et al.,Super-hydrophobic hexamethyl-disilazane modified ZrO2–SiO2aerogels with excellent thermal stability,2016,33,31,sol-gel,,zirconyl chloride octahydrate,,,,water,,ethanol,"nitric acid, formamide",tetraethoxysilane,,,polyethylene glycol 600,,propylene oxide,,,,,,,,"ethanol, 
hexamethyldisilazane",1,3,,ethanol,4,0.125,,,,,,,,,,molar ratio of ZrOCl2 : TEOS : HNO3 : H2O : CH3CH2OH was 1 : 1 : 1.6 : 8 : 46,supercritical drying,,260,,7.5,0.5,,,,,,,,900,,,,,Yes,TDCLS-4800,morphology,,,,Yes,JEOL-200CX,morphology,No,,,,Yes,"NOVA, 2200e", pore size distribution and specific surface area,,,150,240,,No,,No,,,,Yes,D/Max-2500 Rigaku,,phases of aerogels,,,,,,,Yes, TENSOR27,,,,,No,,,,,,No,,,No,,,,No,,,No,,,,,,No,,,,,Yes,TC3000,,,No,,,No,,,No,,,,,,,,,,,,,,tetragonal,,478
Unmodified ZrO2–SiO2 aerogel @ 1000C,He et al.,Super-hydrophobic hexamethyl-disilazane modified ZrO2–SiO2aerogels with excellent thermal stability,2016,33,31,sol-gel,,zirconyl chloride octahydrate,,,,water,,ethanol,"nitric acid, formamide",tetraethoxysilane,,,polyethylene glycol 600,,propylene oxide,,,,,,,,"ethanol, 
hexamethyldisilazane",1,3,,ethanol,4,0.125,,,,,,,,,,molar ratio of ZrOCl2 : TEOS : HNO3 : H2O : CH3CH2OH was 1 : 1 : 1.6 : 8 : 47,supercritical drying,,260,,7.5,0.5,,,,,,,,1000,,,,,Yes,TDCLS-4800,morphology,,,,Yes,JEOL-200CX,morphology,No,,,,Yes,"NOVA, 2200e", pore size distribution and specific surface area,,,150,240,,No,,No,,,,Yes,D/Max-2500 Rigaku,,phases of aerogels,,,,,,,Yes, TENSOR27,,,,,No,,,,,,No,,,No,,,,No,,,No,,,,,,No,,,,,Yes,TC3000,,,No,,,No,,,No,,,,,,aggregation,,,,,,,,tetragonal,,479
"Cr/ZrO2–SO4 Aerogel, as-dried",Raissi et al.,"Effect of drying conditions on the textural, structural and catalytic properties of Cr/ZrO2–SO4: n-hexane conversion",2015,37,2,sol-gel,,zirconium(IV) propoxide,,,,n-propanol,,water,sulfuric acid,,,,,,chromium acetylacetonate,,,20,,,,,,,,,,,,,,,,,,,,,assumption: sulfuric acid is gelation agent,supercritical drying,,263.45,,5.1,,,,,,,,,,,,,as-dried,No,,,,,,No,,,,,,,Yes,,,,,,,,Yes,,,,,,Yes,Philips Panalytical diffractometer,,,,,,1.54056,,,Yes,Perkin Elmer FTIR spectrophotometer,,4000-300,2,,No,,,,,,No,,,No,,,,No,,,No,,,,,,No,,,,,No,,,,No,,,No,,,No,,,,,,mesoporous,,,,,,,,,,480
Cr/ZrO2–SO4 Aerogel @ 473K (200C),Raissi et al.,"Effect of drying conditions on the textural, structural and catalytic properties of Cr/ZrO2–SO4: n-hexane conversion",2015,37,2,sol-gel,,zirconium(IV) propoxide,,,,n-propanol,,water,sulfuric acid,,,,,,chromium acetylacetonate,,,20,,,,,,,,,,,,,,,,,,,,,assumption: sulfuric acid is gelation agent,supercritical drying,,263.45,,5.1,,,,,,,,,200,180,3,,,No,,,,,,No,,,,,,,Yes,,,,,,,,Yes,,,,,,Yes,Philips Panalytical diffractometer,,,,,,1.54056,,,Yes,Perkin Elmer FTIR spectrophotometer,,4000-300,2,,No,,,,,,No,,,No,,,,No,,,No,,,,,,No,,,,,No,,,,No,,,No,,,No,,,,,,,,,,,,,,tetragonal,,481
Cr/ZrO2–SO4 Aerogel @ 673K (400C),Raissi et al.,"Effect of drying conditions on the textural, structural and catalytic properties of Cr/ZrO2–SO4: n-hexane conversion",2015,37,2,sol-gel,,zirconium(IV) propoxide,,,,n-propanol,,water,sulfuric acid,,,,,,chromium acetylacetonate,,,20,,,,,,,,,,,,,,,,,,,,,assumption: sulfuric acid is gelation agent,supercritical drying,,263.45,,5.1,,,,,,,,,400,180,3,,,No,,,,,,No,,,,,,,Yes,,,,,,,,Yes,,,,,,Yes,Philips Panalytical diffractometer,,,,,,1.54056,,,Yes,Perkin Elmer FTIR spectrophotometer,,4000-300,2,,No,,,,,,No,,,No,,,,No,,,No,,,,,,No,,,,,No,,,,No,,,No,,,No,,,,,,,,0.94,17.6,,213,,,tetragonal,,482
Cr/ZrO2–SO4 Aerogel @ 973K (700C),Raissi et al.,"Effect of drying conditions on the textural, structural and catalytic properties of Cr/ZrO2–SO4: n-hexane conversion",2015,37,2,sol-gel,,zirconium(IV) propoxide,,,,n-propanol,,water,sulfuric acid,,,,,,chromium acetylacetonate,,,20,,,,,,,,,,,,,,,,,,,,,assumption: sulfuric acid is gelation agent,supercritical drying,,263.45,,5.1,,,,,,,,,700,180,3,,,No,,,,,,No,,,,,,,Yes,,,,,,,,Yes,,,,,,Yes,Philips Panalytical diffractometer,,,,,,1.54056,,,Yes,Perkin Elmer FTIR spectrophotometer,,4000-300,2,,No,,,,,,No,,,No,,,,No,,,No,,,,,,No,,,,,No,,,,No,,,No,,,No,,,,,,,,0.64,19.5,,133,,,tetragonal,,483
"Cr/ZrO2–SO4 Xerogel, as-dried",Raissi et al.,"Effect of drying conditions on the textural, structural and catalytic properties of Cr/ZrO2–SO4: n-hexane conversion",2015,37,2,sol-gel,,zirconium(IV) propoxide,,,,n-propanol,,water,sulfuric acid,,,,,,chromium acetylacetonate,,,20,,,,,,,,,,,,,,,,,,,,,assumption: sulfuric acid is gelation agent,oven drying,,109.85,,0.101,,,,,,,,,,,,,as-dried,No,,,,,,No,,,,,,,Yes,,,,,,,,Yes,,,,,,Yes,Philips Panalytical diffractometer,,,,,,1.54056,,,Yes,Perkin Elmer FTIR spectrophotometer,,4000-300,2,,No,,,,,,No,,,No,,,,No,,,No,,,,,,No,,,,,No,,,,No,,,No,,,No,,,,,,mesoporous,,,,,,,,,,484
Cr/ZrO2–SO4 Xerogel @ 473K (200C),Raissi et al.,"Effect of drying conditions on the textural, structural and catalytic properties of Cr/ZrO2–SO4: n-hexane conversion",2015,37,2,sol-gel,,zirconium(IV) propoxide,,,,n-propanol,,water,sulfuric acid,,,,,,chromium acetylacetonate,,,20,,,,,,,,,,,,,,,,,,,,,assumption: sulfuric acid is gelation agent,oven drying,,109.85,,0.101,,,,,,,,,200,180,3,,,No,,,,,,No,,,,,,,Yes,,,,,,,,Yes,,,,,,Yes,Philips Panalytical diffractometer,,,,,,1.54056,,,Yes,Perkin Elmer FTIR spectrophotometer,,4000-300,2,,No,,,,,,No,,,No,,,,No,,,No,,,,,,No,,,,,No,,,,No,,,No,,,No,,,,,,,,,,,,,,,,485
Cr/ZrO2–SO4 Xerogel @ 673K (400C),Raissi et al.,"Effect of drying conditions on the textural, structural and catalytic properties of Cr/ZrO2–SO4: n-hexane conversion",2015,37,2,sol-gel,,zirconium(IV) propoxide,,,,n-propanol,,water,sulfuric acid,,,,,,chromium acetylacetonate,,,20,,,,,,,,,,,,,,,,,,,,,assumption: sulfuric acid is gelation agent,oven drying,,109.85,,0.101,,,,,,,,,400,180,3,,,No,,,,,,No,,,,,,,Yes,,,,,,,,Yes,,,,,,Yes,Philips Panalytical diffractometer,,,,,,1.54056,,,Yes,Perkin Elmer FTIR spectrophotometer,,4000-300,2,,No,,,,,,No,,,No,,,,No,,,No,,,,,,No,,,,,No,,,,No,,,No,,,No,,,,,,,,0.05,5.65,,39,,,amorphous,,486
Cr/ZrO2–SO4 Xerogel @ 973K (700C),Raissi et al.,"Effect of drying conditions on the textural, structural and catalytic properties of Cr/ZrO2–SO4: n-hexane conversion",2015,37,2,sol-gel,,zirconium(IV) propoxide,,,,n-propanol,,water,sulfuric acid,,,,,,chromium acetylacetonate,,,20,,,,,,,,,,,,,,,,,,,,,assumption: sulfuric acid is gelation agent,oven drying,,109.85,,0.101,,,,,,,,,700,180,3,,,No,,,,,,No,,,,,,,Yes,,,,,,,,Yes,,,,,,Yes,Philips Panalytical diffractometer,,,,,,1.54056,,,Yes,Perkin Elmer FTIR spectrophotometer,,4000-300,2,,No,,,,,,No,,,No,,,,No,,,No,,,,,,No,,,,,No,,,,No,,,No,,,No,,,,,,,,0.15,6.5,,131,,,tetragonal,,487
"Ni/ZrO2-SO42- Aerogel, as-dried",Kamoun et al.,Comparative study of aerogels nanostructured catalysts: Ni/ZrO2–SO42−and Ni/ZrO2–Al2O3–SO42-,2015,51,13,sol-gel,,zirconium (IV) propoxide ,,,,n-propanol,,water,sulfuric acid,,,,,,nickel acetylacetonate,,,,,,,,,,,,,,,,,,,,,,,,assumption: sulfuric acid is gelation agent,supercritical drying,,263.45,,5.1,,,,,,,,,,,,,as-dried,No,,,,,,No,,,,,,,Yes,Micromeritics ASAP 2020,,,,200,240,,Yes,Specific surface areas and pore size distributions,Yes,Kratos Analytical AXIS Ultra -DLD,,,Yes,Philips Panalytical diffractometer,,,,,,1.5412,,,Yes,Perkin Elmer Pragon 1000PC spectrometer,,4000-400,,,No,,,,,,No,,,No,,,,No,,,No,,,,,,No,,,,,No,,,,No,,,No,,,No,,,,,,mesoporous,,,,,,,,,,488
Ni/ZrO2-SO42- Aerogel @ 773K (500C),Kamoun et al.,Comparative study of aerogels nanostructured catalysts: Ni/ZrO2–SO42−and Ni/ZrO2–Al2O3–SO42-,2015,51,13,sol-gel,,zirconium (IV) propoxide ,,,,n-propanol,,water,sulfuric acid,,,,,,nickel acetylacetonate,,,,,,,,,,,,,,,,,,,,,,,,assumption: sulfuric acid is gelation agent,supercritical drying,,264.45,,6.1,,,,,,,,,500,180,3,oxygen,,No,,,,,,No,,,,,,,Yes,Micromeritics ASAP 2020,,,,200,240,,Yes,Specific surface areas and pore size distributions,Yes,Kratos Analytical AXIS Ultra -DLD,,,Yes,Philips Panalytical diffractometer,,,,,,1.5412,,,Yes,Perkin Elmer Pragon 1000PC spectrometer,,4000-400,,,No,,,,,,No,,,No,,,,No,,,No,,,,,,No,,,,,No,,,,No,,,No,,,No,,,,,,mesoporous,,,21.1,,101,,,"tetragonal, monoclinic",,489
Ni/ZrO2-SO42- Aerogel @ 873K (600C),Kamoun et al.,Comparative study of aerogels nanostructured catalysts: Ni/ZrO2–SO42−and Ni/ZrO2–Al2O3–SO42-,2015,51,13,sol-gel,,zirconium (IV) propoxide ,,,,n-propanol,,water,sulfuric acid,,,,,,nickel acetylacetonate,,,,,,,,,,,,,,,,,,,,,,,,assumption: sulfuric acid is gelation agent,supercritical drying,,265.45,,7.1,,,,,,,,,600,180,3,oxygen,,No,,,,,,No,,,,,,,Yes,Micromeritics ASAP 2020,,,,200,240,,Yes,Specific surface areas and pore size distributions,Yes,Kratos Analytical AXIS Ultra -DLD,,,Yes,Philips Panalytical diffractometer,,,,,,1.5412,,,Yes,Perkin Elmer Pragon 1000PC spectrometer,,4000-400,,,No,,,,,,No,,,No,,,,No,,,No,,,,,,No,,,,,No,,,,No,,,No,,,No,,,,,,mesoporous,,,26.2,,72,,,"tetragonal, monoclinic",,490
Ni/ZrO2-SO42- Aerogel @ 923K (650C),Kamoun et al.,Comparative study of aerogels nanostructured catalysts: Ni/ZrO2–SO42−and Ni/ZrO2–Al2O3–SO42-,2015,51,13,sol-gel,,zirconium (IV) propoxide ,,,,n-propanol,,water,sulfuric acid,,,,,,nickel acetylacetonate,,,,,,,,,,,,,,,,,,,,,,,,assumption: sulfuric acid is gelation agent,supercritical drying,,266.45,,8.1,,,,,,,,,650,180,3,oxygen,,No,,,,,,No,,,,,,,Yes,Micromeritics ASAP 2020,,,,200,240,,Yes,Specific surface areas and pore size distributions,Yes,Kratos Analytical AXIS Ultra -DLD,,,Yes,Philips Panalytical diffractometer,,,,,,1.5412,,,Yes,Perkin Elmer Pragon 1000PC spectrometer,,4000-400,,,No,,,,,,No,,,No,,,,No,,,No,,,,,,No,,,,,No,,,,No,,,No,,,No,,,,,,mesoporous,,,19.1,,76,,,"tetragonal, monoclinic",,491
"Ni/ZrO2-Al2O3-SO42- Aerogel, as-dried",Kamoun et al.,Comparative study of aerogels nanostructured catalysts: Ni/ZrO2–SO42−and Ni/ZrO2–Al2O3–SO42-,2015,51,13,sol-gel,,zirconium (IV) propoxide ,,,,n-propanol,,water,sulfuric acid,aluminum-tri-sec-butoxide,,,,,nickel acetylacetonate,,,,,,,,,,,,,,,,,,,,,,,,assumption: sulfuric acid is gelation agent,supercritical drying,,267.45,,9.1,,,,,,,,,,,,,as-dried,No,,,,,,No,,,,,,,Yes,Micromeritics ASAP 2020,,,,200,240,,Yes,Specific surface areas and pore size distributions,Yes,Kratos Analytical AXIS Ultra -DLD,,,Yes,Philips Panalytical diffractometer,,,,,,1.5412,,,Yes,Perkin Elmer Pragon 1000PC spectrometer,,4000-400,,,No,,,,,,No,,,No,,,,No,,,No,,,,,,No,,,,,No,,,,No,,,No,,,No,,,,,,mesoporous,,,,,,,,,,492
Ni/ZrO2-Al2O3-SO42- Aerogel @ 773K (500C),Kamoun et al.,Comparative study of aerogels nanostructured catalysts: Ni/ZrO2–SO42−and Ni/ZrO2–Al2O3–SO42-,2015,51,13,sol-gel,,zirconium (IV) propoxide ,,,,n-propanol,,water,sulfuric acid,aluminum-tri-sec-butoxide,,,,,nickel acetylacetonate,,,,,,,,,,,,,,,,,,,,,,,,assumption: sulfuric acid is gelation agent,supercritical drying,,268.45,,10.1,,,,,,,,,500,180,3,oxygen,,No,,,,,,No,,,,,,,Yes,Micromeritics ASAP 2020,,,,200,240,,Yes,Specific surface areas and pore size distributions,Yes,Kratos Analytical AXIS Ultra -DLD,,,Yes,Philips Panalytical diffractometer,,,,,,1.5412,,,Yes,Perkin Elmer Pragon 1000PC spectrometer,,4000-400,,,No,,,,,,No,,,No,,,,No,,,No,,,,,,No,,,,,No,,,,No,,,No,,,No,,,,,,mesoporous,,,14.9,,105,,,tetragonal,,493
Ni/ZrO2-Al2O3-SO42- Aerogel @ 873K (600C),Kamoun et al.,Comparative study of aerogels nanostructured catalysts: Ni/ZrO2–SO42−and Ni/ZrO2–Al2O3–SO42-,2015,51,13,sol-gel,,zirconium (IV) propoxide ,,,,n-propanol,,water,sulfuric acid,aluminum-tri-sec-butoxide,,,,,nickel acetylacetonate,,,,,,,,,,,,,,,,,,,,,,,,assumption: sulfuric acid is gelation agent,supercritical drying,,269.45,,11.1,,,,,,,,,600,180,3,oxygen,,No,,,,,,No,,,,,,,Yes,Micromeritics ASAP 2020,,,,200,240,,Yes,Specific surface areas and pore size distributions,Yes,Kratos Analytical AXIS Ultra -DLD,,,Yes,Philips Panalytical diffractometer,,,,,,1.5412,,,Yes,Perkin Elmer Pragon 1000PC spectrometer,,4000-400,,,No,,,,,,No,,,No,,,,No,,,No,,,,,,No,,,,,No,,,,No,,,No,,,No,,,,,,mesoporous,,,12.8,,153,,,tetragonal,,494
Ni/ZrO2-Al2O3-SO42- Aerogel @ 923K (650C),Kamoun et al.,Comparative study of aerogels nanostructured catalysts: Ni/ZrO2–SO42−and Ni/ZrO2–Al2O3–SO42-,2015,51,13,sol-gel,,zirconium (IV) propoxide ,,,,n-propanol,,water,sulfuric acid,aluminum-tri-sec-butoxide,,,,,nickel acetylacetonate,,,,,,,,,,,,,,,,,,,,,,,,assumption: sulfuric acid is gelation agent,supercritical drying,,270.45,,12.1,,,,,,,,,650,180,3,oxygen,,No,,,,,,No,,,,,,,Yes,Micromeritics ASAP 2020,,,,200,240,,Yes,Specific surface areas and pore size distributions,Yes,Kratos Analytical AXIS Ultra -DLD,,,Yes,Philips Panalytical diffractometer,,,,,,1.5412,,,Yes,Perkin Elmer Pragon 1000PC spectrometer,,4000-400,,,No,,,,,,No,,,No,,,,No,,,No,,,,,,No,,,,,No,,,,No,,,No,,,No,,,,,,mesoporous,,,12.7,,158,,,tetragonal,,495
"ZrO2-SiO2 aerogel modified with FE(III), as-dried",Xiong et al.,Thermal stability of ZrO2–SiO2 aerogel modified by Fe(III) ion,2014,16,17,sol-gel,,zirconyl chloride octahydrate,0.5,,,alcohol,,water,"acetic acid, formamide, tetraethoxysilane",,iron(III) chloride,1.5,polyethylene glycol 600,0.05,propylene oxide,1.5,,,,,,,ethanol,4,0.5,,"ethanol, tetraethoxysilane",3,1,"30, 45, 60",iron(III) chloride,1,3,,ammonia,1,1,,"Given starting Zr molar concentration, used ratios to find other concentrations",supercritical drying,ethanol,,,,,,,,,,,,,,,,as-dried,No,,,,,,Yes,JEOL-200CX,,,,,,No,,,,,,,,Yes,Specific surface areas and pore size distributions,No,,,,Yes,Rigaku D/Max-2500,,,Oct-90,,,1.5148,,,yes,IR-Prestige-21,,400-4000,4,40,No,,,,,,No,,,No,,,,No,,,No,,,,,,No,,,,,No,,,,No,,,No,,,No,,,,,,,,,,,644.28,0.27,,amorphous,,496
ZrO2-SiO2 aerogel modified with FE(III) @ 850C,Xiong et al.,Thermal stability of ZrO2–SiO2 aerogel modified by Fe(III) ion,2014,16,17,sol-gel,,zirconyl chloride octahydrate,0.5,,,alcohol,,water,"acetic acid, formamide, tetraethoxysilane",,iron(III) chloride,1.5,polyethylene glycol 600,0.05,propylene oxide,1.5,,,,,,,ethanol,4,0.5,,"ethanol, tetraethoxysilane",3,1,"30, 45, 60",iron(III) chloride,1,3,,ammonia,1,1,,"Given starting Zr molar concentration, used ratios to find other concentrations",supercritical drying,ethanol,,,,,,,,,,,,850,,,,,No,,,,,,Yes,JEOL-200CX,,,,,,No,,,,,,,,Yes,Specific surface areas and pore size distributions,No,,,,Yes,Rigaku D/Max-2500,,,Oct-90,,,1.5148,,,yes,IR-Prestige-21,,400-4000,4,40,No,,,,,,No,,,No,,,,No,,,No,,,,,,No,,,,,No,,,,No,,,No,,,No,,,,,,,,,,,,,,amorphous,,497
ZrO2-SiO2 aerogel modified with FE(III) @ 900C,Xiong et al.,Thermal stability of ZrO2–SiO2 aerogel modified by Fe(III) ion,2014,16,17,sol-gel,,zirconyl chloride octahydrate,0.5,,,alcohol,,water,"acetic acid, formamide, tetraethoxysilane",,iron(III) chloride,1.5,polyethylene glycol 600,0.05,propylene oxide,1.5,,,,,,,ethanol,4,0.5,,"ethanol, tetraethoxysilane",3,1,"30, 45, 60",iron(III) chloride,1,3,,ammonia,1,1,,"Given starting Zr molar concentration, used ratios to find other concentrations",supercritical drying,ethanol,,,,,,,,,,,,900,,,,,No,,,,,,Yes,JEOL-200CX,,,,,,No,,,,,,,,Yes,Specific surface areas and pore size distributions,No,,,,Yes,Rigaku D/Max-2500,,,Oct-90,,,1.5148,,,yes,IR-Prestige-21,,400-4000,4,40,No,,,,,,No,,,No,,,,No,,,No,,,,,,No,,,,,No,,,,No,,,No,,,No,,,,,,,,,,,,,,amorphous,,498
ZrO2-SiO2 aerogel modified with FE(III) @ 950C,Xiong et al.,Thermal stability of ZrO2–SiO2 aerogel modified by Fe(III) ion,2014,16,17,sol-gel,,zirconyl chloride octahydrate,0.5,,,alcohol,,water,"acetic acid, formamide, tetraethoxysilane",,iron(III) chloride,1.5,polyethylene glycol 600,0.05,propylene oxide,1.5,,,,,,,ethanol,4,0.5,,"ethanol, tetraethoxysilane",3,1,"30, 45, 60",iron(III) chloride,1,3,,ammonia,1,1,,"Given starting Zr molar concentration, used ratios to find other concentrations",supercritical drying,ethanol,,,,,,,,,,,,950,,,,,No,,,,,,Yes,JEOL-200CX,,,,,,No,,,,,,,,Yes,Specific surface areas and pore size distributions,No,,,,Yes,Rigaku D/Max-2500,,,Oct-90,,,1.5148,,,yes,IR-Prestige-21,,400-4000,4,40,No,,,,,,No,,,No,,,,No,,,No,,,,,,No,,,,,No,,,,No,,,No,,,No,,,,,,,,,,,,,,tetragonal,,499
ZrO2-SiO2 aerogel modified with FE(III) @ 1000C (initial),Xiong et al.,Thermal stability of ZrO2–SiO2 aerogel modified by Fe(III) ion,2014,16,17,sol-gel,,zirconyl chloride octahydrate,0.5,,,alcohol,,water,"acetic acid, formamide, tetraethoxysilane",,iron(III) chloride,1.5,polyethylene glycol 600,0.05,propylene oxide,1.5,,,,,,,ethanol,4,0.5,,"ethanol, tetraethoxysilane",3,1,"30, 45, 60",iron(III) chloride,1,3,,ammonia,1,1,,"Given starting Zr molar concentration, used ratios to find other concentrations",supercritical drying,ethanol,,,,,,,,,,,,1000,30,,,,No,,,,,,Yes,JEOL-200CX,,,,,,No,,,,,,,,Yes,Specific surface areas and pore size distributions,No,,,,Yes,Rigaku D/Max-2500,,,Oct-90,,,1.5148,,,yes,IR-Prestige-21,,400-4000,4,40,No,,,,,,No,,,No,,,,No,,,No,,,,,,No,,,,,No,,,,No,,,No,,,No,,,,,,,,,,,228.83,,,tetragonal,,500
ZrO2-SiO2 aerogel modified with FE(III) @ 1000C (secondary),Xiong et al.,Thermal stability of ZrO2–SiO2 aerogel modified by Fe(III) ion,2014,16,17,sol-gel,,zirconyl chloride octahydrate,0.5,,,alcohol,,water,"acetic acid, formamide, tetraethoxysilane",,iron(III) chloride,1.5,polyethylene glycol 600,0.05,propylene oxide,1.5,,,,,,,ethanol,4,0.5,,"ethanol, tetraethoxysilane",3,1,"30, 45, 60",iron(III) chloride,1,3,,ammonia,1,1,,"Given starting Zr molar concentration, used ratios to find other concentrations",supercritical drying,ethanol,,,,,,,,,,,,1000,60,,,,No,,,,,,Yes,JEOL-200CX,,,,,,No,,,,,,,,Yes,Specific surface areas and pore size distributions,No,,,,Yes,Rigaku D/Max-2500,,,Oct-90,,,1.5148,,,yes,IR-Prestige-21,,400-4000,4,40,No,,,,,,No,,,No,,,,No,,,No,,,,,,No,,,,,No,,,,No,,,No,,,No,,,,,,,,,,,178.19,,,tetragonal,,501
ZrO2-SiO2 aerogel modified with FE(III) @ 1000C (tertiary),Xiong et al.,Thermal stability of ZrO2–SiO2 aerogel modified by Fe(III) ion,2014,16,17,sol-gel,,zirconyl chloride octahydrate,0.5,,,alcohol,,water,"acetic acid, formamide, tetraethoxysilane",,iron(III) chloride,1.5,polyethylene glycol 600,0.05,propylene oxide,1.5,,,,,,,ethanol,4,0.5,,"ethanol, tetraethoxysilane",3,1,"30, 45, 60",iron(III) chloride,1,3,,ammonia,1,1,,"Given starting Zr molar concentration, used ratios to find other concentrations",supercritical drying,ethanol,,,,,,,,,,,,1000,90,,,,No,,,,,,Yes,JEOL-200CX,,,,,,No,,,,,,,,Yes,Specific surface areas and pore size distributions,No,,,,Yes,Rigaku D/Max-2500,,,Oct-90,,,1.5148,,,yes,IR-Prestige-21,,400-4000,4,40,No,,,,,,No,,,No,,,,No,,,No,,,,,,No,,,,,No,,,,No,,,No,,,No,,,,,,,,,,,180.51,,,tetragonal,,502
"Unmodified ZrO2-SiO2 aerogel, as-dried",Xiong et al.,Thermal stability of ZrO2–SiO2 aerogel modified by Fe(III) ion,2014,16,17,sol-gel,,zirconyl chloride octahydrate,0.5,,,alcohol,,water,"acetic acid, formamide, tetraethoxysilane",,,,polyethylene glycol 600,0.05,propylene oxide,1.5,,,,,,,ethanol,4,0.5,,"ethanol, tetraethoxysilane",3,1,"30, 45, 60",ethanol,4,0.5,,,,,,"Given starting Zr molar concentration, used ratios to find other concentrations",supercritical drying,ethanol,,,,,,,,,,,,,,,,as-dried,No,,,,,,Yes,JEOL-200CX,,,,,,No,,,,,,,,Yes,Specific surface areas and pore size distributions,No,,,,Yes,Rigaku D/Max-2500,,,Oct-90,,,1.5148,,,yes,IR-Prestige-21,,400-4000,4,40,No,,,,,,No,,,No,,,,No,,,No,,,,,,No,,,,,No,,,,No,,,No,,,No,,,,,,,,,,,672.9,,,amorphous,,503
Unmodified ZrO2-SiO2 aerogel @ 850C,Xiong et al.,Thermal stability of ZrO2–SiO2 aerogel modified by Fe(III) ion,2014,16,17,sol-gel,,zirconyl chloride octahydrate,0.5,,,alcohol,,water,"acetic acid, formamide, tetraethoxysilane",,,,polyethylene glycol 600,0.05,propylene oxide,1.5,,,,,,,ethanol,4,0.5,,"ethanol, tetraethoxysilane",3,1,"30, 45, 60",ethanol,4,0.5,,,,,,"Given starting Zr molar concentration, used ratios to find other concentrations",supercritical drying,ethanol,,,,,,,,,,,,850,,,,,No,,,,,,Yes,JEOL-200CX,,,,,,No,,,,,,,,Yes,Specific surface areas and pore size distributions,No,,,,Yes,Rigaku D/Max-2500,,,Oct-90,,,1.5148,,,yes,IR-Prestige-21,,400-4000,4,40,No,,,,,,No,,,No,,,,No,,,No,,,,,,No,,,,,No,,,,No,,,No,,,No,,,,,,,,,,,,,,amorphous,,504
Unmodified ZrO2-SiO2 aerogel @ 900C,Xiong et al.,Thermal stability of ZrO2–SiO2 aerogel modified by Fe(III) ion,2014,16,17,sol-gel,,zirconyl chloride octahydrate,0.5,,,alcohol,,water,"acetic acid, formamide, tetraethoxysilane",,,,polyethylene glycol 600,0.05,propylene oxide,1.5,,,,,,,ethanol,4,0.5,,"ethanol, tetraethoxysilane",3,1,"30, 45, 60",ethanol,4,0.5,,,,,,"Given starting Zr molar concentration, used ratios to find other concentrations",supercritical drying,ethanol,,,,,,,,,,,,900,,,,,No,,,,,,Yes,JEOL-200CX,,,,,,No,,,,,,,,Yes,Specific surface areas and pore size distributions,No,,,,Yes,Rigaku D/Max-2500,,,Oct-90,,,1.5148,,,yes,IR-Prestige-21,,400-4000,4,40,No,,,,,,No,,,No,,,,No,,,No,,,,,,No,,,,,No,,,,No,,,No,,,No,,,,,,,,,,,,,,tetragonal,,505
Unmodified ZrO2-SiO2 aerogel @ 950C,Xiong et al.,Thermal stability of ZrO2–SiO2 aerogel modified by Fe(III) ion,2014,16,17,sol-gel,,zirconyl chloride octahydrate,0.5,,,alcohol,,water,"acetic acid, formamide, tetraethoxysilane",,,,polyethylene glycol 600,0.05,propylene oxide,1.5,,,,,,,ethanol,4,0.5,,"ethanol, tetraethoxysilane",3,1,"30, 45, 60",ethanol,4,0.5,,,,,,"Given starting Zr molar concentration, used ratios to find other concentrations",supercritical drying,ethanol,,,,,,,,,,,,950,,,,,No,,,,,,Yes,JEOL-200CX,,,,,,No,,,,,,,,Yes,Specific surface areas and pore size distributions,No,,,,Yes,Rigaku D/Max-2500,,,Oct-90,,,1.5148,,,yes,IR-Prestige-21,,400-4000,4,40,No,,,,,,No,,,No,,,,No,,,No,,,,,,No,,,,,No,,,,No,,,No,,,No,,,,,,,,,,,,,,tetragonal,,506
Unmodified ZrO2-SiO2 aerogel @ 1000C (initial),Xiong et al.,Thermal stability of ZrO2–SiO2 aerogel modified by Fe(III) ion,2014,16,17,sol-gel,,zirconyl chloride octahydrate,0.5,,,alcohol,,water,"acetic acid, formamide, tetraethoxysilane",,,,polyethylene glycol 600,0.05,propylene oxide,1.5,,,,,,,ethanol,4,0.5,,"ethanol, tetraethoxysilane",3,1,"30, 45, 60",ethanol,4,0.5,,,,,,"Given starting Zr molar concentration, used ratios to find other concentrations",supercritical drying,ethanol,,,,,,,,,,,,1000,30,,,,No,,,,,,Yes,JEOL-200CX,,,,,,No,,,,,,,,Yes,Specific surface areas and pore size distributions,No,,,,Yes,Rigaku D/Max-2500,,,Oct-90,,,1.5148,,,yes,IR-Prestige-21,,400-4000,4,40,No,,,,,,No,,,No,,,,No,,,No,,,,,,No,,,,,No,,,,No,,,No,,,No,,,,,,,,,,,209.79,,,tetragonal,,507
Unmodified ZrO2-SiO2 aerogel @ 1000C (secondary),Xiong et al.,Thermal stability of ZrO2–SiO2 aerogel modified by Fe(III) ion,2014,16,17,sol-gel,,zirconyl chloride octahydrate,0.5,,,alcohol,,water,"acetic acid, formamide, tetraethoxysilane",,,,polyethylene glycol 600,0.05,propylene oxide,1.5,,,,,,,ethanol,4,0.5,,"ethanol, tetraethoxysilane",3,1,"30, 45, 60",ethanol,4,0.5,,,,,,"Given starting Zr molar concentration, used ratios to find other concentrations",supercritical drying,ethanol,,,,,,,,,,,,1000,60,,,,No,,,,,,Yes,JEOL-200CX,,,,,,No,,,,,,,,Yes,Specific surface areas and pore size distributions,No,,,,Yes,Rigaku D/Max-2500,,,Oct-90,,,1.5148,,,yes,IR-Prestige-21,,400-4000,4,40,No,,,,,,No,,,No,,,,No,,,No,,,,,,No,,,,,No,,,,No,,,No,,,No,,,,,,,,,,,141.02,,,tetragonal,,508
Unmodified ZrO2-SiO2 aerogel @ 1000C (tertiary),Xiong et al.,Thermal stability of ZrO2–SiO2 aerogel modified by Fe(III) ion,2014,16,17,sol-gel,,zirconyl chloride octahydrate,0.5,,,alcohol,,water,"acetic acid, formamide, tetraethoxysilane",,,,polyethylene glycol 600,0.05,propylene oxide,1.5,,,,,,,ethanol,4,0.5,,"ethanol, tetraethoxysilane",3,1,"30, 45, 60",ethanol,4,0.5,,,,,,"Given starting Zr molar concentration, used ratios to find other concentrations",supercritical drying,ethanol,,,,,,,,,,,,1000,90,,,,No,,,,,,Yes,JEOL-200CX,,,,,,No,,,,,,,,Yes,Specific surface areas and pore size distributions,No,,,,Yes,Rigaku D/Max-2500,,,Oct-90,,,1.5148,,,yes,IR-Prestige-21,,400-4000,4,40,No,,,,,,No,,,No,,,,No,,,No,,,,,,No,,,,,No,,,,No,,,No,,,No,,,,,,,,,,,116.51,,,tetragonal,,509
"Nanostructured ZrO2; drying: 1 L H2O + 0.2 L MeOH @ 10 MPa, 150C, as-dried",Matejova et al.,Nanostructured ZrO2 synthesized by using pressurized and supercritical fluids—Its structural and microstructural evolution and thermal stability,2017,41,1,sol-gel,,zirconium(IV) propoxide,0.65,,,cyclohexane,5.1,water,n-propanol,,,,triton X-114,0.464,,,,20,,240,20,48,,,,,,,,,,,,,,,,,Gels was ground to small pieces prior to drying,supercritical drying,"1 L water, 0.2 L methanol",150,,10,,,,,,,,,,,,,as-dried,No,,,,,,Yes,JEOL JEM 2100,,,,,,Yes, ASAP 2020 Micromeritics ,,-196.15,,25,24,,Yes,surface area and pore size distributions,No,,,,Yes,PANalytical MPD difractometer,,,,,,,,,Yes,Nicolet 6700 FT-IR,,500-4000,,,No,,,,,,No,,,No,,,,No,,,No,,,,,,No,,,,,No,,,,No,,,No,,,No,,,,,,,,0.7,,,710,,,amorphous,Approximated surface area/pore volume from plots,510
