Repository: andreshyer/Ferri_Aerogel_Neo4j

File: files/zr_aerogels.csv (part 12 of 13)
"Nanostructured ZrO2; drying: 1 L H2O + 0.2 L MeOH @ 10 MPa, 200C, as-dried",Matejova et al.,Nanostructured ZrO2 synthesized by using pressurized and supercritical fluids—Its structural and microstructural evolution and thermal stability,2017,41,1,sol-gel,,zirconium(IV) propoxide,0.65,,,cyclohexane,5.1,water,n-propanol,,,,triton X-114,0.464,,,,20,,240,20,48,,,,,,,,,,,,,,,,,Gels was ground to small pieces prior to drying,supercritical drying,"1 L water, 0.2 L methanol",200,,10,,,,,,,,,,,,,as-dried,No,,,,,,Yes,JEOL JEM 2100,,,,,,Yes, ASAP 2020 Micromeritics ,,-196.15,,25,24,,Yes,surface area and pore size distributions,No,,,,Yes,PANalytical MPD difractometer,,,,,,,,,Yes,Nicolet 6700 FT-IR,,500-4000,,,No,,,,,,No,,,No,,,,No,,,No,,,,,,No,,,,,No,,,,No,,,No,,,No,,,,,,,,0.8,,,650,,,amorphous,Approximated surface area/pore volume from plots,511
"Nanostructured ZrO2; drying: 1 L H2O + 0.2 L MeOH @ 10 MPa, 200C @ 400C",Matejova et al.,Nanostructured ZrO2 synthesized by using pressurized and supercritical fluids—Its structural and microstructural evolution and thermal stability,2017,41,1,sol-gel,,zirconium(IV) propoxide,0.65,,,cyclohexane,5.1,water,n-propanol,,,,triton X-114,0.464,,,,20,,240,20,48,,,,,,,,,,,,,,,,,Gels was ground to small pieces prior to drying,supercritical drying,"1 L water, 0.2 L methanol",200,,10,,,,,,,,,400,,,,,No,,,,,,Yes,JEOL JEM 2100,,,,,,Yes, ASAP 2020 Micromeritics ,,-196.15,,25,24,,Yes,surface area and pore size distributions,No,,,,Yes,PANalytical MPD difractometer,,,,,,,,,Yes,Nicolet 6700 FT-IR,,500-4000,,,No,,,,,,No,,,No,,,,No,,,No,,,,,,No,,,,,No,,,,No,,,No,,,No,,,,,,,,,,,,,,tetragonal,,512
"Nanostructured ZrO2; drying: 1 L H2O + 0.2 L MeOH @ 10 MPa, 200C @ 450C",Matejova et al.,Nanostructured ZrO2 synthesized by using pressurized and supercritical fluids—Its structural and microstructural evolution and thermal stability,2017,41,1,sol-gel,,zirconium(IV) propoxide,0.65,,,cyclohexane,5.1,water,n-propanol,,,,triton X-114,0.464,,,,20,,240,20,48,,,,,,,,,,,,,,,,,Gels was ground to small pieces prior to drying,supercritical drying,"1 L water, 0.2 L methanol",200,,10,,,,,,,,,450,,,,,No,,,,,,Yes,JEOL JEM 2100,,,,,,Yes, ASAP 2020 Micromeritics ,,-196.15,,25,24,,Yes,surface area and pore size distributions,No,,,,Yes,PANalytical MPD difractometer,,,,,,,,,Yes,Nicolet 6700 FT-IR,,500-4000,,,No,,,,,,No,,,No,,,,No,,,No,,,,,,No,,,,,No,,,,No,,,No,,,No,,,,,,,,,,,,,,tetragonal,,513
"Nanostructured ZrO2; drying: 1 L H2O + 0.2 L MeOH @ 10 MPa, 200C @ 500C",Matejova et al.,Nanostructured ZrO2 synthesized by using pressurized and supercritical fluids—Its structural and microstructural evolution and thermal stability,2017,41,1,sol-gel,,zirconium(IV) propoxide,0.65,,,cyclohexane,5.1,water,n-propanol,,,,triton X-114,0.464,,,,20,,240,20,48,,,,,,,,,,,,,,,,,Gels was ground to small pieces prior to drying,supercritical drying,"1 L water, 0.2 L methanol",200,,10,,,,,,,,,500,,,,,No,,,,,,Yes,JEOL JEM 2100,,,,,,Yes, ASAP 2020 Micromeritics ,,-196.15,,25,24,,Yes,surface area and pore size distributions,No,,,,Yes,PANalytical MPD difractometer,,,,,,,,,Yes,Nicolet 6700 FT-IR,,500-4000,,,No,,,,,,No,,,No,,,,No,,,No,,,,,,No,,,,,No,,,,No,,,No,,,No,,,,,,,,,,,,,,"tetragonal, monoclinic",,514
"Nanostructured ZrO2; drying: 1 L H2O + 0.2 L MeOH @ 10 MPa, 200C @ 600C",Matejova et al.,Nanostructured ZrO2 synthesized by using pressurized and supercritical fluids—Its structural and microstructural evolution and thermal stability,2017,41,1,sol-gel,,zirconium(IV) propoxide,0.65,,,cyclohexane,5.1,water,n-propanol,,,,triton X-114,0.464,,,,20,,240,20,48,,,,,,,,,,,,,,,,,Gels was ground to small pieces prior to drying,supercritical drying,"1 L water, 0.2 L methanol",200,,10,,,,,,,,,600,,,,,No,,,,,,Yes,JEOL JEM 2100,,,,,,Yes, ASAP 2020 Micromeritics ,,-196.15,,25,24,,Yes,surface area and pore size distributions,No,,,,Yes,PANalytical MPD difractometer,,,,,,,,,Yes,Nicolet 6700 FT-IR,,500-4000,,,No,,,,,,No,,,No,,,,No,,,No,,,,,,No,,,,,No,,,,No,,,No,,,No,,,,,,,,,,,,,,"tetragonal, monoclinic",,515
"Nanostructured ZrO2; drying: 1 L H2O + 0.2 L MeOH @ 10 MPa, 200C @ 700C",Matejova et al.,Nanostructured ZrO2 synthesized by using pressurized and supercritical fluids—Its structural and microstructural evolution and thermal stability,2017,41,1,sol-gel,,zirconium(IV) propoxide,0.65,,,cyclohexane,5.1,water,n-propanol,,,,triton X-114,0.464,,,,20,,240,20,48,,,,,,,,,,,,,,,,,Gels was ground to small pieces prior to drying,supercritical drying,"1 L water, 0.2 L methanol",200,,10,,,,,,,,,700,,,,,No,,,,,,Yes,JEOL JEM 2100,,,,,,Yes, ASAP 2020 Micromeritics ,,-196.15,,25,24,,Yes,surface area and pore size distributions,No,,,,Yes,PANalytical MPD difractometer,,,,,,,,,Yes,Nicolet 6700 FT-IR,,500-4000,,,No,,,,,,No,,,No,,,,No,,,No,,,,,,No,,,,,No,,,,No,,,No,,,No,,,,,,,,,,,,,,"tetragonal, monoclinic",,516
"Nanostructured ZrO2; drying: 1 L H2O + 0.2 L MeOH @ 10 MPa, 200C @ 800C",Matejova et al.,Nanostructured ZrO2 synthesized by using pressurized and supercritical fluids—Its structural and microstructural evolution and thermal stability,2017,41,1,sol-gel,,zirconium(IV) propoxide,0.65,,,cyclohexane,5.1,water,n-propanol,,,,triton X-114,0.464,,,,20,,240,20,48,,,,,,,,,,,,,,,,,Gels was ground to small pieces prior to drying,supercritical drying,"1 L water, 0.2 L methanol",200,,10,,,,,,,,,800,,,,,No,,,,,,Yes,JEOL JEM 2100,,,,,,Yes, ASAP 2020 Micromeritics ,,-196.15,,25,24,,Yes,surface area and pore size distributions,No,,,,Yes,PANalytical MPD difractometer,,,,,,,,,Yes,Nicolet 6700 FT-IR,,500-4000,,,No,,,,,,No,,,No,,,,No,,,No,,,,,,No,,,,,No,,,,No,,,No,,,No,,,,,,,,,,,,,,"tetragonal, monoclinic",,517
"Nanostructured ZrO2; drying: 1 L H2O + 0.2 L MeOH @ 10 MPa, 235C, as-dried",Matejova et al.,Nanostructured ZrO2 synthesized by using pressurized and supercritical fluids—Its structural and microstructural evolution and thermal stability,2017,41,1,sol-gel,,zirconium(IV) propoxide,0.65,,,cyclohexane,5.1,water,n-propanol,,,,triton X-114,0.464,,,,20,,240,20,48,,,,,,,,,,,,,,,,,Gels was ground to small pieces prior to drying,supercritical drying,"1 L water, 0.2 L methanol",235,,10,,,,,,,,,,,,,as-dried,No,,,,,,Yes,JEOL JEM 2100,,,,,,Yes, ASAP 2020 Micromeritics ,,-196.15,,25,24,,Yes,surface area and pore size distributions,No,,,,Yes,PANalytical MPD difractometer,,,,,,,,,Yes,Nicolet 6700 FT-IR,,500-4000,,,No,,,,,,No,,,No,,,,No,,,No,,,,,,No,,,,,No,,,,No,,,No,,,No,,,,,,,,0.3,,,250,,,"tetragonal, monoclinic",Approximated surface area/pore volume from plots,518
"Nanostructured ZrO2; drying: 1 L H2O + 0.2 L MeOH @ 10 MPa, 235C @ 400C",Matejova et al.,Nanostructured ZrO2 synthesized by using pressurized and supercritical fluids—Its structural and microstructural evolution and thermal stability,2017,41,1,sol-gel,,zirconium(IV) propoxide,0.65,,,cyclohexane,5.1,water,n-propanol,,,,triton X-114,0.464,,,,20,,240,20,48,,,,,,,,,,,,,,,,,Gels was ground to small pieces prior to drying,supercritical drying,"1 L water, 0.2 L methanol",235,,10,,,,,,,,,400,,,,,No,,,,,,Yes,JEOL JEM 2100,,,,,,Yes, ASAP 2020 Micromeritics ,,-196.15,,25,24,,Yes,surface area and pore size distributions,No,,,,Yes,PANalytical MPD difractometer,,,,,,,,,Yes,Nicolet 6700 FT-IR,,500-4000,,,No,,,,,,No,,,No,,,,No,,,No,,,,,,No,,,,,No,,,,No,,,No,,,No,,,,,,,,,,,,,,"tetragonal, monoclinic",,519
"Nanostructured ZrO2; drying: 1 L H2O + 0.2 L MeOH @ 10 MPa, 235C @ 450C",Matejova et al.,Nanostructured ZrO2 synthesized by using pressurized and supercritical fluids—Its structural and microstructural evolution and thermal stability,2017,41,1,sol-gel,,zirconium(IV) propoxide,0.65,,,cyclohexane,5.1,water,n-propanol,,,,triton X-114,0.464,,,,20,,240,20,48,,,,,,,,,,,,,,,,,Gels was ground to small pieces prior to drying,supercritical drying,"1 L water, 0.2 L methanol",235,,10,,,,,,,,,450,,,,,No,,,,,,Yes,JEOL JEM 2100,,,,,,Yes, ASAP 2020 Micromeritics ,,-196.15,,25,24,,Yes,surface area and pore size distributions,No,,,,Yes,PANalytical MPD difractometer,,,,,,,,,Yes,Nicolet 6700 FT-IR,,500-4000,,,No,,,,,,No,,,No,,,,No,,,No,,,,,,No,,,,,No,,,,No,,,No,,,No,,,,,,,,,,,,,,"tetragonal, monoclinic",,520
"Nanostructured ZrO2; drying: 1 L H2O + 0.2 L MeOH @ 10 MPa, 235C @ 500C",Matejova et al.,Nanostructured ZrO2 synthesized by using pressurized and supercritical fluids—Its structural and microstructural evolution and thermal stability,2017,41,1,sol-gel,,zirconium(IV) propoxide,0.65,,,cyclohexane,5.1,water,n-propanol,,,,triton X-114,0.464,,,,20,,240,20,48,,,,,,,,,,,,,,,,,Gels was ground to small pieces prior to drying,supercritical drying,"1 L water, 0.2 L methanol",235,,10,,,,,,,,,500,,,,,No,,,,,,Yes,JEOL JEM 2100,,,,,,Yes, ASAP 2020 Micromeritics ,,-196.15,,25,24,,Yes,surface area and pore size distributions,No,,,,Yes,PANalytical MPD difractometer,,,,,,,,,Yes,Nicolet 6700 FT-IR,,500-4000,,,No,,,,,,No,,,No,,,,No,,,No,,,,,,No,,,,,No,,,,No,,,No,,,No,,,,,,,,,,,,,,"tetragonal, monoclinic",,521
"Nanostructured ZrO2; drying: 1 L H2O + 0.2 L MeOH @ 10 MPa, 235C @ 600C",Matejova et al.,Nanostructured ZrO2 synthesized by using pressurized and supercritical fluids—Its structural and microstructural evolution and thermal stability,2017,41,1,sol-gel,,zirconium(IV) propoxide,0.65,,,cyclohexane,5.1,water,n-propanol,,,,triton X-114,0.464,,,,20,,240,20,48,,,,,,,,,,,,,,,,,Gels was ground to small pieces prior to drying,supercritical drying,"1 L water, 0.2 L methanol",235,,10,,,,,,,,,600,,,,,No,,,,,,Yes,JEOL JEM 2100,,,,,,Yes, ASAP 2020 Micromeritics ,,-196.15,,25,24,,Yes,surface area and pore size distributions,No,,,,Yes,PANalytical MPD difractometer,,,,,,,,,Yes,Nicolet 6700 FT-IR,,500-4000,,,No,,,,,,No,,,No,,,,No,,,No,,,,,,No,,,,,No,,,,No,,,No,,,No,,,,,,,,,,,,,,"tetragonal, monoclinic",,522
"Nanostructured ZrO2; drying: 1 L H2O + 0.2 L MeOH @ 10 MPa, 235C @ 700C",Matejova et al.,Nanostructured ZrO2 synthesized by using pressurized and supercritical fluids—Its structural and microstructural evolution and thermal stability,2017,41,1,sol-gel,,zirconium(IV) propoxide,0.65,,,cyclohexane,5.1,water,n-propanol,,,,triton X-114,0.464,,,,20,,240,20,48,,,,,,,,,,,,,,,,,Gels was ground to small pieces prior to drying,supercritical drying,"1 L water, 0.2 L methanol",235,,10,,,,,,,,,700,,,,,No,,,,,,Yes,JEOL JEM 2100,,,,,,Yes, ASAP 2020 Micromeritics ,,-196.15,,25,24,,Yes,surface area and pore size distributions,No,,,,Yes,PANalytical MPD difractometer,,,,,,,,,Yes,Nicolet 6700 FT-IR,,500-4000,,,No,,,,,,No,,,No,,,,No,,,No,,,,,,No,,,,,No,,,,No,,,No,,,No,,,,,,,,,,,,,,"tetragonal, monoclinic",,523
"Nanostructured ZrO2; drying: 1 L H2O + 0.2 L MeOH @ 10 MPa, 235C @ 800C",Matejova et al.,Nanostructured ZrO2 synthesized by using pressurized and supercritical fluids—Its structural and microstructural evolution and thermal stability,2017,41,1,sol-gel,,zirconium(IV) propoxide,0.65,,,cyclohexane,5.1,water,n-propanol,,,,triton X-114,0.464,,,,20,,240,20,48,,,,,,,,,,,,,,,,,Gels was ground to small pieces prior to drying,supercritical drying,"1 L water, 0.2 L methanol",235,,10,,,,,,,,,800,,,,,No,,,,,,Yes,JEOL JEM 2100,,,,,,Yes, ASAP 2020 Micromeritics ,,-196.15,,25,24,,Yes,surface area and pore size distributions,No,,,,Yes,PANalytical MPD difractometer,,,,,,,,,Yes,Nicolet 6700 FT-IR,,500-4000,,,No,,,,,,No,,,No,,,,No,,,No,,,,,,No,,,,,No,,,,No,,,No,,,No,,,,,,,,,,,,,,"tetragonal, monoclinic",,524
"Nanostructured ZrO2; drying: 1 L H2O + 0.2 L MeOH @ 10 MPa, 250C, as-dried",Matejova et al.,Nanostructured ZrO2 synthesized by using pressurized and supercritical fluids—Its structural and microstructural evolution and thermal stability,2017,41,1,sol-gel,,zirconium(IV) propoxide,0.65,,,cyclohexane,5.1,water,n-propanol,,,,triton X-114,0.464,,,,20,,240,20,48,,,,,,,,,,,,,,,,,Gels was ground to small pieces prior to drying,supercritical drying,"1 L water, 0.2 L methanol",250,,10,,,,,,,,,,,,,as-dried,No,,,,,,Yes,JEOL JEM 2100,,,,,,Yes, ASAP 2020 Micromeritics ,,-196.15,,25,24,,Yes,surface area and pore size distributions,No,,,,Yes,PANalytical MPD difractometer,,,,,,,,,Yes,Nicolet 6700 FT-IR,,500-4000,,,No,,,,,,No,,,No,,,,No,,,No,,,,,,No,,,,,No,,,,No,,,No,,,No,,,,,,,,0.45,,,225,,,"tetragonal, monoclinic",Approximated surface area/pore volume from plots,525
"Nanostructured ZrO2; drying: 1 L H2O + 0.2 L MeOH @ 10 MPa, 280C, as-dried",Matejova et al.,Nanostructured ZrO2 synthesized by using pressurized and supercritical fluids—Its structural and microstructural evolution and thermal stability,2017,41,1,sol-gel,,zirconium(IV) propoxide,0.65,,,cyclohexane,5.1,water,n-propanol,,,,triton X-114,0.464,,,,20,,240,20,48,,,,,,,,,,,,,,,,,Gels was ground to small pieces prior to drying,supercritical drying,"1 L water, 0.2 L methanol",280,,10,,,,,,,,,,,,,as-dried,No,,,,,,Yes,JEOL JEM 2100,,,,,,Yes, ASAP 2020 Micromeritics ,,-196.15,,25,24,,Yes,surface area and pore size distributions,No,,,,Yes,PANalytical MPD difractometer,,,,,,,,,Yes,Nicolet 6700 FT-IR,,500-4000,,,No,,,,,,No,,,No,,,,No,,,No,,,,,,No,,,,,No,,,,No,,,No,,,No,,,,,,,,0.35,,,240,,,"tetragonal, monoclinic",Approximated surface area/pore volume from plots,526
"Nanostructured ZrO2; drying: 1 L H2O + 0.2 L MeOH @ 30 MPa, 150C, as-dried",Matejova et al.,Nanostructured ZrO2 synthesized by using pressurized and supercritical fluids—Its structural and microstructural evolution and thermal stability,2017,41,1,sol-gel,,zirconium(IV) propoxide,0.65,,,cyclohexane,5.1,water,n-propanol,,,,triton X-114,0.464,,,,20,,240,20,48,,,,,,,,,,,,,,,,,Gels was ground to small pieces prior to drying,supercritical drying,"1 L water, 0.2 L methanol",150,,30,,,,,,,,,,,,,as-dried,No,,,,,,Yes,JEOL JEM 2100,,,,,,Yes, ASAP 2020 Micromeritics ,,-196.15,,25,24,,Yes,surface area and pore size distributions,No,,,,Yes,PANalytical MPD difractometer,,,,,,,,,Yes,Nicolet 6700 FT-IR,,500-4000,,,No,,,,,,No,,,No,,,,No,,,No,,,,,,No,,,,,No,,,,No,,,No,,,No,,,,,,,,0.7,,,695,,,amorphous,Approximated surface area/pore volume from plots,527
"Nanostructured ZrO2; drying: 1 L H2O + 0.2 L MeOH @ 30 MPa, 200C, as-dried",Matejova et al.,Nanostructured ZrO2 synthesized by using pressurized and supercritical fluids—Its structural and microstructural evolution and thermal stability,2017,41,1,sol-gel,,zirconium(IV) propoxide,0.65,,,cyclohexane,5.1,water,n-propanol,,,,triton X-114,0.464,,,,20,,240,20,48,,,,,,,,,,,,,,,,,Gels was ground to small pieces prior to drying,supercritical drying,"1 L water, 0.2 L methanol",200,,30,,,,,,,,,,,,,as-dried,No,,,,,,Yes,JEOL JEM 2100,,,,,,Yes, ASAP 2020 Micromeritics ,,-196.15,,25,24,,Yes,surface area and pore size distributions,No,,,,Yes,PANalytical MPD difractometer,,,,,,,,,Yes,Nicolet 6700 FT-IR,,500-4000,,,No,,,,,,No,,,No,,,,No,,,No,,,,,,No,,,,,No,,,,No,,,No,,,No,,,,,,,,0.8,,,500,,,"tetragonal, monoclinic",Approximated surface area/pore volume from plots,528
"Nanostructured ZrO2; drying: 1 L H2O + 0.2 L MeOH @ 30 MPa, 235C, as-dried",Matejova et al.,Nanostructured ZrO2 synthesized by using pressurized and supercritical fluids—Its structural and microstructural evolution and thermal stability,2017,41,1,sol-gel,,zirconium(IV) propoxide,0.65,,,cyclohexane,5.1,water,n-propanol,,,,triton X-114,0.464,,,,20,,240,20,48,,,,,,,,,,,,,,,,,Gels was ground to small pieces prior to drying,supercritical drying,"1 L water, 0.2 L methanol",235,,30,,,,,,,,,,,,,as-dried,No,,,,,,Yes,JEOL JEM 2100,,,,,,Yes, ASAP 2020 Micromeritics ,,-196.15,,25,24,,Yes,surface area and pore size distributions,No,,,,Yes,PANalytical MPD difractometer,,,,,,,,,Yes,Nicolet 6700 FT-IR,,500-4000,,,No,,,,,,No,,,No,,,,No,,,No,,,,,,No,,,,,No,,,,No,,,No,,,No,,,,,,,,0.35,,,260,,,"tetragonal, monoclinic",Approximated surface area/pore volume from plots,529
"Nanostructured ZrO2; drying: 1 L H2O + 0.2 L MeOH @ 30 MPa, 250C, as-dried",Matejova et al.,Nanostructured ZrO2 synthesized by using pressurized and supercritical fluids—Its structural and microstructural evolution and thermal stability,2017,41,1,sol-gel,,zirconium(IV) propoxide,0.65,,,cyclohexane,5.1,water,n-propanol,,,,triton X-114,0.464,,,,20,,240,20,48,,,,,,,,,,,,,,,,,Gels was ground to small pieces prior to drying,supercritical drying,"1 L water, 0.2 L methanol",250,,30,,,,,,,,,,,,,as-dried,No,,,,,,Yes,JEOL JEM 2100,,,,,,Yes, ASAP 2020 Micromeritics ,,-196.15,,25,24,,Yes,surface area and pore size distributions,No,,,,Yes,PANalytical MPD difractometer,,,,,,,,,Yes,Nicolet 6700 FT-IR,,500-4000,,,No,,,,,,No,,,No,,,,No,,,No,,,,,,No,,,,,No,,,,No,,,No,,,No,,,,,,,,0.38,,,225,,,"tetragonal, monoclinic",Approximated surface area/pore volume from plots,530
"Nanostructured ZrO2; drying: 1 L H2O + 0.2 L MeOH @ 30 MPa, 280C, as-dried",Matejova et al.,Nanostructured ZrO2 synthesized by using pressurized and supercritical fluids—Its structural and microstructural evolution and thermal stability,2017,41,1,sol-gel,,zirconium(IV) propoxide,0.65,,,cyclohexane,5.1,water,n-propanol,,,,triton X-114,0.464,,,,20,,240,20,48,,,,,,,,,,,,,,,,,Gels was ground to small pieces prior to drying,supercritical drying,"1 L water, 0.2 L methanol",280,,30,,,,,,,,,,,,,as-dried,No,,,,,,Yes,JEOL JEM 2100,,,,,,Yes, ASAP 2020 Micromeritics ,,-196.15,,25,24,,Yes,surface area and pore size distributions,No,,,,Yes,PANalytical MPD difractometer,,,,,,,,,Yes,Nicolet 6700 FT-IR,,500-4000,,,No,,,,,,No,,,No,,,,No,,,No,,,,,,No,,,,,No,,,,No,,,No,,,No,,,,,,,,0.35,,,240,,,"tetragonal, monoclinic",Approximated surface area/pore volume from plots,531
"Nanostructured ZrO2; drying:  1 L H2O + 0.2 L MeOH @ 10 MPa, 200C, as-dried",Matejova et al.,Nanostructured ZrO2 synthesized by using pressurized and supercritical fluids—Its structural and microstructural evolution and thermal stability,2017,41,1,sol-gel,,zirconium(IV) propoxide,0.65,,,cyclohexane,5.1,water,n-propanol,,,,triton X-114,0.464,,,,20,,240,20,48,,,,,,,,,,,,,,,,,Gels was ground to small pieces prior to drying,supercritical drying,"1 L water, 0.2 L methanol",200,,10,,,,,,,,,,,,,as-dried,No,,,,,,Yes,JEOL JEM 2100,,,,,,Yes, ASAP 2020 Micromeritics ,,-196.15,,25,24,,Yes,surface area and pore size distributions,No,,,,Yes,PANalytical MPD difractometer,,,,,,,,,Yes,Nicolet 6700 FT-IR,,500-4000,,,No,,,,,,No,,,No,,,,No,,,No,,,,,,No,,,,,No,,,,No,,,No,,,No,,,,,,,,0.819,,,641,,,amorphous,Approximated surface area/pore volume from plots,532
"Nanostructured ZrO2; drying:  1.5 L H2O + 0.2 L MeOH @ 10 MPa, 200C, as-dried",Matejova et al.,Nanostructured ZrO2 synthesized by using pressurized and supercritical fluids—Its structural and microstructural evolution and thermal stability,2017,41,1,sol-gel,,zirconium(IV) propoxide,0.65,,,cyclohexane,5.1,water,n-propanol,,,,triton X-114,0.464,,,,20,,240,20,48,,,,,,,,,,,,,,,,,Gels was ground to small pieces prior to drying,supercritical drying,"1.5 L water, 0.2 L methanol",200,,10,,,,,,,,,,,,,as-dried,No,,,,,,Yes,JEOL JEM 2100,,,,,,Yes, ASAP 2020 Micromeritics ,,-196.15,,25,24,,Yes,surface area and pore size distributions,No,,,,Yes,PANalytical MPD difractometer,,,,,,,,,Yes,Nicolet 6700 FT-IR,,500-4000,,,No,,,,,,No,,,No,,,,No,,,No,,,,,,No,,,,,No,,,,No,,,No,,,No,,,,,,,,1,,,600,,,tetragonal,Approximated surface area/pore volume from plots,533
"Nanostructured ZrO2; drying:  2 L H2O + 0.2 L MeOH @ 10 MPa, 200C, as-dried",Matejova et al.,Nanostructured ZrO2 synthesized by using pressurized and supercritical fluids—Its structural and microstructural evolution and thermal stability,2017,41,1,sol-gel,,zirconium(IV) propoxide,0.65,,,cyclohexane,5.1,water,n-propanol,,,,triton X-114,0.464,,,,20,,240,20,48,,,,,,,,,,,,,,,,,Gels was ground to small pieces prior to drying,supercritical drying,"2 L water, 0.2 L methanol",200,,10,,,,,,,,,,,,,as-dried,No,,,,,,Yes,JEOL JEM 2100,,,,,,Yes, ASAP 2020 Micromeritics ,,-196.15,,25,24,,Yes,surface area and pore size distributions,No,,,,Yes,PANalytical MPD difractometer,,,,,,,,,Yes,Nicolet 6700 FT-IR,,500-4000,,,No,,,,,,No,,,No,,,,No,,,No,,,,,,No,,,,,No,,,,No,,,No,,,No,,,,,,,,0.4,,,320,,,"tetragonal, monoclinic",Approximated surface area/pore volume from plots,534
"Nanostructured ZrO2; drying:  1 L MeOH @ 10 MPa, 200C, as-dried",Matejova et al.,Nanostructured ZrO2 synthesized by using pressurized and supercritical fluids—Its structural and microstructural evolution and thermal stability,2017,41,1,sol-gel,,zirconium(IV) propoxide,0.65,,,cyclohexane,5.1,water,n-propanol,,,,triton X-114,0.464,,,,20,,240,20,48,,,,,,,,,,,,,,,,,Gels was ground to small pieces prior to drying,supercritical drying,1 L methanol,200,,10,,,,,,,,,,,,,as-dried,No,,,,,,Yes,JEOL JEM 2100,,,,,,Yes, ASAP 2020 Micromeritics ,,-196.15,,25,24,,Yes,surface area and pore size distributions,No,,,,Yes,PANalytical MPD difractometer,,,,,,,,,Yes,Nicolet 6700 FT-IR,,500-4000,,,No,,,,,,No,,,No,,,,No,,,No,,,,,,No,,,,,No,,,,No,,,No,,,No,,,,,,,,0.209,,,403,,,amorphous,Approximated surface area/pore volume from plots,535
"Nanostructured ZrO2; drying:  1 L H2O + 0.55 L MeOH @ 10 MPa, 200C, as-dried",Matejova et al.,Nanostructured ZrO2 synthesized by using pressurized and supercritical fluids—Its structural and microstructural evolution and thermal stability,2017,41,1,sol-gel,,zirconium(IV) propoxide,0.65,,,cyclohexane,5.1,water,n-propanol,,,,triton X-114,0.464,,,,20,,240,20,48,,,,,,,,,,,,,,,,,Gels was ground to small pieces prior to drying,supercritical drying,"1 L water, 0.55 L methanol",200,,10,,,,,,,,,,,,,as-dried,No,,,,,,Yes,JEOL JEM 2100,,,,,,Yes, ASAP 2020 Micromeritics ,,-196.15,,25,24,,Yes,surface area and pore size distributions,No,,,,Yes,PANalytical MPD difractometer,,,,,,,,,Yes,Nicolet 6700 FT-IR,,500-4000,,,No,,,,,,No,,,No,,,,No,,,No,,,,,,No,,,,,No,,,,No,,,No,,,No,,,,,,,,0.931,,,649,,,amorphous,Approximated surface area/pore volume from plots,536
"Nanostructured ZrO2; drying: 1 L H2O + 0.2 L MeOH @ 235C, 10MPa, as-dried",Matejova et al.,Nanostructured ZrO2 synthesized by using pressurized and supercritical fluids—Its structural and microstructural evolution and thermal stability,2017,41,1,sol-gel,,zirconium(IV) propoxide,0.65,,,cyclohexane,5.1,water,n-propanol,,,,triton X-114,0.464,,,,20,,240,20,48,,,,,,,,,,,,,,,,,Gels was ground to small pieces prior to drying,pressurized hot methanol,"1 L water, 0.2 L methanol",235,,10,,,,,,,,,,,,,as-dried,No,,,,,,Yes,JEOL JEM 2100,,,,,,Yes, ASAP 2020 Micromeritics ,,-196.15,,25,24,,Yes,surface area and pore size distributions,No,,,,Yes,PANalytical MPD difractometer,,,,,,,,,Yes,Nicolet 6700 FT-IR,,500-4000,,,No,,,,,,No,,,No,,,,No,,,No,,,,,,No,,,,,No,,,,No,,,No,,,No,,,,,,,,0.3,,,250,,,"tetragonal, monoclinic",Approximated surface area/pore volume from plots,537
"Nanostructured ZrO2; drying: 1 L H2O + 0.2 L MeOH @ 235C, 15MPa, as-dried",Matejova et al.,Nanostructured ZrO2 synthesized by using pressurized and supercritical fluids—Its structural and microstructural evolution and thermal stability,2017,41,1,sol-gel,,zirconium(IV) propoxide,0.65,,,cyclohexane,5.1,water,n-propanol,,,,triton X-114,0.464,,,,20,,240,20,48,,,,,,,,,,,,,,,,,Gels was ground to small pieces prior to drying,pressurized hot methanol,"1 L water, 0.2 L methanol",235,,15,,,,,,,,,,,,,as-dried,No,,,,,,Yes,JEOL JEM 2100,,,,,,Yes, ASAP 2020 Micromeritics ,,-196.15,,25,24,,Yes,surface area and pore size distributions,No,,,,Yes,PANalytical MPD difractometer,,,,,,,,,Yes,Nicolet 6700 FT-IR,,500-4000,,,No,,,,,,No,,,No,,,,No,,,No,,,,,,No,,,,,No,,,,No,,,No,,,No,,,,,,,,0.5,,,400,,,amorphous,Approximated surface area/pore volume from plots,538
"Nanostructured ZrO2; drying: 1 L H2O + 0.2 L MeOH @ 235C, 20MPa, as-dried",Matejova et al.,Nanostructured ZrO2 synthesized by using pressurized and supercritical fluids—Its structural and microstructural evolution and thermal stability,2017,41,1,sol-gel,,zirconium(IV) propoxide,0.65,,,cyclohexane,5.1,water,n-propanol,,,,triton X-114,0.464,,,,20,,240,20,48,,,,,,,,,,,,,,,,,Gels was ground to small pieces prior to drying,pressurized hot methanol,"1 L water, 0.2 L methanol",235,,20,,,,,,,,,,,,,as-dried,No,,,,,,Yes,JEOL JEM 2100,,,,,,Yes, ASAP 2020 Micromeritics ,,-196.15,,25,24,,Yes,surface area and pore size distributions,No,,,,Yes,PANalytical MPD difractometer,,,,,,,,,Yes,Nicolet 6700 FT-IR,,500-4000,,,No,,,,,,No,,,No,,,,No,,,No,,,,,,No,,,,,No,,,,No,,,No,,,No,,,,,,,,0.625,,,425,,,amorphous,Approximated surface area/pore volume from plots,539
"Nanostructured ZrO2; drying: 1 L H2O + 0.2 L MeOH @ 235C, 25MPa, as-dried",Matejova et al.,Nanostructured ZrO2 synthesized by using pressurized and supercritical fluids—Its structural and microstructural evolution and thermal stability,2017,41,1,sol-gel,,zirconium(IV) propoxide,0.65,,,cyclohexane,5.1,water,n-propanol,,,,triton X-114,0.464,,,,20,,240,20,48,,,,,,,,,,,,,,,,,Gels was ground to small pieces prior to drying,pressurized hot methanol,"1 L water, 0.2 L methanol",235,,25,,,,,,,,,,,,,as-dried,No,,,,,,Yes,JEOL JEM 2100,,,,,,Yes, ASAP 2020 Micromeritics ,,-196.15,,25,24,,Yes,surface area and pore size distributions,No,,,,Yes,PANalytical MPD difractometer,,,,,,,,,Yes,Nicolet 6700 FT-IR,,500-4000,,,No,,,,,,No,,,No,,,,No,,,No,,,,,,No,,,,,No,,,,No,,,No,,,No,,,,,,,,0.75,,,500,,,amorphous,Approximated surface area/pore volume from plots,540
"Nanostructured ZrO2; drying: 1 L H2O + 0.2 L MeOH @ 235C, 30MPa, as-dried",Matejova et al.,Nanostructured ZrO2 synthesized by using pressurized and supercritical fluids—Its structural and microstructural evolution and thermal stability,2017,41,1,sol-gel,,zirconium(IV) propoxide,0.65,,,cyclohexane,5.1,water,n-propanol,,,,triton X-114,0.464,,,,20,,240,20,48,,,,,,,,,,,,,,,,,Gels was ground to small pieces prior to drying,pressurized hot methanol,"1 L water, 0.2 L methanol",235,,30,,,,,,,,,,,,,as-dried,No,,,,,,Yes,JEOL JEM 2100,,,,,,Yes, ASAP 2020 Micromeritics ,,-196.15,,25,24,,Yes,surface area and pore size distributions,No,,,,Yes,PANalytical MPD difractometer,,,,,,,,,Yes,Nicolet 6700 FT-IR,,500-4000,,,No,,,,,,No,,,No,,,,No,,,No,,,,,,No,,,,,No,,,,No,,,No,,,No,,,,,,,,0.35,,,250,,,"tetragonal, monoclinic",Approximated surface area/pore volume from plots,541
"Nanostructured ZrO2; drying: 1 L H2O + 0.2 L MeOH @ 250C, 10MPa, as-dried",Matejova et al.,Nanostructured ZrO2 synthesized by using pressurized and supercritical fluids—Its structural and microstructural evolution and thermal stability,2017,41,1,sol-gel,,zirconium(IV) propoxide,0.65,,,cyclohexane,5.1,water,n-propanol,,,,triton X-114,0.464,,,,20,,240,20,48,,,,,,,,,,,,,,,,,Gels was ground to small pieces prior to drying,supercritical drying,"1 L water, 0.2 L methanol",250,,10,,,,,,,,,,,,,as-dried,No,,,,,,Yes,JEOL JEM 2100,,,,,,Yes, ASAP 2020 Micromeritics ,,-196.15,,25,24,,Yes,surface area and pore size distributions,No,,,,Yes,PANalytical MPD difractometer,,,,,,,,,Yes,Nicolet 6700 FT-IR,,500-4000,,,No,,,,,,No,,,No,,,,No,,,No,,,,,,No,,,,,No,,,,No,,,No,,,No,,,,,,,,0.45,,,200,,,"tetragonal, monoclinic",Approximated surface area/pore volume from plots,542
"Nanostructured ZrO2; drying: 1 L H2O + 0.2 L MeOH @ 250C, 15MPa, as-dried",Matejova et al.,Nanostructured ZrO2 synthesized by using pressurized and supercritical fluids—Its structural and microstructural evolution and thermal stability,2017,41,1,sol-gel,,zirconium(IV) propoxide,0.65,,,cyclohexane,5.1,water,n-propanol,,,,triton X-114,0.464,,,,20,,240,20,48,,,,,,,,,,,,,,,,,Gels was ground to small pieces prior to drying,supercritical drying,"1 L water, 0.2 L methanol",250,,15,,,,,,,,,,,,,as-dried,No,,,,,,Yes,JEOL JEM 2100,,,,,,Yes, ASAP 2020 Micromeritics ,,-196.15,,25,24,,Yes,surface area and pore size distributions,No,,,,Yes,PANalytical MPD difractometer,,,,,,,,,Yes,Nicolet 6700 FT-IR,,500-4000,,,No,,,,,,No,,,No,,,,No,,,No,,,,,,No,,,,,No,,,,No,,,No,,,No,,,,,,,,0.65,,,450,,,amorphous,Approximated surface area/pore volume from plots,543
"Nanostructured ZrO2; drying: 1 L H2O + 0.2 L MeOH @ 250C, 20MPa, as-dried",Matejova et al.,Nanostructured ZrO2 synthesized by using pressurized and supercritical fluids—Its structural and microstructural evolution and thermal stability,2017,41,1,sol-gel,,zirconium(IV) propoxide,0.65,,,cyclohexane,5.1,water,n-propanol,,,,triton X-114,0.464,,,,20,,240,20,48,,,,,,,,,,,,,,,,,Gels was ground to small pieces prior to drying,supercritical drying,"1 L water, 0.2 L methanol",250,,20,,,,,,,,,,,,,as-dried,No,,,,,,Yes,JEOL JEM 2100,,,,,,Yes, ASAP 2020 Micromeritics ,,-196.15,,25,24,,Yes,surface area and pore size distributions,No,,,,Yes,PANalytical MPD difractometer,,,,,,,,,Yes,Nicolet 6700 FT-IR,,500-4000,,,No,,,,,,No,,,No,,,,No,,,No,,,,,,No,,,,,No,,,,No,,,No,,,No,,,,,,,,0.9,,,525,,,amorphous,Approximated surface area/pore volume from plots,544
"Nanostructured ZrO2; drying: 1 L H2O + 0.2 L MeOH @ 250C, 25MPa, as-dried",Matejova et al.,Nanostructured ZrO2 synthesized by using pressurized and supercritical fluids—Its structural and microstructural evolution and thermal stability,2017,41,1,sol-gel,,zirconium(IV) propoxide,0.65,,,cyclohexane,5.1,water,n-propanol,,,,triton X-114,0.464,,,,20,,240,20,48,,,,,,,,,,,,,,,,,Gels was ground to small pieces prior to drying,supercritical drying,"1 L water, 0.2 L methanol",250,,25,,,,,,,,,,,,,as-dried,No,,,,,,Yes,JEOL JEM 2100,,,,,,Yes, ASAP 2020 Micromeritics ,,-196.15,,25,24,,Yes,surface area and pore size distributions,No,,,,Yes,PANalytical MPD difractometer,,,,,,,,,Yes,Nicolet 6700 FT-IR,,500-4000,,,No,,,,,,No,,,No,,,,No,,,No,,,,,,No,,,,,No,,,,No,,,No,,,No,,,,,,,,0.775,,,480,,,amorphous,Approximated surface area/pore volume from plots,545
"Nanostructured ZrO2; drying: 1 L H2O + 0.2 L MeOH @ 250C, 30MPa, as-dried",Matejova et al.,Nanostructured ZrO2 synthesized by using pressurized and supercritical fluids—Its structural and microstructural evolution and thermal stability,2017,41,1,sol-gel,,zirconium(IV) propoxide,0.65,,,cyclohexane,5.1,water,n-propanol,,,,triton X-114,0.464,,,,20,,240,20,48,,,,,,,,,,,,,,,,,Gels was ground to small pieces prior to drying,supercritical drying,"1 L water, 0.2 L methanol",250,,30,,,,,,,,,,,,,as-dried,No,,,,,,Yes,JEOL JEM 2100,,,,,,Yes, ASAP 2020 Micromeritics ,,-196.15,,25,24,,Yes,surface area and pore size distributions,No,,,,Yes,PANalytical MPD difractometer,,,,,,,,,Yes,Nicolet 6700 FT-IR,,500-4000,,,No,,,,,,No,,,No,,,,No,,,No,,,,,,No,,,,,No,,,,No,,,No,,,No,,,,,,,,0.375,,,225,,,"tetragonal, monoclinic",Approximated surface area/pore volume from plots,546
"ZrO2 aerogel, dried with ethanol, as-dried (Run 1)",Lermontov et al.,Hexafluoroisopropyl alcohol as a new solvent for aerogels preparation,2014,31,22,sol-gel,,zirconium(IV) propoxide,1.05,,, n-propanol,8.1,water,,,,,,,nitric acid,0.92,,20,,,20,24,ethanol,5,1,,,,,,,,,,,,,,,supercritical drying,ethanol,265,1.67,8.25,2,,,,,,,All runs done independently,,,,,as-dried,Yes, Carl Zeiss NVision 40,,,20,,No,,,No,,,,Yes,ATX-06,The specific surface area and porosity ,,,,,,Yes,specific surface areas,No,,,,Yes, Rigaku D/Max 2500,,,,,,,,,No,,,,,,Yes,Pyris Diamond thermoanalyzer,Thermogravimetric and differential thermal ananalysis,20-800,,10,No,,,No,,,,No,,,No,,,,,,No,,,,,No,,,,No,,,No,,,No,,,,,,mesoporous,,,,,250,,,"tetragonal, monoclinic",,547
"ZrO2 aerogel, dried with ethanol, as-dried (Run 2)",Lermontov et al.,Hexafluoroisopropyl alcohol as a new solvent for aerogels preparation,2014,31,22,sol-gel,,zirconium(IV) propoxide,1.05,,, n-propanol,8.1,water,,,,,,,nitric acid,0.92,,20,,,20,24,ethanol,5,1,,,,,,,,,,,,,,,supercritical drying,ethanol,265,1.67,8.25,2,,,,,,,All runs done independently,,,,,as-dried,Yes, Carl Zeiss NVision 40,,,20,,No,,,No,,,,Yes,ATX-06,The specific surface area and porosity ,,,,,,Yes,specific surface areas,No,,,,Yes, Rigaku D/Max 2500,,,,,,,,,No,,,,,,Yes,Pyris Diamond thermoanalyzer,Thermogravimetric and differential thermal ananalysis,20-800,,10,No,,,No,,,,No,,,No,,,,,,No,,,,,No,,,,No,,,No,,,No,,,,,,mesoporous,,,,,325,,,"tetragonal, monoclinic",,548
"ZrO2 aerogel, dried with hexafluoroisopropyl, as-dried (Run 1) ",Lermontov et al.,Hexafluoroisopropyl alcohol as a new solvent for aerogels preparation,2014,31,22,sol-gel,,zirconium(IV) propoxide,1.05,,, n-propanol,8.1,water,,,,,,,nitric acid,0.92,,20,,,20,24,hexafluoroisopropanol,5,1,,,,,,,,,,,,,,,supercritical drying,hexafluoroisopropanol,212.5,1.67,4.75,2,,,,,,,All runs done independently,,,,,as-dried,Yes, Carl Zeiss NVision 40,,,20,,No,,,No,,,,Yes,ATX-06,The specific surface area and porosity ,,,,,,Yes,specific surface areas,No,,,,Yes, Rigaku D/Max 2500,,,,,,,,,No,,,,,,Yes,Pyris Diamond thermoanalyzer,Thermogravimetric and differential thermal ananalysis,20-800,,10,No,,,No,,,,No,,,No,,,,,,No,,,,,No,,,,No,,,No,,,No,,,,,,mesoporous,,,,,500,,,amorphous,,549
"ZrO2 aerogel, dried with hexafluoroisopropyl, as-dried (Run 2) ",Lermontov et al.,Hexafluoroisopropyl alcohol as a new solvent for aerogels preparation,2014,31,22,sol-gel,,zirconium(IV) propoxide,1.05,,, n-propanol,8.1,water,,,,,,,nitric acid,0.92,,20,,,20,24,hexafluoroisopropanol,5,1,,,,,,,,,,,,,,,supercritical drying,hexafluoroisopropanol,212.5,1.67,4.75,2,,,,,,,All runs done independently,,,,,as-dried,Yes, Carl Zeiss NVision 40,,,20,,No,,,No,,,,Yes,ATX-06,The specific surface area and porosity ,,,,,,Yes,specific surface areas,No,,,,Yes, Rigaku D/Max 2500,,,,,,,,,No,,,,,,Yes,Pyris Diamond thermoanalyzer,Thermogravimetric and differential thermal ananalysis,20-800,,10,No,,,No,,,,No,,,No,,,,,,No,,,,,No,,,,No,,,No,,,No,,,,,,mesoporous,,,,,510,,,amorphous,,550
Sulfated zirconia without nickel aerogel @ 773K (500C),Kamoun et al.,Effect the solvent evacuation mode on the catalytic properties of nickel-modified sulfated zirconia catalysts: n-hexane isomerization,2014,54,5,sol-gel,,zirconium(IV) propoxide,,,, n-propanol,,water,sulfuric acid,,,,,,,,,,,,,,,,,,,,,,,,,,,,,,assumption: sulfuric acid is gelation agent,supercritical drying,,236.45,,5.1,,,,,,,,,500,180,3,oxygen,,No,,,,,,No,,,No,,,,Yes,Micromeritics ASAP 2000,Textural characterization,,,,,,Yes,Specific surface areas and pore size distributions,Yes, Kratos Analytical AXIS UltraDLD spectrometer,,,Yes,Philips Panalytical diffractometer,,,,,,1.5412,,,Yes,Perkin Elmer Pragon 1000PC,,400-4000,,,No,,,,,,No,,,No,,,,No,,,No,,,,,,No,,,,,No,,,,No,,,No,,,No,,,,,,mesoporous,,,21.3,,120,,,,,551
"Sulfated zirconia with nickel aerogel, as-dried",Kamoun et al.,Effect the solvent evacuation mode on the catalytic properties of nickel-modified sulfated zirconia catalysts: n-hexane isomerization,2014,54,5,sol-gel,,zirconium(IV) propoxide,,,, n-propanol,,water,sulfuric acid,,,,,,nickel acetylacetonate,,,,,,,,,,,,,,,,,,,,,,,,assumption: sulfuric acid is gelation agent,supercritical drying,,236.45,,5.1,,,,,,,,,,,,,as-dried,No,,,,,,No,,,No,,,,Yes,Micromeritics ASAP 2000,Textural characterization,,,,,,Yes,Specific surface areas and pore size distributions,Yes, Kratos Analytical AXIS UltraDLD spectrometer,,,Yes,Philips Panalytical diffractometer,,,,,,1.5412,,,Yes,Perkin Elmer Pragon 1000PC,,400-4000,,,No,,,,,,No,,,No,,,,No,,,No,,,,,,No,,,,,No,,,,No,,,No,,,No,,,,,,mesoporous,,,,,,,,tetragonal,,552
Sulfated zirconia with nickel aerogel @ 773K (500C),Kamoun et al.,Effect the solvent evacuation mode on the catalytic properties of nickel-modified sulfated zirconia catalysts: n-hexane isomerization,2014,54,5,sol-gel,,zirconium(IV) propoxide,,,, n-propanol,,water,sulfuric acid,,,,,,nickel acetylacetonate,,,,,,,,,,,,,,,,,,,,,,,,assumption: sulfuric acid is gelation agent,supercritical drying,,236.45,,5.1,,,,,,,,,500,180,3,oxygen,,No,,,,,,No,,,No,,,,Yes,Micromeritics ASAP 2000,Textural characterization,,,,,,Yes,Specific surface areas and pore size distributions,Yes, Kratos Analytical AXIS UltraDLD spectrometer,,,Yes,Philips Panalytical diffractometer,,,,,,1.5412,,,Yes,Perkin Elmer Pragon 1000PC,,400-4000,,,No,,,,,,No,,,No,,,,No,,,No,,,,,,No,,,,,No,,,,No,,,No,,,No,,,,,,mesoporous,,,21.1,,101,,,"tetragonal, monoclinic",,553
Sulfated zirconia with nickel aerogel @ 773K (500C) after reaction,Kamoun et al.,Effect the solvent evacuation mode on the catalytic properties of nickel-modified sulfated zirconia catalysts: n-hexane isomerization,2014,54,5,sol-gel,,zirconium(IV) propoxide,,,, n-propanol,,water,sulfuric acid,,,,,,nickel acetylacetonate,,,,,,,,,,,,,,,,,,,,,,,,assumption: sulfuric acid is gelation agent,supercritical drying,,236.45,,5.1,,,,,,,,,500,180,3,oxygen,,No,,,,,,No,,,No,,,,Yes,Micromeritics ASAP 2000,Textural characterization,,,,,,Yes,Specific surface areas and pore size distributions,Yes, Kratos Analytical AXIS UltraDLD spectrometer,,,Yes,Philips Panalytical diffractometer,,,,,,1.5412,,,Yes,Perkin Elmer Pragon 1000PC,,400-4000,,,No,,,,,,No,,,No,,,,No,,,No,,,,,,No,,,,,No,,,,No,,,No,,,No,,,,,,mesoporous,,,17,,82,,,"tetragonal, monoclinic",,554
Sulfated zirconia with nickel aerogel @ 873K (600C),Kamoun et al.,Effect the solvent evacuation mode on the catalytic properties of nickel-modified sulfated zirconia catalysts: n-hexane isomerization,2014,54,5,sol-gel,,zirconium(IV) propoxide,,,, n-propanol,,water,sulfuric acid,,,,,,nickel acetylacetonate,,,,,,,,,,,,,,,,,,,,,,,,assumption: sulfuric acid is gelation agent,supercritical drying,,236.45,,5.1,,,,,,,,,600,180,3,oxygen,,No,,,,,,No,,,No,,,,Yes,Micromeritics ASAP 2000,Textural characterization,,,,,,Yes,Specific surface areas and pore size distributions,Yes, Kratos Analytical AXIS UltraDLD spectrometer,,,Yes,Philips Panalytical diffractometer,,,,,,1.5412,,,Yes,Perkin Elmer Pragon 1000PC,,400-4000,,,No,,,,,,No,,,No,,,,No,,,No,,,,,,No,,,,,No,,,,No,,,No,,,No,,,,,,mesoporous,,,26.2,,72,,,"tetragonal, monoclinic",,555
Sulfated zirconia with nickel aerogel @ 923K (650C),Kamoun et al.,Effect the solvent evacuation mode on the catalytic properties of nickel-modified sulfated zirconia catalysts: n-hexane isomerization,2014,54,5,sol-gel,,zirconium(IV) propoxide,,,, n-propanol,,water,sulfuric acid,,,,,,nickel acetylacetonate,,,,,,,,,,,,,,,,,,,,,,,,assumption: sulfuric acid is gelation agent,supercritical drying,,236.45,,5.1,,,,,,,,,650,180,3,oxygen,,No,,,,,,No,,,No,,,,Yes,Micromeritics ASAP 2000,Textural characterization,,,,,,Yes,Specific surface areas and pore size distributions,Yes, Kratos Analytical AXIS UltraDLD spectrometer,,,Yes,Philips Panalytical diffractometer,,,,,,1.5412,,,Yes,Perkin Elmer Pragon 1000PC,,400-4000,,,No,,,,,,No,,,No,,,,No,,,No,,,,,,No,,,,,No,,,,No,,,No,,,No,,,,,,mesoporous,,,19.1,,76,,,"tetragonal, monoclinic",,556
"Sulfated zirconia with nickel xerogel, as-dried",Kamoun et al.,Effect the solvent evacuation mode on the catalytic properties of nickel-modified sulfated zirconia catalysts: n-hexane isomerization,2014,54,5,sol-gel,,zirconium(IV) propoxide,,,, n-propanol,,water,sulfuric acid,,,,,,nickel acetylacetonate,,,,,,,,,,,,,,,,,,,,,,,,assumption: sulfuric acid is gelation agent,oven drying,,119.85,,,12,air,,,,,,,,,,,as-dried,No,,,,,,No,,,No,,,,Yes,Micromeritics ASAP 2000,Textural characterization,,,,,,Yes,Specific surface areas and pore size distributions,Yes, Kratos Analytical AXIS UltraDLD spectrometer,,,Yes,Philips Panalytical diffractometer,,,,,,1.5412,,,Yes,Perkin Elmer Pragon 1000PC,,400-4000,,,No,,,,,,No,,,No,,,,No,,,No,,,,,,No,,,,,No,,,,No,,,No,,,No,,,,,,"macroporous, mesoporous",,,,,,,,amorphous,,557
Sulfated zirconia with nickel xerogel @ 773K (500C),Kamoun et al.,Effect the solvent evacuation mode on the catalytic properties of nickel-modified sulfated zirconia catalysts: n-hexane isomerization,2014,54,5,sol-gel,,zirconium(IV) propoxide,,,, n-propanol,,water,sulfuric acid,,,,,,nickel acetylacetonate,,,,,,,,,,,,,,,,,,,,,,,,assumption: sulfuric acid is gelation agent,oven drying,,119.85,,,12,air,,,,,,,500,180,3,oxygen,,No,,,,,,No,,,No,,,,Yes,Micromeritics ASAP 2000,Textural characterization,,,,,,Yes,Specific surface areas and pore size distributions,Yes, Kratos Analytical AXIS UltraDLD spectrometer,,,Yes,Philips Panalytical diffractometer,,,,,,1.5412,,,Yes,Perkin Elmer Pragon 1000PC,,400-4000,,,No,,,,,,No,,,No,,,,No,,,No,,,,,,No,,,,,No,,,,No,,,No,,,No,,,,,,,,,3.9,,17,,,amorphous,,558
